Repository: js-molina/fatigue-A617

File: data/950C/Strain rate 0.001/1.0% strain/HTM_A19_Cycles_E12.csv (part 12 of 12)
"Stress Mpa","Strain","Qual State","Qual Exceptions","Elapsed Time Sec","Data State","Cycle Label","Cycle","Count","Sample","Alloy","Heat","Material_Form"
-44.32,0.00240,"Qualified",,15989.35,"CapPass","87% Nf: Cycle 800-801",800,54823,"E-12","Alloy 617",314626,"Plate"
-45.38,0.00235,"Qualified",,15989.40,"CapPass","87% Nf: Cycle 800-801",800,54824,"E-12","Alloy 617",314626,"Plate"
-46.41,0.00230,"Qualified",,15989.45,"CapPass","87% Nf: Cycle 800-801",800,54825,"E-12","Alloy 617",314626,"Plate"
-47.39,0.00225,"Qualified",,15989.50,"CapPass","87% Nf: Cycle 800-801",800,54826,"E-12","Alloy 617",314626,"Plate"
-48.45,0.00220,"Qualified",,15989.55,"CapPass","87% Nf: Cycle 800-801",800,54827,"E-12","Alloy 617",314626,"Plate"
-49.67,0.00215,"Qualified",,15989.60,"CapPass","87% Nf: Cycle 800-801",800,54828,"E-12","Alloy 617",314626,"Plate"
-50.48,0.00210,"Qualified",,15989.65,"CapPass","87% Nf: Cycle 800-801",800,54829,"E-12","Alloy 617",314626,"Plate"
-51.40,0.00205,"Qualified",,15989.70,"CapPass","87% Nf: Cycle 800-801",800,54830,"E-12","Alloy 617",314626,"Plate"
-52.11,0.00200,"Qualified",,15989.75,"CapPass","87% Nf: Cycle 800-801",800,54831,"E-12","Alloy 617",314626,"Plate"
-53.08,0.00195,"Qualified",,15989.80,"CapPass","87% Nf: Cycle 800-801",800,54832,"E-12","Alloy 617",314626,"Plate"
-53.95,0.00190,"Qualified",,15989.86,"CapPass","87% Nf: Cycle 800-801",800,54833,"E-12","Alloy 617",314626,"Plate"
-54.66,0.00184,"Qualified",,15989.90,"CapPass","87% Nf: Cycle 800-801",800,54834,"E-12","Alloy 617",314626,"Plate"
-55.58,0.00179,"Qualified",,15989.95,"CapPass","87% Nf: Cycle 800-801",800,54835,"E-12","Alloy 617",314626,"Plate"
-56.19,0.00174,"Qualified",,15990.00,"CapPass","87% Nf: Cycle 800-801",800,54836,"E-12","Alloy 617",314626,"Plate"
-56.53,0.00169,"Qualified",,15990.05,"CapPass","87% Nf: Cycle 800-801",800,54837,"E-12","Alloy 617",314626,"Plate"
-56.90,0.00164,"Qualified",,15990.10,"CapPass","87% Nf: Cycle 800-801",800,54838,"E-12","Alloy 617",314626,"Plate"
-57.56,0.00159,"Qualified",,15990.16,"CapPass","87% Nf: Cycle 800-801",800,54839,"E-12","Alloy 617",314626,"Plate"
-58.11,0.00154,"Qualified",,15990.20,"CapPass","87% Nf: Cycle 800-801",800,54840,"E-12","Alloy 617",314626,"Plate"
-58.66,0.00149,"Qualified",,15990.25,"CapPass","87% Nf: Cycle 800-801",800,54841,"E-12","Alloy 617",314626,"Plate"
-59.21,0.00144,"Qualified",,15990.30,"CapPass","87% Nf: Cycle 800-801",800,54842,"E-12","Alloy 617",314626,"Plate"
-59.25,0.00144,"Qualified",,15990.31,"CapPass","87% Nf: Cycle 800-801",800,54843,"E-12","Alloy 617",314626,"Plate"
-59.98,0.00139,"Qualified",,15990.35,"CapPass","87% Nf: Cycle 800-801",800,54844,"E-12","Alloy 617",314626,"Plate"
-60.44,0.00134,"Qualified",,15990.40,"CapPass","87% Nf: Cycle 800-801",800,54845,"E-12","Alloy 617",314626,"Plate"
-60.89,0.00129,"Qualified",,15990.46,"CapPass","87% Nf: Cycle 800-801",800,54846,"E-12","Alloy 617",314626,"Plate"
-61.32,0.00124,"Qualified",,15990.51,"CapPass","87% Nf: Cycle 800-801",800,54847,"E-12","Alloy 617",314626,"Plate"
-62.04,0.00119,"Qualified",,15990.56,"CapPass","87% Nf: Cycle 800-801",800,54848,"E-12","Alloy 617",314626,"Plate"
-62.60,0.00114,"Qualified",,15990.60,"CapPass","87% Nf: Cycle 800-801",800,54849,"E-12","Alloy 617",314626,"Plate"
-62.97,0.00109,"Qualified",,15990.65,"CapPass","87% Nf: Cycle 800-801",800,54850,"E-12","Alloy 617",314626,"Plate"
-63.05,0.00104,"Qualified",,15990.70,"CapPass","87% Nf: Cycle 800-801",800,54851,"E-12","Alloy 617",314626,"Plate"
-63.41,0.00099,"Qualified",,15990.76,"CapPass","87% Nf: Cycle 800-801",800,54852,"E-12","Alloy 617",314626,"Plate"
-63.71,0.00094,"Qualified",,15990.80,"CapPass","87% Nf: Cycle 800-801",800,54853,"E-12","Alloy 617",314626,"Plate"
-63.73,0.00093,"Qualified",,15990.81,"CapPass","87% Nf: Cycle 800-801",800,54854,"E-12","Alloy 617",314626,"Plate"
-64.09,0.00088,"Qualified",,15990.86,"CapPass","87% Nf: Cycle 800-801",800,54855,"E-12","Alloy 617",314626,"Plate"
-64.44,0.00083,"Qualified",,15990.91,"CapPass","87% Nf: Cycle 800-801",800,54856,"E-12","Alloy 617",314626,"Plate"
-65.21,0.00078,"Qualified",,15990.96,"CapPass","87% Nf: Cycle 800-801",800,54857,"E-12","Alloy 617",314626,"Plate"
-65.72,0.00073,"Qualified",,15991.01,"CapPass","87% Nf: Cycle 800-801",800,54858,"E-12","Alloy 617",314626,"Plate"
-66.40,0.00068,"Qualified",,15991.06,"CapPass","87% Nf: Cycle 800-801",800,54859,"E-12","Alloy 617",314626,"Plate"
-66.37,0.00063,"Qualified",,15991.11,"CapPass","87% Nf: Cycle 800-801",800,54860,"E-12","Alloy 617",314626,"Plate"
-66.60,0.00058,"Qualified",,15991.16,"CapPass","87% Nf: Cycle 800-801",800,54861,"E-12","Alloy 617",314626,"Plate"
-66.79,0.00053,"Qualified",,15991.21,"CapPass","87% Nf: Cycle 800-801",800,54862,"E-12","Alloy 617",314626,"Plate"
-67.28,0.00048,"Qualified",,15991.26,"CapPass","87% Nf: Cycle 800-801",800,54863,"E-12","Alloy 617",314626,"Plate"
-67.39,0.00044,"Qualified",,15991.30,"CapPass","87% Nf: Cycle 800-801",800,54864,"E-12","Alloy 617",314626,"Plate"
-67.26,0.00043,"Qualified",,15991.31,"CapPass","87% Nf: Cycle 800-801",800,54865,"E-12","Alloy 617",314626,"Plate"
-67.37,0.00038,"Qualified",,15991.36,"CapPass","87% Nf: Cycle 800-801",800,54866,"E-12","Alloy 617",314626,"Plate"
-67.85,0.00033,"Qualified",,15991.41,"CapPass","87% Nf: Cycle 800-801",800,54867,"E-12","Alloy 617",314626,"Plate"
-67.97,0.00028,"Qualified",,15991.46,"CapPass","87% Nf: Cycle 800-801",800,54868,"E-12","Alloy 617",314626,"Plate"
-68.24,0.00023,"Qualified",,15991.51,"CapPass","87% Nf: Cycle 800-801",800,54869,"E-12","Alloy 617",314626,"Plate"
-68.46,0.00018,"Qualified",,15991.56,"CapPass","87% Nf: Cycle 800-801",800,54870,"E-12","Alloy 617",314626,"Plate"
-68.54,0.00013,"Qualified",,15991.61,"CapPass","87% Nf: Cycle 800-801",800,54871,"E-12","Alloy 617",314626,"Plate"
-68.85,0.00007,"Qualified",,15991.67,"CapPass","87% Nf: Cycle 800-801",800,54872,"E-12","Alloy 617",314626,"Plate"
-69.19,0.00002,"Qualified",,15991.72,"CapPass","87% Nf: Cycle 800-801",800,54873,"E-12","Alloy 617",314626,"Plate"
-69.59,-0.00003,"Qualified",,15991.76,"CapPass","87% Nf: Cycle 800-801",800,54874,"E-12","Alloy 617",314626,"Plate"
-69.76,-0.00006,"Qualified",,15991.80,"CapPass","87% Nf: Cycle 800-801",800,54875,"E-12","Alloy 617",314626,"Plate"
-69.71,-0.00008,"Qualified",,15991.82,"CapPass","87% Nf: Cycle 800-801",800,54876,"E-12","Alloy 617",314626,"Plate"
-70.09,-0.00013,"Qualified",,15991.86,"CapPass","87% Nf: Cycle 800-801",800,54877,"E-12","Alloy 617",314626,"Plate"
-70.25,-0.00018,"Qualified",,15991.91,"CapPass","87% Nf: Cycle 800-801",800,54878,"E-12","Alloy 617",314626,"Plate"
-70.23,-0.00023,"Qualified",,15991.96,"CapPass","87% Nf: Cycle 800-801",800,54879,"E-12","Alloy 617",314626,"Plate"
-70.41,-0.00028,"Qualified",,15992.02,"CapPass","87% Nf: Cycle 800-801",800,54880,"E-12","Alloy 617",314626,"Plate"
-70.82,-0.00033,"Qualified",,15992.07,"CapPass","87% Nf: Cycle 800-801",800,54881,"E-12","Alloy 617",314626,"Plate"
-71.03,-0.00038,"Qualified",,15992.12,"CapPass","87% Nf: Cycle 800-801",800,54882,"E-12","Alloy 617",314626,"Plate"
-71.16,-0.00043,"Qualified",,15992.16,"CapPass","87% Nf: Cycle 800-801",800,54883,"E-12","Alloy 617",314626,"Plate"
-71.26,-0.00048,"Qualified",,15992.21,"CapPass","87% Nf: Cycle 800-801",800,54884,"E-12","Alloy 617",314626,"Plate"
-71.27,-0.00053,"Qualified",,15992.27,"CapPass","87% Nf: Cycle 800-801",800,54885,"E-12","Alloy 617",314626,"Plate"
-71.30,-0.00056,"Qualified",,15992.30,"CapPass","87% Nf: Cycle 800-801",800,54886,"E-12","Alloy 617",314626,"Plate"
-71.48,-0.00058,"Qualified",,15992.32,"CapPass","87% Nf: Cycle 800-801",800,54887,"E-12","Alloy 617",314626,"Plate"
-71.55,-0.00063,"Qualified",,15992.37,"CapPass","87% Nf: Cycle 800-801",800,54888,"E-12","Alloy 617",314626,"Plate"
-71.80,-0.00068,"Qualified",,15992.42,"CapPass","87% Nf: Cycle 800-801",800,54889,"E-12","Alloy 617",314626,"Plate"
-72.09,-0.00073,"Qualified",,15992.47,"CapPass","87% Nf: Cycle 800-801",800,54890,"E-12","Alloy 617",314626,"Plate"
-72.39,-0.00078,"Qualified",,15992.52,"CapPass","87% Nf: Cycle 800-801",800,54891,"E-12","Alloy 617",314626,"Plate"
-72.48,-0.00083,"Qualified",,15992.57,"CapPass","87% Nf: Cycle 800-801",800,54892,"E-12","Alloy 617",314626,"Plate"
-72.57,-0.00088,"Qualified",,15992.62,"CapPass","87% Nf: Cycle 800-801",800,54893,"E-12","Alloy 617",314626,"Plate"
-72.59,-0.00093,"Qualified",,15992.67,"CapPass","87% Nf: Cycle 800-801",800,54894,"E-12","Alloy 617",314626,"Plate"
-73.01,-0.00098,"Qualified",,15992.72,"CapPass","87% Nf: Cycle 800-801",800,54895,"E-12","Alloy 617",314626,"Plate"
-73.09,-0.00104,"Qualified",,15992.77,"CapPass","87% Nf: Cycle 800-801",800,54896,"E-12","Alloy 617",314626,"Plate"
-73.13,-0.00106,"Qualified",,15992.80,"CapPass","87% Nf: Cycle 800-801",800,54897,"E-12","Alloy 617",314626,"Plate"
-73.28,-0.00109,"Qualified",,15992.82,"CapPass","87% Nf: Cycle 800-801",800,54898,"E-12","Alloy 617",314626,"Plate"
-73.17,-0.00114,"Qualified",,15992.87,"CapPass","87% Nf: Cycle 800-801",800,54899,"E-12","Alloy 617",314626,"Plate"
-73.25,-0.00119,"Qualified",,15992.92,"CapPass","87% Nf: Cycle 800-801",800,54900,"E-12","Alloy 617",314626,"Plate"
-73.29,-0.00124,"Qualified",,15992.98,"CapPass","87% Nf: Cycle 800-801",800,54901,"E-12","Alloy 617",314626,"Plate"
-73.41,-0.00129,"Qualified",,15993.03,"CapPass","87% Nf: Cycle 800-801",800,54902,"E-12","Alloy 617",314626,"Plate"
-73.65,-0.00134,"Qualified",,15993.07,"CapPass","87% Nf: Cycle 800-801",800,54903,"E-12","Alloy 617",314626,"Plate"
-73.73,-0.00139,"Qualified",,15993.12,"CapPass","87% Nf: Cycle 800-801",800,54904,"E-12","Alloy 617",314626,"Plate"
-74.16,-0.00144,"Qualified",,15993.18,"CapPass","87% Nf: Cycle 800-801",800,54905,"E-12","Alloy 617",314626,"Plate"
-74.26,-0.00149,"Qualified",,15993.23,"CapPass","87% Nf: Cycle 800-801",800,54906,"E-12","Alloy 617",314626,"Plate"
-74.26,-0.00154,"Qualified",,15993.28,"CapPass","87% Nf: Cycle 800-801",800,54907,"E-12","Alloy 617",314626,"Plate"
-74.36,-0.00156,"Qualified",,15993.30,"CapPass","87% Nf: Cycle 800-801",800,54908,"E-12","Alloy 617",314626,"Plate"
-74.56,-0.00159,"Qualified",,15993.33,"CapPass","87% Nf: Cycle 800-801",800,54909,"E-12","Alloy 617",314626,"Plate"
-74.56,-0.00164,"Qualified",,15993.38,"CapPass","87% Nf: Cycle 800-801",800,54910,"E-12","Alloy 617",314626,"Plate"
-74.98,-0.00169,"Qualified",,15993.43,"CapPass","87% Nf: Cycle 800-801",800,54911,"E-12","Alloy 617",314626,"Plate"
-75.30,-0.00174,"Qualified",,15993.48,"CapPass","87% Nf: Cycle 800-801",800,54912,"E-12","Alloy 617",314626,"Plate"
-75.36,-0.00179,"Qualified",,15993.53,"CapPass","87% Nf: Cycle 800-801",800,54913,"E-12","Alloy 617",314626,"Plate"
-75.64,-0.00184,"Qualified",,15993.58,"CapPass","87% Nf: Cycle 800-801",800,54914,"E-12","Alloy 617",314626,"Plate"
-75.63,-0.00189,"Qualified",,15993.63,"CapPass","87% Nf: Cycle 800-801",800,54915,"E-12","Alloy 617",314626,"Plate"
-75.79,-0.00195,"Qualified",,15993.68,"CapPass","87% Nf: Cycle 800-801",800,54916,"E-12","Alloy 617",314626,"Plate"
-75.91,-0.00200,"Qualified",,15993.73,"CapPass","87% Nf: Cycle 800-801",800,54917,"E-12","Alloy 617",314626,"Plate"
-75.97,-0.00205,"Qualified",,15993.78,"CapPass","87% Nf: Cycle 800-801",800,54918,"E-12","Alloy 617",314626,"Plate"
-76.00,-0.00207,"Qualified",,15993.80,"CapPass","87% Nf: Cycle 800-801",800,54919,"E-12","Alloy 617",314626,"Plate"
-75.91,-0.00210,"Qualified",,15993.83,"CapPass","87% Nf: Cycle 800-801",800,54920,"E-12","Alloy 617",314626,"Plate"
-76.19,-0.00215,"Qualified",,15993.88,"CapPass","87% Nf: Cycle 800-801",800,54921,"E-12","Alloy 617",314626,"Plate"
-76.14,-0.00220,"Qualified",,15993.93,"CapPass","87% Nf: Cycle 800-801",800,54922,"E-12","Alloy 617",314626,"Plate"
-75.96,-0.00225,"Qualified",,15993.98,"CapPass","87% Nf: Cycle 800-801",800,54923,"E-12","Alloy 617",314626,"Plate"
-76.19,-0.00230,"Qualified",,15994.03,"CapPass","87% Nf: Cycle 800-801",800,54924,"E-12","Alloy 617",314626,"Plate"
-76.14,-0.00235,"Qualified",,15994.09,"CapPass","87% Nf: Cycle 800-801",800,54925,"E-12","Alloy 617",314626,"Plate"
-76.34,-0.00240,"Qualified",,15994.14,"CapPass","87% Nf: Cycle 800-801",800,54926,"E-12","Alloy 617",314626,"Plate"
-76.64,-0.00245,"Qualified",,15994.19,"CapPass","87% Nf: Cycle 800-801",800,54927,"E-12","Alloy 617",314626,"Plate"
-76.63,-0.00250,"Qualified",,15994.24,"CapPass","87% Nf: Cycle 800-801",800,54928,"E-12","Alloy 617",314626,"Plate"
-76.83,-0.00255,"Qualified",,15994.29,"CapPass","87% Nf: Cycle 800-801",800,54929,"E-12","Alloy 617",314626,"Plate"
-76.86,-0.00257,"Qualified",,15994.30,"CapPass","87% Nf: Cycle 800-801",800,54930,"E-12","Alloy 617",314626,"Plate"
-76.98,-0.00260,"Qualified",,15994.34,"CapPass","87% Nf: Cycle 800-801",800,54931,"E-12","Alloy 617",314626,"Plate"
-77.01,-0.00265,"Qualified",,15994.39,"CapPass","87% Nf: Cycle 800-801",800,54932,"E-12","Alloy 617",314626,"Plate"
-77.31,-0.00270,"Qualified",,15994.44,"CapPass","87% Nf: Cycle 800-801",800,54933,"E-12","Alloy 617",314626,"Plate"
-77.54,-0.00275,"Qualified",,15994.49,"CapPass","87% Nf: Cycle 800-801",800,54934,"E-12","Alloy 617",314626,"Plate"
-77.94,-0.00280,"Qualified",,15994.54,"CapPass","87% Nf: Cycle 800-801",800,54935,"E-12","Alloy 617",314626,"Plate"
-77.98,-0.00285,"Qualified",,15994.58,"CapPass","87% Nf: Cycle 800-801",800,54936,"E-12","Alloy 617",314626,"Plate"
-77.89,-0.00290,"Qualified",,15994.63,"CapPass","87% Nf: Cycle 800-801",800,54937,"E-12","Alloy 617",314626,"Plate"
-77.88,-0.00296,"Qualified",,15994.69,"CapPass","87% Nf: Cycle 800-801",800,54938,"E-12","Alloy 617",314626,"Plate"
-77.90,-0.00301,"Qualified",,15994.74,"CapPass","87% Nf: Cycle 800-801",800,54939,"E-12","Alloy 617",314626,"Plate"
-77.61,-0.00306,"Qualified",,15994.79,"CapPass","87% Nf: Cycle 800-801",800,54940,"E-12","Alloy 617",314626,"Plate"
-77.76,-0.00307,"Qualified",,15994.80,"CapPass","87% Nf: Cycle 800-801",800,54941,"E-12","Alloy 617",314626,"Plate"
-77.83,-0.00311,"Qualified",,15994.84,"CapPass","87% Nf: Cycle 800-801",800,54942,"E-12","Alloy 617",314626,"Plate"
-77.78,-0.00316,"Qualified",,15994.89,"CapPass","87% Nf: Cycle 800-801",800,54943,"E-12","Alloy 617",314626,"Plate"
-77.80,-0.00321,"Qualified",,15994.95,"CapPass","87% Nf: Cycle 800-801",800,54944,"E-12","Alloy 617",314626,"Plate"
-77.91,-0.00326,"Qualified",,15994.99,"CapPass","87% Nf: Cycle 800-801",800,54945,"E-12","Alloy 617",314626,"Plate"
-77.92,-0.00331,"Qualified",,15995.04,"CapPass","87% Nf: Cycle 800-801",800,54946,"E-12","Alloy 617",314626,"Plate"
-78.06,-0.00336,"Qualified",,15995.09,"CapPass","87% Nf: Cycle 800-801",800,54947,"E-12","Alloy 617",314626,"Plate"
-78.08,-0.00341,"Qualified",,15995.14,"CapPass","87% Nf: Cycle 800-801",800,54948,"E-12","Alloy 617",314626,"Plate"
-78.07,-0.00346,"Qualified",,15995.19,"CapPass","87% Nf: Cycle 800-801",800,54949,"E-12","Alloy 617",314626,"Plate"
-78.11,-0.00351,"Qualified",,15995.24,"CapPass","87% Nf: Cycle 800-801",800,54950,"E-12","Alloy 617",314626,"Plate"
-78.22,-0.00356,"Qualified",,15995.29,"CapPass","87% Nf: Cycle 800-801",800,54951,"E-12","Alloy 617",314626,"Plate"
-78.29,-0.00357,"Qualified",,15995.30,"CapPass","87% Nf: Cycle 800-801",800,54952,"E-12","Alloy 617",314626,"Plate"
-78.52,-0.00361,"Qualified",,15995.34,"CapPass","87% Nf: Cycle 800-801",800,54953,"E-12","Alloy 617",314626,"Plate"
-78.52,-0.00366,"Qualified",,15995.39,"CapPass","87% Nf: Cycle 800-801",800,54954,"E-12","Alloy 617",314626,"Plate"
-78.56,-0.00371,"Qualified",,15995.44,"CapPass","87% Nf: Cycle 800-801",800,54955,"E-12","Alloy 617",314626,"Plate"
-78.59,-0.00376,"Qualified",,15995.50,"CapPass","87% Nf: Cycle 800-801",800,54956,"E-12","Alloy 617",314626,"Plate"
-78.70,-0.00381,"Qualified",,15995.55,"CapPass","87% Nf: Cycle 800-801",800,54957,"E-12","Alloy 617",314626,"Plate"
-79.14,-0.00386,"Qualified",,15995.59,"CapPass","87% Nf: Cycle 800-801",800,54958,"E-12","Alloy 617",314626,"Plate"
-79.18,-0.00391,"Qualified",,15995.64,"CapPass","87% Nf: Cycle 800-801",800,54959,"E-12","Alloy 617",314626,"Plate"
-79.42,-0.00396,"Qualified",,15995.69,"CapPass","87% Nf: Cycle 800-801",800,54960,"E-12","Alloy 617",314626,"Plate"
-79.25,-0.00401,"Qualified",,15995.74,"CapPass","87% Nf: Cycle 800-801",800,54961,"E-12","Alloy 617",314626,"Plate"
-79.02,-0.00406,"Qualified",,15995.80,"CapPass","87% Nf: Cycle 800-801",800,54962,"E-12","Alloy 617",314626,"Plate"
-79.09,-0.00407,"Qualified",,15995.80,"CapPass","87% Nf: Cycle 800-801",800,54963,"E-12","Alloy 617",314626,"Plate"
-79.11,-0.00412,"Qualified",,15995.85,"CapPass","87% Nf: Cycle 800-801",800,54964,"E-12","Alloy 617",314626,"Plate"
-79.53,-0.00417,"Qualified",,15995.91,"CapPass","87% Nf: Cycle 800-801",800,54965,"E-12","Alloy 617",314626,"Plate"
-79.92,-0.00422,"Qualified",,15995.96,"CapPass","87% Nf: Cycle 800-801",800,54966,"E-12","Alloy 617",314626,"Plate"
-80.42,-0.00427,"Qualified",,15996.00,"CapPass","87% Nf: Cycle 800-801",800,54967,"E-12","Alloy 617",314626,"Plate"
-80.88,-0.00432,"Qualified",,15996.06,"CapPass","87% Nf: Cycle 800-801",800,54968,"E-12","Alloy 617",314626,"Plate"
-81.22,-0.00437,"Qualified",,15996.11,"CapPass","87% Nf: Cycle 800-801",800,54969,"E-12","Alloy 617",314626,"Plate"
-81.71,-0.00442,"Qualified",,15996.16,"CapPass","87% Nf: Cycle 800-801",800,54970,"E-12","Alloy 617",314626,"Plate"
-82.49,-0.00447,"Qualified",,15996.23,"CapPass","87% Nf: Cycle 800-801",800,54971,"E-12","Alloy 617",314626,"Plate"
-83.67,-0.00452,"Qualified",,15996.27,"CapPass","87% Nf: Cycle 800-801",800,54972,"E-12","Alloy 617",314626,"Plate"
-84.30,-0.00454,"Qualified",,15996.30,"CapPass","87% Nf: Cycle 800-801",800,54973,"E-12","Alloy 617",314626,"Plate"
-84.94,-0.00457,"Qualified",,15996.33,"CapPass","87% Nf: Cycle 800-801",800,54974,"E-12","Alloy 617",314626,"Plate"
-86.61,-0.00463,"Qualified",,15996.38,"CapPass","87% Nf: Cycle 800-801",800,54975,"E-12","Alloy 617",314626,"Plate"
-88.29,-0.00468,"Qualified",,15996.44,"CapPass","87% Nf: Cycle 800-801",800,54976,"E-12","Alloy 617",314626,"Plate"
-89.93,-0.00473,"Qualified",,15996.49,"CapPass","87% Nf: Cycle 800-801",800,54977,"E-12","Alloy 617",314626,"Plate"
-91.39,-0.00478,"Qualified",,15996.54,"CapPass","87% Nf: Cycle 800-801",800,54978,"E-12","Alloy 617",314626,"Plate"
-92.78,-0.00483,"Qualified",,15996.58,"CapPass","87% Nf: Cycle 800-801",800,54979,"E-12","Alloy 617",314626,"Plate"
-94.40,-0.00488,"Qualified",,15996.64,"CapPass","87% Nf: Cycle 800-801",800,54980,"E-12","Alloy 617",314626,"Plate"
-95.77,-0.00493,"Qualified",,15996.69,"CapPass","87% Nf: Cycle 800-801",800,54981,"E-12","Alloy 617",314626,"Plate"
-96.90,-0.00498,"Qualified",,15996.74,"CapPass","87% Nf: Cycle 800-801",800,54982,"E-12","Alloy 617",314626,"Plate"
-94.09,-0.00500,"Qualified",,15996.80,"CapPass","87% Nf: Cycle 800-801",800,54983,"E-12","Alloy 617",314626,"Plate"
-78.61,-0.00493,"Qualified",,15996.90,"CapPass","87% Nf: Cycle 800-801",800,54984,"E-12","Alloy 617",314626,"Plate"
-71.68,-0.00488,"Qualified",,15996.94,"CapPass","87% Nf: Cycle 800-801",800,54985,"E-12","Alloy 617",314626,"Plate"
-65.45,-0.00483,"Qualified",,15996.97,"CapPass","87% Nf: Cycle 800-801",800,54986,"E-12","Alloy 617",314626,"Plate"
-58.97,-0.00478,"Qualified",,15997.01,"CapPass","87% Nf: Cycle 800-801",800,54987,"E-12","Alloy 617",314626,"Plate"
-53.70,-0.00473,"Qualified",,15997.04,"CapPass","87% Nf: Cycle 800-801",800,54988,"E-12","Alloy 617",314626,"Plate"
-48.05,-0.00468,"Qualified",,15997.09,"CapPass","87% Nf: Cycle 800-801",800,54989,"E-12","Alloy 617",314626,"Plate"
-42.76,-0.00463,"Qualified",,15997.14,"CapPass","87% Nf: Cycle 800-801",800,54990,"E-12","Alloy 617",314626,"Plate"
-38.21,-0.00457,"Qualified",,15997.19,"CapPass","87% Nf: Cycle 800-801",800,54991,"E-12","Alloy 617",314626,"Plate"
-33.68,-0.00452,"Qualified",,15997.24,"CapPass","87% Nf: Cycle 800-801",800,54992,"E-12","Alloy 617",314626,"Plate"
-29.62,-0.00447,"Qualified",,15997.29,"CapPass","87% Nf: Cycle 800-801",800,54993,"E-12","Alloy 617",314626,"Plate"
-28.48,-0.00446,"Qualified",,15997.30,"CapPass","87% Nf: Cycle 800-801",800,54994,"E-12","Alloy 617",314626,"Plate"
-25.50,-0.00442,"Qualified",,15997.34,"CapPass","87% Nf: Cycle 800-801",800,54995,"E-12","Alloy 617",314626,"Plate"
-22.30,-0.00437,"Qualified",,15997.39,"CapPass","87% Nf: Cycle 800-801",800,54996,"E-12","Alloy 617",314626,"Plate"
-18.82,-0.00432,"Qualified",,15997.43,"CapPass","87% Nf: Cycle 800-801",800,54997,"E-12","Alloy 617",314626,"Plate"
-15.65,-0.00427,"Qualified",,15997.49,"CapPass","87% Nf: Cycle 800-801",800,54998,"E-12","Alloy 617",314626,"Plate"
-12.58,-0.00422,"Qualified",,15997.54,"CapPass","87% Nf: Cycle 800-801",800,54999,"E-12","Alloy 617",314626,"Plate"
-9.28,-0.00417,"Qualified",,15997.59,"CapPass","87% Nf: Cycle 800-801",800,55000,"E-12","Alloy 617",314626,"Plate"
-6.32,-0.00412,"Qualified",,15997.64,"CapPass","87% Nf: Cycle 800-801",800,55001,"E-12","Alloy 617",314626,"Plate"
-3.94,-0.00407,"Qualified",,15997.69,"CapPass","87% Nf: Cycle 800-801",800,55002,"E-12","Alloy 617",314626,"Plate"
-1.32,-0.00402,"Qualified",,15997.74,"CapPass","87% Nf: Cycle 800-801",800,55003,"E-12","Alloy 617",314626,"Plate"
1.35,-0.00397,"Qualified",,15997.79,"CapPass","87% Nf: Cycle 800-801",800,55004,"E-12","Alloy 617",314626,"Plate"
1.88,-0.00395,"Qualified",,15997.80,"CapPass","87% Nf: Cycle 800-801",800,55005,"E-12","Alloy 617",314626,"Plate"
4.11,-0.00392,"Qualified",,15997.85,"CapPass","87% Nf: Cycle 800-801",800,55006,"E-12","Alloy 617",314626,"Plate"
6.68,-0.00387,"Qualified",,15997.90,"CapPass","87% Nf: Cycle 800-801",800,55007,"E-12","Alloy 617",314626,"Plate"
9.09,-0.00381,"Qualified",,15997.95,"CapPass","87% Nf: Cycle 800-801",800,55008,"E-12","Alloy 617",314626,"Plate"
11.44,-0.00376,"Qualified",,15998.00,"CapPass","87% Nf: Cycle 800-801",800,55009,"E-12","Alloy 617",314626,"Plate"
14.29,-0.00371,"Qualified",,15998.06,"CapPass","87% Nf: Cycle 800-801",800,55010,"E-12","Alloy 617",314626,"Plate"
16.65,-0.00366,"Qualified",,15998.11,"CapPass","87% Nf: Cycle 800-801",800,55011,"E-12","Alloy 617",314626,"Plate"
18.81,-0.00361,"Qualified",,15998.16,"CapPass","87% Nf: Cycle 800-801",800,55012,"E-12","Alloy 617",314626,"Plate"
21.19,-0.00356,"Qualified",,15998.21,"CapPass","87% Nf: Cycle 800-801",800,55013,"E-12","Alloy 617",314626,"Plate"
23.45,-0.00351,"Qualified",,15998.26,"CapPass","87% Nf: Cycle 800-801",800,55014,"E-12","Alloy 617",314626,"Plate"
25.19,-0.00347,"Qualified",,15998.30,"CapPass","87% Nf: Cycle 800-801",800,55015,"E-12","Alloy 617",314626,"Plate"
25.39,-0.00346,"Qualified",,15998.31,"CapPass","87% Nf: Cycle 800-801",800,55016,"E-12","Alloy 617",314626,"Plate"
26.84,-0.00341,"Qualified",,15998.37,"CapPass","87% Nf: Cycle 800-801",800,55017,"E-12","Alloy 617",314626,"Plate"
28.24,-0.00336,"Qualified",,15998.45,"CapPass","87% Nf: Cycle 800-801",800,55018,"E-12","Alloy 617",314626,"Plate"
29.60,-0.00331,"Qualified",,15998.52,"CapPass","87% Nf: Cycle 800-801",800,55019,"E-12","Alloy 617",314626,"Plate"
31.38,-0.00326,"Qualified",,15998.58,"CapPass","87% Nf: Cycle 800-801",800,55020,"E-12","Alloy 617",314626,"Plate"
33.22,-0.00321,"Qualified",,15998.64,"CapPass","87% Nf: Cycle 800-801",800,55021,"E-12","Alloy 617",314626,"Plate"
35.03,-0.00316,"Qualified",,15998.69,"CapPass","87% Nf: Cycle 800-801",800,55022,"E-12","Alloy 617",314626,"Plate"
37.21,-0.00311,"Qualified",,15998.73,"CapPass","87% Nf: Cycle 800-801",800,55023,"E-12","Alloy 617",314626,"Plate"
39.72,-0.00306,"Qualified",,15998.76,"CapPass","87% Nf: Cycle 800-801",800,55024,"E-12","Alloy 617",314626,"Plate"
42.07,-0.00301,"Qualified",,15998.79,"CapPass","87% Nf: Cycle 800-801",800,55025,"E-12","Alloy 617",314626,"Plate"
42.69,-0.00299,"Qualified",,15998.80,"CapPass","87% Nf: Cycle 800-801",800,55026,"E-12","Alloy 617",314626,"Plate"
44.00,-0.00296,"Qualified",,15998.82,"CapPass","87% Nf: Cycle 800-801",800,55027,"E-12","Alloy 617",314626,"Plate"
44.87,-0.00291,"Qualified",,15998.87,"CapPass","87% Nf: Cycle 800-801",800,55028,"E-12","Alloy 617",314626,"Plate"
45.01,-0.00286,"Qualified",,15998.94,"CapPass","87% Nf: Cycle 800-801",800,55029,"E-12","Alloy 617",314626,"Plate"
45.65,-0.00281,"Qualified",,15999.01,"CapPass","87% Nf: Cycle 800-801",800,55030,"E-12","Alloy 617",314626,"Plate"
46.95,-0.00275,"Qualified",,15999.06,"CapPass","87% Nf: Cycle 800-801",800,55031,"E-12","Alloy 617",314626,"Plate"
48.36,-0.00270,"Qualified",,15999.11,"CapPass","87% Nf: Cycle 800-801",800,55032,"E-12","Alloy 617",314626,"Plate"
49.51,-0.00265,"Qualified",,15999.16,"CapPass","87% Nf: Cycle 800-801",800,55033,"E-12","Alloy 617",314626,"Plate"
50.35,-0.00260,"Qualified",,15999.21,"CapPass","87% Nf: Cycle 800-801",800,55034,"E-12","Alloy 617",314626,"Plate"
51.60,-0.00255,"Qualified",,15999.27,"CapPass","87% Nf: Cycle 800-801",800,55035,"E-12","Alloy 617",314626,"Plate"
52.21,-0.00252,"Qualified",,15999.30,"CapPass","87% Nf: Cycle 800-801",800,55036,"E-12","Alloy 617",314626,"Plate"
52.49,-0.00250,"Qualified",,15999.32,"CapPass","87% Nf: Cycle 800-801",800,55037,"E-12","Alloy 617",314626,"Plate"
53.62,-0.00245,"Qualified",,15999.37,"CapPass","87% Nf: Cycle 800-801",800,55038,"E-12","Alloy 617",314626,"Plate"
54.63,-0.00240,"Qualified",,15999.42,"CapPass","87% Nf: Cycle 800-801",800,55039,"E-12","Alloy 617",314626,"Plate"
55.90,-0.00235,"Qualified",,15999.47,"CapPass","87% Nf: Cycle 800-801",800,55040,"E-12","Alloy 617",314626,"Plate"
56.94,-0.00230,"Qualified",,15999.52,"CapPass","87% Nf: Cycle 800-801",800,55041,"E-12","Alloy 617",314626,"Plate"
58.16,-0.00225,"Qualified",,15999.57,"CapPass","87% Nf: Cycle 800-801",800,55042,"E-12","Alloy 617",314626,"Plate"
59.43,-0.00220,"Qualified",,15999.61,"CapPass","87% Nf: Cycle 800-801",800,55043,"E-12","Alloy 617",314626,"Plate"
60.92,-0.00215,"Qualified",,15999.64,"CapPass","87% Nf: Cycle 800-801",800,55044,"E-12","Alloy 617",314626,"Plate"
62.31,-0.00210,"Qualified",,15999.68,"CapPass","87% Nf: Cycle 800-801",800,55045,"E-12","Alloy 617",314626,"Plate"
63.38,-0.00205,"Qualified",,15999.71,"CapPass","87% Nf: Cycle 800-801",800,55046,"E-12","Alloy 617",314626,"Plate"
64.09,-0.00200,"Qualified",,15999.75,"CapPass","87% Nf: Cycle 800-801",800,55047,"E-12","Alloy 617",314626,"Plate"
64.60,-0.00194,"Qualified",,15999.80,"CapPass","87% Nf: Cycle 800-801",800,55048,"E-12","Alloy 617",314626,"Plate"
64.64,-0.00189,"Qualified",,15999.86,"CapPass","87% Nf: Cycle 800-801",800,55049,"E-12","Alloy 617",314626,"Plate"
65.02,-0.00184,"Qualified",,15999.91,"CapPass","87% Nf: Cycle 800-801",800,55050,"E-12","Alloy 617",314626,"Plate"
65.48,-0.00179,"Qualified",,15999.96,"CapPass","87% Nf: Cycle 800-801",800,55051,"E-12","Alloy 617",314626,"Plate"
66.25,-0.00174,"Qualified",,16000.01,"CapPass","87% Nf: Cycle 800-801",800,55052,"E-12","Alloy 617",314626,"Plate"
66.86,-0.00169,"Qualified",,16000.06,"CapPass","87% Nf: Cycle 800-801",800,55053,"E-12","Alloy 617",314626,"Plate"
67.94,-0.00164,"Qualified",,16000.11,"CapPass","87% Nf: Cycle 800-801",800,55054,"E-12","Alloy 617",314626,"Plate"
68.53,-0.00159,"Qualified",,16000.16,"CapPass","87% Nf: Cycle 800-801",800,55055,"E-12","Alloy 617",314626,"Plate"
69.26,-0.00154,"Qualified",,16000.21,"CapPass","87% Nf: Cycle 800-801",800,55056,"E-12","Alloy 617",314626,"Plate"
69.82,-0.00149,"Qualified",,16000.26,"CapPass","87% Nf: Cycle 800-801",800,55057,"E-12","Alloy 617",314626,"Plate"
70.25,-0.00145,"Qualified",,16000.30,"CapPass","87% Nf: Cycle 800-801",800,55058,"E-12","Alloy 617",314626,"Plate"
70.39,-0.00144,"Qualified",,16000.31,"CapPass","87% Nf: Cycle 800-801",800,55059,"E-12","Alloy 617",314626,"Plate"
70.56,-0.00139,"Qualified",,16000.35,"CapPass","87% Nf: Cycle 800-801",800,55060,"E-12","Alloy 617",314626,"Plate"
71.04,-0.00134,"Qualified",,16000.41,"CapPass","87% Nf: Cycle 800-801",800,55061,"E-12","Alloy 617",314626,"Plate"
71.44,-0.00129,"Qualified",,16000.45,"CapPass","87% Nf: Cycle 800-801",800,55062,"E-12","Alloy 617",314626,"Plate"
71.96,-0.00124,"Qualified",,16000.51,"CapPass","87% Nf: Cycle 800-801",800,55063,"E-12","Alloy 617",314626,"Plate"
72.19,-0.00119,"Qualified",,16000.56,"CapPass","87% Nf: Cycle 800-801",800,55064,"E-12","Alloy 617",314626,"Plate"
72.63,-0.00114,"Qualified",,16000.61,"CapPass","87% Nf: Cycle 800-801",800,55065,"E-12","Alloy 617",314626,"Plate"
73.17,-0.00109,"Qualified",,16000.66,"CapPass","87% Nf: Cycle 800-801",800,55066,"E-12","Alloy 617",314626,"Plate"
73.57,-0.00104,"Qualified",,16000.71,"CapPass","87% Nf: Cycle 800-801",800,55067,"E-12","Alloy 617",314626,"Plate"
73.99,-0.00099,"Qualified",,16000.76,"CapPass","87% Nf: Cycle 800-801",800,55068,"E-12","Alloy 617",314626,"Plate"
74.38,-0.00094,"Qualified",,16000.80,"CapPass","87% Nf: Cycle 800-801",800,55069,"E-12","Alloy 617",314626,"Plate"
74.49,-0.00094,"Qualified",,16000.81,"CapPass","87% Nf: Cycle 800-801",800,55070,"E-12","Alloy 617",314626,"Plate"
74.54,-0.00088,"Qualified",,16000.86,"CapPass","87% Nf: Cycle 800-801",800,55071,"E-12","Alloy 617",314626,"Plate"
74.67,-0.00083,"Qualified",,16000.91,"CapPass","87% Nf: Cycle 800-801",800,55072,"E-12","Alloy 617",314626,"Plate"
75.22,-0.00078,"Qualified",,16000.96,"CapPass","87% Nf: Cycle 800-801",800,55073,"E-12","Alloy 617",314626,"Plate"
75.70,-0.00073,"Qualified",,16001.01,"CapPass","87% Nf: Cycle 800-801",800,55074,"E-12","Alloy 617",314626,"Plate"
76.18,-0.00068,"Qualified",,16001.06,"CapPass","87% Nf: Cycle 800-801",800,55075,"E-12","Alloy 617",314626,"Plate"
76.40,-0.00063,"Qualified",,16001.11,"CapPass","87% Nf: Cycle 800-801",800,55076,"E-12","Alloy 617",314626,"Plate"
76.41,-0.00058,"Qualified",,16001.16,"CapPass","87% Nf: Cycle 800-801",800,55077,"E-12","Alloy 617",314626,"Plate"
76.89,-0.00053,"Qualified",,16001.21,"CapPass","87% Nf: Cycle 800-801",800,55078,"E-12","Alloy 617",314626,"Plate"
76.97,-0.00048,"Qualified",,16001.26,"CapPass","87% Nf: Cycle 800-801",800,55079,"E-12","Alloy 617",314626,"Plate"
77.13,-0.00044,"Qualified",,16001.30,"CapPass","87% Nf: Cycle 800-801",800,55080,"E-12","Alloy 617",314626,"Plate"
77.27,-0.00043,"Qualified",,16001.31,"CapPass","87% Nf: Cycle 800-801",800,55081,"E-12","Alloy 617",314626,"Plate"
77.50,-0.00038,"Qualified",,16001.36,"CapPass","87% Nf: Cycle 800-801",800,55082,"E-12","Alloy 617",314626,"Plate"
77.81,-0.00033,"Qualified",,16001.41,"CapPass","87% Nf: Cycle 800-801",800,55083,"E-12","Alloy 617",314626,"Plate"
77.96,-0.00028,"Qualified",,16001.47,"CapPass","87% Nf: Cycle 800-801",800,55084,"E-12","Alloy 617",314626,"Plate"
78.25,-0.00023,"Qualified",,16001.51,"CapPass","87% Nf: Cycle 800-801",800,55085,"E-12","Alloy 617",314626,"Plate"
78.49,-0.00018,"Qualified",,16001.56,"CapPass","87% Nf: Cycle 800-801",800,55086,"E-12","Alloy 617",314626,"Plate"
78.47,-0.00013,"Qualified",,16001.61,"CapPass","87% Nf: Cycle 800-801",800,55087,"E-12","Alloy 617",314626,"Plate"
78.42,-0.00008,"Qualified",,16001.67,"CapPass","87% Nf: Cycle 800-801",800,55088,"E-12","Alloy 617",314626,"Plate"
78.78,-0.00003,"Qualified",,16001.72,"CapPass","87% Nf: Cycle 800-801",801,55089,"E-12","Alloy 617",314626,"Plate"
79.19,0.00003,"Qualified",,16001.77,"CapPass","87% Nf: Cycle 800-801",801,55090,"E-12","Alloy 617",314626,"Plate"
79.21,0.00006,"Qualified",,16001.80,"CapPass","87% Nf: Cycle 800-801",801,55091,"E-12","Alloy 617",314626,"Plate"
79.23,0.00008,"Qualified",,16001.82,"CapPass","87% Nf: Cycle 800-801",801,55092,"E-12","Alloy 617",314626,"Plate"
79.39,0.00013,"Qualified",,16001.87,"CapPass","87% Nf: Cycle 800-801",801,55093,"E-12","Alloy 617",314626,"Plate"
79.44,0.00018,"Qualified",,16001.92,"CapPass","87% Nf: Cycle 800-801",801,55094,"E-12","Alloy 617",314626,"Plate"
79.61,0.00023,"Qualified",,16001.97,"CapPass","87% Nf: Cycle 800-801",801,55095,"E-12","Alloy 617",314626,"Plate"
79.92,0.00028,"Qualified",,16002.02,"CapPass","87% Nf: Cycle 800-801",801,55096,"E-12","Alloy 617",314626,"Plate"
80.33,0.00033,"Qualified",,16002.07,"CapPass","87% Nf: Cycle 800-801",801,55097,"E-12","Alloy 617",314626,"Plate"
80.52,0.00038,"Qualified",,16002.12,"CapPass","87% Nf: Cycle 800-801",801,55098,"E-12","Alloy 617",314626,"Plate"
80.48,0.00043,"Qualified",,16002.17,"CapPass","87% Nf: Cycle 800-801",801,55099,"E-12","Alloy 617",314626,"Plate"
80.79,0.00048,"Qualified",,16002.23,"CapPass","87% Nf: Cycle 800-801",801,55100,"E-12","Alloy 617",314626,"Plate"
80.96,0.00053,"Qualified",,16002.27,"CapPass","87% Nf: Cycle 800-801",801,55101,"E-12","Alloy 617",314626,"Plate"
81.11,0.00056,"Qualified",,16002.30,"CapPass","87% Nf: Cycle 800-801",801,55102,"E-12","Alloy 617",314626,"Plate"
81.06,0.00058,"Qualified",,16002.32,"CapPass","87% Nf: Cycle 800-801",801,55103,"E-12","Alloy 617",314626,"Plate"
81.03,0.00063,"Qualified",,16002.37,"CapPass","87% Nf: Cycle 800-801",801,55104,"E-12","Alloy 617",314626,"Plate"
80.97,0.00068,"Qualified",,16002.42,"CapPass","87% Nf: Cycle 800-801",801,55105,"E-12","Alloy 617",314626,"Plate"
81.02,0.00073,"Qualified",,16002.47,"CapPass","87% Nf: Cycle 800-801",801,55106,"E-12","Alloy 617",314626,"Plate"
80.91,0.00078,"Qualified",,16002.52,"CapPass","87% Nf: Cycle 800-801",801,55107,"E-12","Alloy 617",314626,"Plate"
81.01,0.00083,"Qualified",,16002.58,"CapPass","87% Nf: Cycle 800-801",801,55108,"E-12","Alloy 617",314626,"Plate"
81.36,0.00088,"Qualified",,16002.63,"CapPass","87% Nf: Cycle 800-801",801,55109,"E-12","Alloy 617",314626,"Plate"
81.42,0.00093,"Qualified",,16002.68,"CapPass","87% Nf: Cycle 800-801",801,55110,"E-12","Alloy 617",314626,"Plate"
81.83,0.00099,"Qualified",,16002.73,"CapPass","87% Nf: Cycle 800-801",801,55111,"E-12","Alloy 617",314626,"Plate"
82.01,0.00104,"Qualified",,16002.78,"CapPass","87% Nf: Cycle 800-801",801,55112,"E-12","Alloy 617",314626,"Plate"
82.23,0.00106,"Qualified",,16002.80,"CapPass","87% Nf: Cycle 800-801",801,55113,"E-12","Alloy 617",314626,"Plate"
82.26,0.00109,"Qualified",,16002.83,"CapPass","87% Nf: Cycle 800-801",801,55114,"E-12","Alloy 617",314626,"Plate"
82.29,0.00114,"Qualified",,16002.88,"CapPass","87% Nf: Cycle 800-801",801,55115,"E-12","Alloy 617",314626,"Plate"
82.38,0.00119,"Qualified",,16002.93,"CapPass","87% Nf: Cycle 800-801",801,55116,"E-12","Alloy 617",314626,"Plate"
82.39,0.00124,"Qualified",,16002.98,"CapPass","87% Nf: Cycle 800-801",801,55117,"E-12","Alloy 617",314626,"Plate"
82.53,0.00129,"Qualified",,16003.03,"CapPass","87% Nf: Cycle 800-801",801,55118,"E-12","Alloy 617",314626,"Plate"
82.89,0.00134,"Qualified",,16003.08,"CapPass","87% Nf: Cycle 800-801",801,55119,"E-12","Alloy 617",314626,"Plate"
83.05,0.00139,"Qualified",,16003.13,"CapPass","87% Nf: Cycle 800-801",801,55120,"E-12","Alloy 617",314626,"Plate"
83.07,0.00144,"Qualified",,16003.18,"CapPass","87% Nf: Cycle 800-801",801,55121,"E-12","Alloy 617",314626,"Plate"
83.06,0.00149,"Qualified",,16003.23,"CapPass","87% Nf: Cycle 800-801",801,55122,"E-12","Alloy 617",314626,"Plate"
83.24,0.00154,"Qualified",,16003.28,"CapPass","87% Nf: Cycle 800-801",801,55123,"E-12","Alloy 617",314626,"Plate"
83.28,0.00156,"Qualified",,16003.30,"CapPass","87% Nf: Cycle 800-801",801,55124,"E-12","Alloy 617",314626,"Plate"
83.30,0.00159,"Qualified",,16003.33,"CapPass","87% Nf: Cycle 800-801",801,55125,"E-12","Alloy 617",314626,"Plate"
83.46,0.00164,"Qualified",,16003.38,"CapPass","87% Nf: Cycle 800-801",801,55126,"E-12","Alloy 617",314626,"Plate"
83.34,0.00169,"Qualified",,16003.44,"CapPass","87% Nf: Cycle 800-801",801,55127,"E-12","Alloy 617",314626,"Plate"
83.67,0.00174,"Qualified",,16003.49,"CapPass","87% Nf: Cycle 800-801",801,55128,"E-12","Alloy 617",314626,"Plate"
84.06,0.00179,"Qualified",,16003.53,"CapPass","87% Nf: Cycle 800-801",801,55129,"E-12","Alloy 617",314626,"Plate"
84.16,0.00184,"Qualified",,16003.58,"CapPass","87% Nf: Cycle 800-801",801,55130,"E-12","Alloy 617",314626,"Plate"
84.06,0.00190,"Qualified",,16003.63,"CapPass","87% Nf: Cycle 800-801",801,55131,"E-12","Alloy 617",314626,"Plate"
84.12,0.00195,"Qualified",,16003.68,"CapPass","87% Nf: Cycle 800-801",801,55132,"E-12","Alloy 617",314626,"Plate"
83.81,0.00200,"Qualified",,16003.74,"CapPass","87% Nf: Cycle 800-801",801,55133,"E-12","Alloy 617",314626,"Plate"
84.01,0.00205,"Qualified",,16003.79,"CapPass","87% Nf: Cycle 800-801",801,55134,"E-12","Alloy 617",314626,"Plate"
84.06,0.00206,"Qualified",,16003.80,"CapPass","87% Nf: Cycle 800-801",801,55135,"E-12","Alloy 617",314626,"Plate"
84.26,0.00210,"Qualified",,16003.84,"CapPass","87% Nf: Cycle 800-801",801,55136,"E-12","Alloy 617",314626,"Plate"
84.35,0.00215,"Qualified",,16003.89,"CapPass","87% Nf: Cycle 800-801",801,55137,"E-12","Alloy 617",314626,"Plate"
84.50,0.00220,"Qualified",,16003.94,"CapPass","87% Nf: Cycle 800-801",801,55138,"E-12","Alloy 617",314626,"Plate"
84.60,0.00225,"Qualified",,16003.99,"CapPass","87% Nf: Cycle 800-801",801,55139,"E-12","Alloy 617",314626,"Plate"
84.58,0.00230,"Qualified",,16004.04,"CapPass","87% Nf: Cycle 800-801",801,55140,"E-12","Alloy 617",314626,"Plate"
84.86,0.00235,"Qualified",,16004.09,"CapPass","87% Nf: Cycle 800-801",801,55141,"E-12","Alloy 617",314626,"Plate"
84.61,0.00240,"Qualified",,16004.14,"CapPass","87% Nf: Cycle 800-801",801,55142,"E-12","Alloy 617",314626,"Plate"
84.90,0.00245,"Qualified",,16004.19,"CapPass","87% Nf: Cycle 800-801",801,55143,"E-12","Alloy 617",314626,"Plate"
84.87,0.00250,"Qualified",,16004.24,"CapPass","87% Nf: Cycle 800-801",801,55144,"E-12","Alloy 617",314626,"Plate"
85.06,0.00255,"Qualified",,16004.30,"CapPass","87% Nf: Cycle 800-801",801,55145,"E-12","Alloy 617",314626,"Plate"
85.05,0.00256,"Qualified",,16004.30,"CapPass","87% Nf: Cycle 800-801",801,55146,"E-12","Alloy 617",314626,"Plate"
85.25,0.00260,"Qualified",,16004.34,"CapPass","87% Nf: Cycle 800-801",801,55147,"E-12","Alloy 617",314626,"Plate"
85.50,0.00265,"Qualified",,16004.39,"CapPass","87% Nf: Cycle 800-801",801,55148,"E-12","Alloy 617",314626,"Plate"
85.64,0.00270,"Qualified",,16004.44,"CapPass","87% Nf: Cycle 800-801",801,55149,"E-12","Alloy 617",314626,"Plate"
85.94,0.00275,"Qualified",,16004.49,"CapPass","87% Nf: Cycle 800-801",801,55150,"E-12","Alloy 617",314626,"Plate"
85.95,0.00280,"Qualified",,16004.54,"CapPass","87% Nf: Cycle 800-801",801,55151,"E-12","Alloy 617",314626,"Plate"
86.05,0.00285,"Qualified",,16004.59,"CapPass","87% Nf: Cycle 800-801",801,55152,"E-12","Alloy 617",314626,"Plate"
85.95,0.00290,"Qualified",,16004.64,"CapPass","87% Nf: Cycle 800-801",801,55153,"E-12","Alloy 617",314626,"Plate"
86.06,0.00295,"Qualified",,16004.69,"CapPass","87% Nf: Cycle 800-801",801,55154,"E-12","Alloy 617",314626,"Plate"
86.21,0.00300,"Qualified",,16004.74,"CapPass","87% Nf: Cycle 800-801",801,55155,"E-12","Alloy 617",314626,"Plate"
86.33,0.00305,"Qualified",,16004.79,"CapPass","87% Nf: Cycle 800-801",801,55156,"E-12","Alloy 617",314626,"Plate"
86.22,0.00306,"Qualified",,16004.80,"CapPass","87% Nf: Cycle 800-801",801,55157,"E-12","Alloy 617",314626,"Plate"
86.28,0.00311,"Qualified",,16004.85,"CapPass","87% Nf: Cycle 800-801",801,55158,"E-12","Alloy 617",314626,"Plate"
86.30,0.00316,"Qualified",,16004.89,"CapPass","87% Nf: Cycle 800-801",801,55159,"E-12","Alloy 617",314626,"Plate"
86.42,0.00321,"Qualified",,16004.94,"CapPass","87% Nf: Cycle 800-801",801,55160,"E-12","Alloy 617",314626,"Plate"
86.60,0.00326,"Qualified",,16004.99,"CapPass","87% Nf: Cycle 800-801",801,55161,"E-12","Alloy 617",314626,"Plate"
86.82,0.00331,"Qualified",,16005.04,"CapPass","87% Nf: Cycle 800-801",801,55162,"E-12","Alloy 617",314626,"Plate"
86.92,0.00336,"Qualified",,16005.10,"CapPass","87% Nf: Cycle 800-801",801,55163,"E-12","Alloy 617",314626,"Plate"
86.89,0.00341,"Qualified",,16005.15,"CapPass","87% Nf: Cycle 800-801",801,55164,"E-12","Alloy 617",314626,"Plate"
87.09,0.00346,"Qualified",,16005.20,"CapPass","87% Nf: Cycle 800-801",801,55165,"E-12","Alloy 617",314626,"Plate"
87.06,0.00351,"Qualified",,16005.25,"CapPass","87% Nf: Cycle 800-801",801,55166,"E-12","Alloy 617",314626,"Plate"
87.08,0.00356,"Qualified",,16005.30,"CapPass","87% Nf: Cycle 800-801",801,55167,"E-12","Alloy 617",314626,"Plate"
87.14,0.00357,"Qualified",,16005.30,"CapPass","87% Nf: Cycle 800-801",801,55168,"E-12","Alloy 617",314626,"Plate"
87.34,0.00361,"Qualified",,16005.35,"CapPass","87% Nf: Cycle 800-801",801,55169,"E-12","Alloy 617",314626,"Plate"
87.21,0.00366,"Qualified",,16005.39,"CapPass","87% Nf: Cycle 800-801",801,55170,"E-12","Alloy 617",314626,"Plate"
87.25,0.00371,"Qualified",,16005.44,"CapPass","87% Nf: Cycle 800-801",801,55171,"E-12","Alloy 617",314626,"Plate"
86.98,0.00376,"Qualified",,16005.50,"CapPass","87% Nf: Cycle 800-801",801,55172,"E-12","Alloy 617",314626,"Plate"
87.07,0.00381,"Qualified",,16005.55,"CapPass","87% Nf: Cycle 800-801",801,55173,"E-12","Alloy 617",314626,"Plate"
86.99,0.00386,"Qualified",,16005.60,"CapPass","87% Nf: Cycle 800-801",801,55174,"E-12","Alloy 617",314626,"Plate"
87.03,0.00391,"Qualified",,16005.65,"CapPass","87% Nf: Cycle 800-801",801,55175,"E-12","Alloy 617",314626,"Plate"
87.41,0.00396,"Qualified",,16005.70,"CapPass","87% Nf: Cycle 800-801",801,55176,"E-12","Alloy 617",314626,"Plate"
87.49,0.00401,"Qualified",,16005.75,"CapPass","87% Nf: Cycle 800-801",801,55177,"E-12","Alloy 617",314626,"Plate"
87.67,0.00406,"Qualified",,16005.80,"CapPass","87% Nf: Cycle 800-801",801,55178,"E-12","Alloy 617",314626,"Plate"
87.89,0.00412,"Qualified",,16005.85,"CapPass","87% Nf: Cycle 800-801",801,55179,"E-12","Alloy 617",314626,"Plate"
87.92,0.00417,"Qualified",,16005.90,"CapPass","87% Nf: Cycle 800-801",801,55180,"E-12","Alloy 617",314626,"Plate"
87.95,0.00422,"Qualified",,16005.95,"CapPass","87% Nf: Cycle 800-801",801,55181,"E-12","Alloy 617",314626,"Plate"
87.88,0.00427,"Qualified",,16006.00,"CapPass","87% Nf: Cycle 800-801",801,55182,"E-12","Alloy 617",314626,"Plate"
88.04,0.00432,"Qualified",,16006.05,"CapPass","87% Nf: Cycle 800-801",801,55183,"E-12","Alloy 617",314626,"Plate"
88.15,0.00437,"Qualified",,16006.10,"CapPass","87% Nf: Cycle 800-801",801,55184,"E-12","Alloy 617",314626,"Plate"
88.29,0.00442,"Qualified",,16006.15,"CapPass","87% Nf: Cycle 800-801",801,55185,"E-12","Alloy 617",314626,"Plate"
88.52,0.00447,"Qualified",,16006.20,"CapPass","87% Nf: Cycle 800-801",801,55186,"E-12","Alloy 617",314626,"Plate"
88.37,0.00452,"Qualified",,16006.25,"CapPass","87% Nf: Cycle 800-801",801,55187,"E-12","Alloy 617",314626,"Plate"
88.39,0.00457,"Qualified",,16006.30,"CapPass","87% Nf: Cycle 800-801",801,55188,"E-12","Alloy 617",314626,"Plate"
88.43,0.00457,"Qualified",,16006.30,"CapPass","87% Nf: Cycle 800-801",801,55189,"E-12","Alloy 617",314626,"Plate"
88.50,0.00462,"Qualified",,16006.36,"CapPass","87% Nf: Cycle 800-801",801,55190,"E-12","Alloy 617",314626,"Plate"
88.39,0.00467,"Qualified",,16006.40,"CapPass","87% Nf: Cycle 800-801",801,55191,"E-12","Alloy 617",314626,"Plate"
88.53,0.00472,"Qualified",,16006.45,"CapPass","87% Nf: Cycle 800-801",801,55192,"E-12","Alloy 617",314626,"Plate"
88.73,0.00477,"Qualified",,16006.51,"CapPass","87% Nf: Cycle 800-801",801,55193,"E-12","Alloy 617",314626,"Plate"
88.96,0.00482,"Qualified",,16006.56,"CapPass","87% Nf: Cycle 800-801",801,55194,"E-12","Alloy 617",314626,"Plate"
88.92,0.00487,"Qualified",,16006.61,"CapPass","87% Nf: Cycle 800-801",801,55195,"E-12","Alloy 617",314626,"Plate"
89.07,0.00492,"Qualified",,16006.66,"CapPass","87% Nf: Cycle 800-801",801,55196,"E-12","Alloy 617",314626,"Plate"
