Repository: js-molina/fatigue-A617

File: data/950C/Strain rate 0.001/1.0% strain/HTM_A20_Cycles_E13.csv (part 12 of 12)
"Cycle Label","Data State","Elapsed Time Sec","Qual State","Strain","Stress Mpa","Count","Sample","Alloy","Material_Form","Heat"
"89% Nf: Cycle 800-801","CapPass",15997.32,"Qualified",-0.00449,-29.25,55004,"E-13","Alloy 617","Plate",314626
"89% Nf: Cycle 800-801","CapPass",15997.38,"Qualified",-0.00444,-25.36,55005,"E-13","Alloy 617","Plate",314626
"89% Nf: Cycle 800-801","CapPass",15997.43,"Qualified",-0.00439,-21.54,55006,"E-13","Alloy 617","Plate",314626
"89% Nf: Cycle 800-801","CapPass",15997.47,"Qualified",-0.00433,-18.51,55007,"E-13","Alloy 617","Plate",314626
"89% Nf: Cycle 800-801","CapPass",15997.53,"Qualified",-0.00428,-14.82,55008,"E-13","Alloy 617","Plate",314626
"89% Nf: Cycle 800-801","CapPass",15997.58,"Qualified",-0.00423,-11.40,55009,"E-13","Alloy 617","Plate",314626
"89% Nf: Cycle 800-801","CapPass",15997.63,"Qualified",-0.00418,-8.09,55010,"E-13","Alloy 617","Plate",314626
"89% Nf: Cycle 800-801","CapPass",15997.68,"Qualified",-0.00413,-5.09,55011,"E-13","Alloy 617","Plate",314626
"89% Nf: Cycle 800-801","CapPass",15997.73,"Qualified",-0.00408,-2.10,55012,"E-13","Alloy 617","Plate",314626
"89% Nf: Cycle 800-801","CapPass",15997.79,"Qualified",-0.00403,1.10,55013,"E-13","Alloy 617","Plate",314626
"89% Nf: Cycle 800-801","CapPass",15997.80,"Qualified",-0.00402,2.15,55014,"E-13","Alloy 617","Plate",314626
"89% Nf: Cycle 800-801","CapPass",15997.84,"Qualified",-0.00398,4.33,55015,"E-13","Alloy 617","Plate",314626
"89% Nf: Cycle 800-801","CapPass",15997.89,"Qualified",-0.00393,6.80,55016,"E-13","Alloy 617","Plate",314626
"89% Nf: Cycle 800-801","CapPass",15997.95,"Qualified",-0.00388,9.72,55017,"E-13","Alloy 617","Plate",314626
"89% Nf: Cycle 800-801","CapPass",15998.00,"Qualified",-0.00383,12.92,55018,"E-13","Alloy 617","Plate",314626
"89% Nf: Cycle 800-801","CapPass",15998.05,"Qualified",-0.00378,15.98,55019,"E-13","Alloy 617","Plate",314626
"89% Nf: Cycle 800-801","CapPass",15998.10,"Qualified",-0.00373,18.23,55020,"E-13","Alloy 617","Plate",314626
"89% Nf: Cycle 800-801","CapPass",15998.15,"Qualified",-0.00368,20.93,55021,"E-13","Alloy 617","Plate",314626
"89% Nf: Cycle 800-801","CapPass",15998.20,"Qualified",-0.00363,23.33,55022,"E-13","Alloy 617","Plate",314626
"89% Nf: Cycle 800-801","CapPass",15998.25,"Qualified",-0.00358,25.87,55023,"E-13","Alloy 617","Plate",314626
"89% Nf: Cycle 800-801","CapPass",15998.30,"Qualified",-0.00353,28.02,55024,"E-13","Alloy 617","Plate",314626
"89% Nf: Cycle 800-801","CapPass",15998.31,"Qualified",-0.00353,28.30,55025,"E-13","Alloy 617","Plate",314626
"89% Nf: Cycle 800-801","CapPass",15998.38,"Qualified",-0.00348,29.49,55026,"E-13","Alloy 617","Plate",314626
"89% Nf: Cycle 800-801","CapPass",15998.46,"Qualified",-0.00343,31.18,55027,"E-13","Alloy 617","Plate",314626
"89% Nf: Cycle 800-801","CapPass",15998.53,"Qualified",-0.00337,32.99,55028,"E-13","Alloy 617","Plate",314626
"89% Nf: Cycle 800-801","CapPass",15998.59,"Qualified",-0.00332,35.38,55029,"E-13","Alloy 617","Plate",314626
"89% Nf: Cycle 800-801","CapPass",15998.64,"Qualified",-0.00327,38.08,55030,"E-13","Alloy 617","Plate",314626
"89% Nf: Cycle 800-801","CapPass",15998.68,"Qualified",-0.00322,40.91,55031,"E-13","Alloy 617","Plate",314626
"89% Nf: Cycle 800-801","CapPass",15998.71,"Qualified",-0.00317,43.37,55032,"E-13","Alloy 617","Plate",314626
"89% Nf: Cycle 800-801","CapPass",15998.74,"Qualified",-0.00312,46.44,55033,"E-13","Alloy 617","Plate",314626
"89% Nf: Cycle 800-801","CapPass",15998.78,"Qualified",-0.00307,48.28,55034,"E-13","Alloy 617","Plate",314626
"89% Nf: Cycle 800-801","CapPass",15998.80,"Qualified",-0.00304,49.40,55035,"E-13","Alloy 617","Plate",314626
"89% Nf: Cycle 800-801","CapPass",15998.82,"Qualified",-0.00302,49.62,55036,"E-13","Alloy 617","Plate",314626
"89% Nf: Cycle 800-801","CapPass",15998.88,"Qualified",-0.00297,50.16,55037,"E-13","Alloy 617","Plate",314626
"89% Nf: Cycle 800-801","CapPass",15998.95,"Qualified",-0.00292,51.30,55038,"E-13","Alloy 617","Plate",314626
"89% Nf: Cycle 800-801","CapPass",15999.01,"Qualified",-0.00287,52.38,55039,"E-13","Alloy 617","Plate",314626
"89% Nf: Cycle 800-801","CapPass",15999.06,"Qualified",-0.00282,53.93,55040,"E-13","Alloy 617","Plate",314626
"89% Nf: Cycle 800-801","CapPass",15999.11,"Qualified",-0.00277,55.35,55041,"E-13","Alloy 617","Plate",314626
"89% Nf: Cycle 800-801","CapPass",15999.16,"Qualified",-0.00272,56.72,55042,"E-13","Alloy 617","Plate",314626
"89% Nf: Cycle 800-801","CapPass",15999.21,"Qualified",-0.00267,58.18,55043,"E-13","Alloy 617","Plate",314626
"89% Nf: Cycle 800-801","CapPass",15999.27,"Qualified",-0.00262,59.81,55044,"E-13","Alloy 617","Plate",314626
"89% Nf: Cycle 800-801","CapPass",15999.30,"Qualified",-0.00259,60.63,55045,"E-13","Alloy 617","Plate",314626
"89% Nf: Cycle 800-801","CapPass",15999.32,"Qualified",-0.00257,60.96,55046,"E-13","Alloy 617","Plate",314626
"89% Nf: Cycle 800-801","CapPass",15999.37,"Qualified",-0.00252,62.39,55047,"E-13","Alloy 617","Plate",314626
"89% Nf: Cycle 800-801","CapPass",15999.41,"Qualified",-0.00247,63.82,55048,"E-13","Alloy 617","Plate",314626
"89% Nf: Cycle 800-801","CapPass",15999.46,"Qualified",-0.00242,65.51,55049,"E-13","Alloy 617","Plate",314626
"89% Nf: Cycle 800-801","CapPass",15999.49,"Qualified",-0.00237,67.69,55050,"E-13","Alloy 617","Plate",314626
"89% Nf: Cycle 800-801","CapPass",15999.52,"Qualified",-0.00231,69.33,55051,"E-13","Alloy 617","Plate",314626
"89% Nf: Cycle 800-801","CapPass",15999.56,"Qualified",-0.00226,70.77,55052,"E-13","Alloy 617","Plate",314626
"89% Nf: Cycle 800-801","CapPass",15999.60,"Qualified",-0.00221,71.44,55053,"E-13","Alloy 617","Plate",314626
"89% Nf: Cycle 800-801","CapPass",15999.64,"Qualified",-0.00216,71.86,55054,"E-13","Alloy 617","Plate",314626
"89% Nf: Cycle 800-801","CapPass",15999.69,"Qualified",-0.00211,72.44,55055,"E-13","Alloy 617","Plate",314626
"89% Nf: Cycle 800-801","CapPass",15999.74,"Qualified",-0.00206,71.97,55056,"E-13","Alloy 617","Plate",314626
"89% Nf: Cycle 800-801","CapPass",15999.79,"Qualified",-0.00201,72.39,55057,"E-13","Alloy 617","Plate",314626
"89% Nf: Cycle 800-801","CapPass",15999.80,"Qualified",-0.00200,72.56,55058,"E-13","Alloy 617","Plate",314626
"89% Nf: Cycle 800-801","CapPass",15999.85,"Qualified",-0.00196,72.59,55059,"E-13","Alloy 617","Plate",314626
"89% Nf: Cycle 800-801","CapPass",15999.90,"Qualified",-0.00191,73.15,55060,"E-13","Alloy 617","Plate",314626
"89% Nf: Cycle 800-801","CapPass",15999.95,"Qualified",-0.00186,73.91,55061,"E-13","Alloy 617","Plate",314626
"89% Nf: Cycle 800-801","CapPass",16000.00,"Qualified",-0.00181,74.29,55062,"E-13","Alloy 617","Plate",314626
"89% Nf: Cycle 800-801","CapPass",16000.04,"Qualified",-0.00176,74.94,55063,"E-13","Alloy 617","Plate",314626
"89% Nf: Cycle 800-801","CapPass",16000.09,"Qualified",-0.00171,75.55,55064,"E-13","Alloy 617","Plate",314626
"89% Nf: Cycle 800-801","CapPass",16000.14,"Qualified",-0.00166,75.90,55065,"E-13","Alloy 617","Plate",314626
"89% Nf: Cycle 800-801","CapPass",16000.19,"Qualified",-0.00161,76.29,55066,"E-13","Alloy 617","Plate",314626
"89% Nf: Cycle 800-801","CapPass",16000.24,"Qualified",-0.00156,76.48,55067,"E-13","Alloy 617","Plate",314626
"89% Nf: Cycle 800-801","CapPass",16000.29,"Qualified",-0.00151,76.59,55068,"E-13","Alloy 617","Plate",314626
"89% Nf: Cycle 800-801","CapPass",16000.30,"Qualified",-0.00150,76.98,55069,"E-13","Alloy 617","Plate",314626
"89% Nf: Cycle 800-801","CapPass",16000.34,"Qualified",-0.00146,76.97,55070,"E-13","Alloy 617","Plate",314626
"89% Nf: Cycle 800-801","CapPass",16000.39,"Qualified",-0.00141,76.99,55071,"E-13","Alloy 617","Plate",314626
"89% Nf: Cycle 800-801","CapPass",16000.45,"Qualified",-0.00136,77.93,55072,"E-13","Alloy 617","Plate",314626
"89% Nf: Cycle 800-801","CapPass",16000.50,"Qualified",-0.00130,77.96,55073,"E-13","Alloy 617","Plate",314626
"89% Nf: Cycle 800-801","CapPass",16000.55,"Qualified",-0.00125,78.59,55074,"E-13","Alloy 617","Plate",314626
"89% Nf: Cycle 800-801","CapPass",16000.60,"Qualified",-0.00120,79.05,55075,"E-13","Alloy 617","Plate",314626
"89% Nf: Cycle 800-801","CapPass",16000.65,"Qualified",-0.00115,79.17,55076,"E-13","Alloy 617","Plate",314626
"89% Nf: Cycle 800-801","CapPass",16000.70,"Qualified",-0.00110,79.80,55077,"E-13","Alloy 617","Plate",314626
"89% Nf: Cycle 800-801","CapPass",16000.75,"Qualified",-0.00105,79.86,55078,"E-13","Alloy 617","Plate",314626
"89% Nf: Cycle 800-801","CapPass",16000.80,"Qualified",-0.00100,80.15,55079,"E-13","Alloy 617","Plate",314626
"89% Nf: Cycle 800-801","CapPass",16000.80,"Qualified",-0.00100,80.63,55080,"E-13","Alloy 617","Plate",314626
"89% Nf: Cycle 800-801","CapPass",16000.84,"Qualified",-0.00095,80.62,55081,"E-13","Alloy 617","Plate",314626
"89% Nf: Cycle 800-801","CapPass",16000.90,"Qualified",-0.00090,80.38,55082,"E-13","Alloy 617","Plate",314626
"89% Nf: Cycle 800-801","CapPass",16000.95,"Qualified",-0.00085,80.69,55083,"E-13","Alloy 617","Plate",314626
"89% Nf: Cycle 800-801","CapPass",16001.00,"Qualified",-0.00080,80.68,55084,"E-13","Alloy 617","Plate",314626
"89% Nf: Cycle 800-801","CapPass",16001.05,"Qualified",-0.00075,81.22,55085,"E-13","Alloy 617","Plate",314626
"89% Nf: Cycle 800-801","CapPass",16001.10,"Qualified",-0.00070,81.31,55086,"E-13","Alloy 617","Plate",314626
"89% Nf: Cycle 800-801","CapPass",16001.15,"Qualified",-0.00065,81.23,55087,"E-13","Alloy 617","Plate",314626
"89% Nf: Cycle 800-801","CapPass",16001.20,"Qualified",-0.00060,81.51,55088,"E-13","Alloy 617","Plate",314626
"89% Nf: Cycle 800-801","CapPass",16001.25,"Qualified",-0.00055,82.14,55089,"E-13","Alloy 617","Plate",314626
"89% Nf: Cycle 800-801","CapPass",16001.30,"Qualified",-0.00049,82.38,55090,"E-13","Alloy 617","Plate",314626
"89% Nf: Cycle 800-801","CapPass",16001.30,"Qualified",-0.00049,82.64,55091,"E-13","Alloy 617","Plate",314626
"89% Nf: Cycle 800-801","CapPass",16001.35,"Qualified",-0.00044,82.50,55092,"E-13","Alloy 617","Plate",314626
"89% Nf: Cycle 800-801","CapPass",16001.40,"Qualified",-0.00039,82.40,55093,"E-13","Alloy 617","Plate",314626
"89% Nf: Cycle 800-801","CapPass",16001.45,"Qualified",-0.00034,82.80,55094,"E-13","Alloy 617","Plate",314626
"89% Nf: Cycle 800-801","CapPass",16001.50,"Qualified",-0.00029,83.01,55095,"E-13","Alloy 617","Plate",314626
"89% Nf: Cycle 800-801","CapPass",16001.55,"Qualified",-0.00024,83.52,55096,"E-13","Alloy 617","Plate",314626
"89% Nf: Cycle 800-801","CapPass",16001.60,"Qualified",-0.00019,83.88,55097,"E-13","Alloy 617","Plate",314626
"89% Nf: Cycle 800-801","CapPass",16001.65,"Qualified",-0.00014,84.09,55098,"E-13","Alloy 617","Plate",314626
"89% Nf: Cycle 800-801","CapPass",16001.71,"Qualified",-0.00009,84.02,55099,"E-13","Alloy 617","Plate",314626
"89% Nf: Cycle 800-801","CapPass",16001.75,"Qualified",-0.00004,84.08,55100,"E-13","Alloy 617","Plate",314626
"89% Nf: Cycle 800-801","CapPass",16001.80,"Qualified",0.00001,84.57,55101,"E-13","Alloy 617","Plate",314626
"89% Nf: Cycle 800-801","CapPass",16001.81,"Qualified",0.00001,84.50,55102,"E-13","Alloy 617","Plate",314626
"89% Nf: Cycle 800-801","CapPass",16001.86,"Qualified",0.00006,84.19,55103,"E-13","Alloy 617","Plate",314626
"89% Nf: Cycle 800-801","CapPass",16001.91,"Qualified",0.00011,84.59,55104,"E-13","Alloy 617","Plate",314626
"89% Nf: Cycle 800-801","CapPass",16001.96,"Qualified",0.00016,84.31,55105,"E-13","Alloy 617","Plate",314626
"89% Nf: Cycle 800-801","CapPass",16002.01,"Qualified",0.00021,84.31,55106,"E-13","Alloy 617","Plate",314626
"89% Nf: Cycle 800-801","CapPass",16002.06,"Qualified",0.00026,84.88,55107,"E-13","Alloy 617","Plate",314626
"89% Nf: Cycle 800-801","CapPass",16002.11,"Qualified",0.00031,85.04,55108,"E-13","Alloy 617","Plate",314626
"89% Nf: Cycle 800-801","CapPass",16002.16,"Qualified",0.00036,84.92,55109,"E-13","Alloy 617","Plate",314626
"89% Nf: Cycle 800-801","CapPass",16002.21,"Qualified",0.00041,85.55,55110,"E-13","Alloy 617","Plate",314626
"89% Nf: Cycle 800-801","CapPass",16002.26,"Qualified",0.00047,85.67,55111,"E-13","Alloy 617","Plate",314626
"89% Nf: Cycle 800-801","CapPass",16002.30,"Qualified",0.00051,86.05,55112,"E-13","Alloy 617","Plate",314626
"89% Nf: Cycle 800-801","CapPass",16002.31,"Qualified",0.00052,85.36,55113,"E-13","Alloy 617","Plate",314626
"89% Nf: Cycle 800-801","CapPass",16002.36,"Qualified",0.00057,85.49,55114,"E-13","Alloy 617","Plate",314626
"89% Nf: Cycle 800-801","CapPass",16002.42,"Qualified",0.00062,86.08,55115,"E-13","Alloy 617","Plate",314626
"89% Nf: Cycle 800-801","CapPass",16002.46,"Qualified",0.00067,85.95,55116,"E-13","Alloy 617","Plate",314626
"89% Nf: Cycle 800-801","CapPass",16002.51,"Qualified",0.00072,86.16,55117,"E-13","Alloy 617","Plate",314626
"89% Nf: Cycle 800-801","CapPass",16002.56,"Qualified",0.00077,86.13,55118,"E-13","Alloy 617","Plate",314626
"89% Nf: Cycle 800-801","CapPass",16002.61,"Qualified",0.00082,86.31,55119,"E-13","Alloy 617","Plate",314626
"89% Nf: Cycle 800-801","CapPass",16002.66,"Qualified",0.00087,86.63,55120,"E-13","Alloy 617","Plate",314626
"89% Nf: Cycle 800-801","CapPass",16002.71,"Qualified",0.00092,86.35,55121,"E-13","Alloy 617","Plate",314626
"89% Nf: Cycle 800-801","CapPass",16002.76,"Qualified",0.00097,86.29,55122,"E-13","Alloy 617","Plate",314626
"89% Nf: Cycle 800-801","CapPass",16002.80,"Qualified",0.00101,86.70,55123,"E-13","Alloy 617","Plate",314626
"89% Nf: Cycle 800-801","CapPass",16002.82,"Qualified",0.00102,86.19,55124,"E-13","Alloy 617","Plate",314626
"89% Nf: Cycle 800-801","CapPass",16002.87,"Qualified",0.00107,86.65,55125,"E-13","Alloy 617","Plate",314626
"89% Nf: Cycle 800-801","CapPass",16002.92,"Qualified",0.00112,86.79,55126,"E-13","Alloy 617","Plate",314626
"89% Nf: Cycle 800-801","CapPass",16002.97,"Qualified",0.00117,86.58,55127,"E-13","Alloy 617","Plate",314626
"89% Nf: Cycle 800-801","CapPass",16003.02,"Qualified",0.00123,86.80,55128,"E-13","Alloy 617","Plate",314626
"89% Nf: Cycle 800-801","CapPass",16003.07,"Qualified",0.00128,86.78,55129,"E-13","Alloy 617","Plate",314626
"89% Nf: Cycle 800-801","CapPass",16003.12,"Qualified",0.00133,87.22,55130,"E-13","Alloy 617","Plate",314626
"89% Nf: Cycle 800-801","CapPass",16003.17,"Qualified",0.00138,87.27,55131,"E-13","Alloy 617","Plate",314626
"89% Nf: Cycle 800-801","CapPass",16003.22,"Qualified",0.00143,87.83,55132,"E-13","Alloy 617","Plate",314626
"89% Nf: Cycle 800-801","CapPass",16003.27,"Qualified",0.00148,88.05,55133,"E-13","Alloy 617","Plate",314626
"89% Nf: Cycle 800-801","CapPass",16003.30,"Qualified",0.00151,88.47,55134,"E-13","Alloy 617","Plate",314626
"89% Nf: Cycle 800-801","CapPass",16003.32,"Qualified",0.00153,87.89,55135,"E-13","Alloy 617","Plate",314626
"89% Nf: Cycle 800-801","CapPass",16003.37,"Qualified",0.00158,87.88,55136,"E-13","Alloy 617","Plate",314626
"89% Nf: Cycle 800-801","CapPass",16003.42,"Qualified",0.00163,88.26,55137,"E-13","Alloy 617","Plate",314626
"89% Nf: Cycle 800-801","CapPass",16003.47,"Qualified",0.00168,88.20,55138,"E-13","Alloy 617","Plate",314626
"89% Nf: Cycle 800-801","CapPass",16003.52,"Qualified",0.00173,88.08,55139,"E-13","Alloy 617","Plate",314626
"89% Nf: Cycle 800-801","CapPass",16003.57,"Qualified",0.00178,88.61,55140,"E-13","Alloy 617","Plate",314626
"89% Nf: Cycle 800-801","CapPass",16003.62,"Qualified",0.00183,87.96,55141,"E-13","Alloy 617","Plate",314626
"89% Nf: Cycle 800-801","CapPass",16003.67,"Qualified",0.00188,88.05,55142,"E-13","Alloy 617","Plate",314626
"89% Nf: Cycle 800-801","CapPass",16003.72,"Qualified",0.00193,88.28,55143,"E-13","Alloy 617","Plate",314626
"89% Nf: Cycle 800-801","CapPass",16003.77,"Qualified",0.00198,88.18,55144,"E-13","Alloy 617","Plate",314626
"89% Nf: Cycle 800-801","CapPass",16003.80,"Qualified",0.00201,88.72,55145,"E-13","Alloy 617","Plate",314626
"89% Nf: Cycle 800-801","CapPass",16003.82,"Qualified",0.00203,88.40,55146,"E-13","Alloy 617","Plate",314626
"89% Nf: Cycle 800-801","CapPass",16003.87,"Qualified",0.00208,88.54,55147,"E-13","Alloy 617","Plate",314626
"89% Nf: Cycle 800-801","CapPass",16003.92,"Qualified",0.00213,88.31,55148,"E-13","Alloy 617","Plate",314626
"89% Nf: Cycle 800-801","CapPass",16003.97,"Qualified",0.00218,88.18,55149,"E-13","Alloy 617","Plate",314626
"89% Nf: Cycle 800-801","CapPass",16004.02,"Qualified",0.00223,88.42,55150,"E-13","Alloy 617","Plate",314626
"89% Nf: Cycle 800-801","CapPass",16004.07,"Qualified",0.00228,88.72,55151,"E-13","Alloy 617","Plate",314626
"89% Nf: Cycle 800-801","CapPass",16004.12,"Qualified",0.00233,88.51,55152,"E-13","Alloy 617","Plate",314626
"89% Nf: Cycle 800-801","CapPass",16004.17,"Qualified",0.00238,88.72,55153,"E-13","Alloy 617","Plate",314626
"89% Nf: Cycle 800-801","CapPass",16004.23,"Qualified",0.00243,88.58,55154,"E-13","Alloy 617","Plate",314626
"89% Nf: Cycle 800-801","CapPass",16004.28,"Qualified",0.00249,89.32,55155,"E-13","Alloy 617","Plate",314626
"89% Nf: Cycle 800-801","CapPass",16004.30,"Qualified",0.00251,89.54,55156,"E-13","Alloy 617","Plate",314626
"89% Nf: Cycle 800-801","CapPass",16004.33,"Qualified",0.00254,89.50,55157,"E-13","Alloy 617","Plate",314626
"89% Nf: Cycle 800-801","CapPass",16004.37,"Qualified",0.00259,89.36,55158,"E-13","Alloy 617","Plate",314626
"89% Nf: Cycle 800-801","CapPass",16004.42,"Qualified",0.00264,89.63,55159,"E-13","Alloy 617","Plate",314626
"89% Nf: Cycle 800-801","CapPass",16004.47,"Qualified",0.00269,89.37,55160,"E-13","Alloy 617","Plate",314626
"89% Nf: Cycle 800-801","CapPass",16004.52,"Qualified",0.00274,89.41,55161,"E-13","Alloy 617","Plate",314626
"89% Nf: Cycle 800-801","CapPass",16004.57,"Qualified",0.00279,89.14,55162,"E-13","Alloy 617","Plate",314626
"89% Nf: Cycle 800-801","CapPass",16004.62,"Qualified",0.00284,89.26,55163,"E-13","Alloy 617","Plate",314626
"89% Nf: Cycle 800-801","CapPass",16004.68,"Qualified",0.00289,89.17,55164,"E-13","Alloy 617","Plate",314626
"89% Nf: Cycle 800-801","CapPass",16004.73,"Qualified",0.00294,89.33,55165,"E-13","Alloy 617","Plate",314626
"89% Nf: Cycle 800-801","CapPass",16004.78,"Qualified",0.00299,89.26,55166,"E-13","Alloy 617","Plate",314626
"89% Nf: Cycle 800-801","CapPass",16004.80,"Qualified",0.00301,89.83,55167,"E-13","Alloy 617","Plate",314626
"89% Nf: Cycle 800-801","CapPass",16004.83,"Qualified",0.00304,89.68,55168,"E-13","Alloy 617","Plate",314626
"89% Nf: Cycle 800-801","CapPass",16004.88,"Qualified",0.00309,89.28,55169,"E-13","Alloy 617","Plate",314626
"89% Nf: Cycle 800-801","CapPass",16004.93,"Qualified",0.00314,89.99,55170,"E-13","Alloy 617","Plate",314626
"89% Nf: Cycle 800-801","CapPass",16004.98,"Qualified",0.00319,90.16,55171,"E-13","Alloy 617","Plate",314626
"89% Nf: Cycle 800-801","CapPass",16005.03,"Qualified",0.00324,90.12,55172,"E-13","Alloy 617","Plate",314626
"89% Nf: Cycle 800-801","CapPass",16005.08,"Qualified",0.00329,89.98,55173,"E-13","Alloy 617","Plate",314626
"89% Nf: Cycle 800-801","CapPass",16005.13,"Qualified",0.00334,90.32,55174,"E-13","Alloy 617","Plate",314626
"89% Nf: Cycle 800-801","CapPass",16005.18,"Qualified",0.00339,90.47,55175,"E-13","Alloy 617","Plate",314626
"89% Nf: Cycle 800-801","CapPass",16005.23,"Qualified",0.00344,90.54,55176,"E-13","Alloy 617","Plate",314626
"89% Nf: Cycle 800-801","CapPass",16005.28,"Qualified",0.00350,90.29,55177,"E-13","Alloy 617","Plate",314626
"89% Nf: Cycle 800-801","CapPass",16005.30,"Qualified",0.00351,90.92,55178,"E-13","Alloy 617","Plate",314626
"89% Nf: Cycle 800-801","CapPass",16005.33,"Qualified",0.00355,90.79,55179,"E-13","Alloy 617","Plate",314626
"89% Nf: Cycle 800-801","CapPass",16005.38,"Qualified",0.00360,90.54,55180,"E-13","Alloy 617","Plate",314626
"89% Nf: Cycle 800-801","CapPass",16005.43,"Qualified",0.00365,90.61,55181,"E-13","Alloy 617","Plate",314626
"89% Nf: Cycle 800-801","CapPass",16005.48,"Qualified",0.00370,90.85,55182,"E-13","Alloy 617","Plate",314626
"89% Nf: Cycle 800-801","CapPass",16005.53,"Qualified",0.00375,91.00,55183,"E-13","Alloy 617","Plate",314626
"89% Nf: Cycle 800-801","CapPass",16005.58,"Qualified",0.00380,91.18,55184,"E-13","Alloy 617","Plate",314626
"89% Nf: Cycle 800-801","CapPass",16005.64,"Qualified",0.00385,91.09,55185,"E-13","Alloy 617","Plate",314626
"89% Nf: Cycle 800-801","CapPass",16005.69,"Qualified",0.00390,91.08,55186,"E-13","Alloy 617","Plate",314626
"89% Nf: Cycle 800-801","CapPass",16005.74,"Qualified",0.00395,91.59,55187,"E-13","Alloy 617","Plate",314626
"89% Nf: Cycle 800-801","CapPass",16005.79,"Qualified",0.00400,91.81,55188,"E-13","Alloy 617","Plate",314626
"89% Nf: Cycle 800-801","CapPass",16005.80,"Qualified",0.00401,92.13,55189,"E-13","Alloy 617","Plate",314626
"89% Nf: Cycle 800-801","CapPass",16005.84,"Qualified",0.00405,91.91,55190,"E-13","Alloy 617","Plate",314626
"89% Nf: Cycle 800-801","CapPass",16005.89,"Qualified",0.00410,92.20,55191,"E-13","Alloy 617","Plate",314626
"89% Nf: Cycle 800-801","CapPass",16005.94,"Qualified",0.00415,92.06,55192,"E-13","Alloy 617","Plate",314626
"89% Nf: Cycle 800-801","CapPass",16005.99,"Qualified",0.00420,92.14,55193,"E-13","Alloy 617","Plate",314626
"89% Nf: Cycle 800-801","CapPass",16006.03,"Qualified",0.00425,92.62,55194,"E-13","Alloy 617","Plate",314626
"89% Nf: Cycle 800-801","CapPass",16006.09,"Qualified",0.00430,92.54,55195,"E-13","Alloy 617","Plate",314626
"89% Nf: Cycle 800-801","CapPass",16006.14,"Qualified",0.00435,92.14,55196,"E-13","Alloy 617","Plate",314626
"89% Nf: Cycle 800-801","CapPass",16006.19,"Qualified",0.00441,92.04,55197,"E-13","Alloy 617","Plate",314626
"89% Nf: Cycle 800-801","CapPass",16006.24,"Qualified",0.00446,92.14,55198,"E-13","Alloy 617","Plate",314626
"89% Nf: Cycle 800-801","CapPass",16006.29,"Qualified",0.00451,92.30,55199,"E-13","Alloy 617","Plate",314626
"89% Nf: Cycle 800-801","CapPass",16006.30,"Qualified",0.00452,92.56,55200,"E-13","Alloy 617","Plate",314626
"89% Nf: Cycle 800-801","CapPass",16006.34,"Qualified",0.00456,92.06,55201,"E-13","Alloy 617","Plate",314626
"89% Nf: Cycle 800-801","CapPass",16006.39,"Qualified",0.00461,92.10,55202,"E-13","Alloy 617","Plate",314626
"89% Nf: Cycle 800-801","CapPass",16006.45,"Qualified",0.00466,92.25,55203,"E-13","Alloy 617","Plate",314626
"89% Nf: Cycle 800-801","CapPass",16006.50,"Qualified",0.00471,92.30,55204,"E-13","Alloy 617","Plate",314626
"89% Nf: Cycle 800-801","CapPass",16006.55,"Qualified",0.00476,92.97,55205,"E-13","Alloy 617","Plate",314626
"89% Nf: Cycle 800-801","CapPass",16006.60,"Qualified",0.00481,92.95,55206,"E-13","Alloy 617","Plate",314626
"89% Nf: Cycle 800-801","CapPass",16006.65,"Qualified",0.00486,93.22,55207,"E-13","Alloy 617","Plate",314626
"89% Nf: Cycle 800-801","CapPass",16006.70,"Qualified",0.00491,93.16,55208,"E-13","Alloy 617","Plate",314626
