Repository: js-molina/fatigue-A617

File: data/950C/Strain rate 0.001/2.0% strain/HTM_A19_Cycles_E28.csv (part 1 of 20)
"Stress Mpa","Strain","Qual State","Qual Exceptions","Elapsed Time Sec","Data State","Cycle Label","Cycle","Count","Sample","Alloy","Heat","Material_Form"
18.40,0.00005,"Qualified",,0.00,"CapPass","Cycle 1",1,1,"E-28","Alloy 617",314626,"Plate"
25.23,0.00010,"Qualified",,0.06,"CapPass","Cycle 1",1,2,"E-28","Alloy 617",314626,"Plate"
31.42,0.00015,"Qualified",,0.12,"CapPass","Cycle 1",1,3,"E-28","Alloy 617",314626,"Plate"
37.45,0.00020,"Qualified",,0.18,"CapPass","Cycle 1",1,4,"E-28","Alloy 617",314626,"Plate"
42.91,0.00025,"Qualified",,0.25,"CapPass","Cycle 1",1,5,"E-28","Alloy 617",314626,"Plate"
43.95,0.00026,"Qualified",,0.27,"CapPass","Cycle 1",1,6,"E-28","Alloy 617",314626,"Plate"
49.35,0.00030,"Qualified",,0.33,"CapPass","Cycle 1",1,7,"E-28","Alloy 617",314626,"Plate"
55.85,0.00036,"Qualified",,0.39,"CapPass","Cycle 1",1,8,"E-28","Alloy 617",314626,"Plate"
62.20,0.00041,"Qualified",,0.44,"CapPass","Cycle 1",1,9,"E-28","Alloy 617",314626,"Plate"
69.02,0.00046,"Qualified",,0.49,"CapPass","Cycle 1",1,10,"E-28","Alloy 617",314626,"Plate"
75.54,0.00051,"Qualified",,0.54,"CapPass","Cycle 1",1,11,"E-28","Alloy 617",314626,"Plate"
82.05,0.00056,"Qualified",,0.59,"CapPass","Cycle 1",1,12,"E-28","Alloy 617",314626,"Plate"
88.01,0.00061,"Qualified",,0.64,"CapPass","Cycle 1",1,13,"E-28","Alloy 617",314626,"Plate"
94.01,0.00066,"Qualified",,0.70,"CapPass","Cycle 1",1,14,"E-28","Alloy 617",314626,"Plate"
100.44,0.00071,"Qualified",,0.76,"CapPass","Cycle 1",1,15,"E-28","Alloy 617",314626,"Plate"
100.60,0.00071,"Qualified",,0.77,"CapPass","Cycle 1",1,16,"E-28","Alloy 617",314626,"Plate"
106.15,0.00076,"Qualified",,0.83,"CapPass","Cycle 1",1,17,"E-28","Alloy 617",314626,"Plate"
112.61,0.00081,"Qualified",,0.89,"CapPass","Cycle 1",1,18,"E-28","Alloy 617",314626,"Plate"
118.64,0.00086,"Qualified",,0.95,"CapPass","Cycle 1",1,19,"E-28","Alloy 617",314626,"Plate"
125.14,0.00091,"Qualified",,1.00,"CapPass","Cycle 1",1,20,"E-28","Alloy 617",314626,"Plate"
131.21,0.00096,"Qualified",,1.06,"CapPass","Cycle 1",1,21,"E-28","Alloy 617",314626,"Plate"
137.74,0.00101,"Qualified",,1.12,"CapPass","Cycle 1",1,22,"E-28","Alloy 617",314626,"Plate"
144.41,0.00106,"Qualified",,1.17,"CapPass","Cycle 1",1,23,"E-28","Alloy 617",314626,"Plate"
150.86,0.00111,"Qualified",,1.21,"CapPass","Cycle 1",1,24,"E-28","Alloy 617",314626,"Plate"
156.78,0.00116,"Qualified",,1.25,"CapPass","Cycle 1",1,25,"E-28","Alloy 617",314626,"Plate"
159.64,0.00119,"Qualified",,1.27,"CapPass","Cycle 1",1,26,"E-28","Alloy 617",314626,"Plate"
160.96,0.00121,"Qualified",,1.28,"CapPass","Cycle 1",1,27,"E-28","Alloy 617",314626,"Plate"
163.22,0.00126,"Qualified",,1.31,"CapPass","Cycle 1",1,28,"E-28","Alloy 617",314626,"Plate"
163.96,0.00131,"Qualified",,1.32,"CapPass","Cycle 1",1,29,"E-28","Alloy 617",314626,"Plate"
164.81,0.00137,"Qualified",,1.33,"CapPass","Cycle 1",1,30,"E-28","Alloy 617",314626,"Plate"
165.19,0.00142,"Qualified",,1.34,"CapPass","Cycle 1",1,31,"E-28","Alloy 617",314626,"Plate"
165.66,0.00148,"Qualified",,1.35,"CapPass","Cycle 1",1,32,"E-28","Alloy 617",314626,"Plate"
165.84,0.00153,"Qualified",,1.36,"CapPass","Cycle 1",1,33,"E-28","Alloy 617",314626,"Plate"
166.21,0.00159,"Qualified",,1.37,"CapPass","Cycle 1",1,34,"E-28","Alloy 617",314626,"Plate"
166.29,0.00164,"Qualified",,1.37,"CapPass","Cycle 1",1,35,"E-28","Alloy 617",314626,"Plate"
166.23,0.00169,"Qualified",,1.38,"CapPass","Cycle 1",1,36,"E-28","Alloy 617",314626,"Plate"
165.71,0.00174,"Qualified",,1.40,"CapPass","Cycle 1",1,37,"E-28","Alloy 617",314626,"Plate"
164.67,0.00179,"Qualified",,1.42,"CapPass","Cycle 1",1,38,"E-28","Alloy 617",314626,"Plate"
144.40,0.00174,"Qualified",,1.53,"CapPass","Cycle 1",1,39,"E-28","Alloy 617",314626,"Plate"
147.80,0.00177,"Qualified",,1.77,"CapPass","Cycle 1",1,40,"E-28","Alloy 617",314626,"Plate"
149.29,0.00179,"Qualified",,1.78,"CapPass","Cycle 1",1,41,"E-28","Alloy 617",314626,"Plate"
154.32,0.00184,"Qualified",,1.82,"CapPass","Cycle 1",1,42,"E-28","Alloy 617",314626,"Plate"
159.00,0.00189,"Qualified",,1.86,"CapPass","Cycle 1",1,43,"E-28","Alloy 617",314626,"Plate"
163.22,0.00194,"Qualified",,1.90,"CapPass","Cycle 1",1,44,"E-28","Alloy 617",314626,"Plate"
166.85,0.00199,"Qualified",,1.94,"CapPass","Cycle 1",1,45,"E-28","Alloy 617",314626,"Plate"
169.88,0.00204,"Qualified",,1.98,"CapPass","Cycle 1",1,46,"E-28","Alloy 617",314626,"Plate"
172.51,0.00210,"Qualified",,2.02,"CapPass","Cycle 1",1,47,"E-28","Alloy 617",314626,"Plate"
174.14,0.00215,"Qualified",,2.06,"CapPass","Cycle 1",1,48,"E-28","Alloy 617",314626,"Plate"
174.63,0.00220,"Qualified",,2.09,"CapPass","Cycle 1",1,49,"E-28","Alloy 617",314626,"Plate"
173.27,0.00225,"Qualified",,2.11,"CapPass","Cycle 1",1,50,"E-28","Alloy 617",314626,"Plate"
172.30,0.00230,"Qualified",,2.13,"CapPass","Cycle 1",1,51,"E-28","Alloy 617",314626,"Plate"
172.30,0.00236,"Qualified",,2.13,"CapPass","Cycle 1",1,52,"E-28","Alloy 617",314626,"Plate"
172.07,0.00241,"Qualified",,2.14,"CapPass","Cycle 1",1,53,"E-28","Alloy 617",314626,"Plate"
171.83,0.00246,"Qualified",,2.15,"CapPass","Cycle 1",1,54,"E-28","Alloy 617",314626,"Plate"
171.55,0.00252,"Qualified",,2.16,"CapPass","Cycle 1",1,55,"E-28","Alloy 617",314626,"Plate"
169.80,0.00257,"Qualified",,2.18,"CapPass","Cycle 1",1,56,"E-28","Alloy 617",314626,"Plate"
155.09,0.00258,"Qualified",,2.27,"CapPass","Cycle 1",1,57,"E-28","Alloy 617",314626,"Plate"
140.24,0.00252,"Qualified",,2.37,"CapPass","Cycle 1",1,58,"E-28","Alloy 617",314626,"Plate"
141.52,0.00257,"Qualified",,2.52,"CapPass","Cycle 1",1,59,"E-28","Alloy 617",314626,"Plate"
146.04,0.00262,"Qualified",,2.57,"CapPass","Cycle 1",1,60,"E-28","Alloy 617",314626,"Plate"
149.93,0.00267,"Qualified",,2.61,"CapPass","Cycle 1",1,61,"E-28","Alloy 617",314626,"Plate"
153.75,0.00272,"Qualified",,2.65,"CapPass","Cycle 1",1,62,"E-28","Alloy 617",314626,"Plate"
156.59,0.00277,"Qualified",,2.69,"CapPass","Cycle 1",1,63,"E-28","Alloy 617",314626,"Plate"
159.24,0.00282,"Qualified",,2.72,"CapPass","Cycle 1",1,64,"E-28","Alloy 617",314626,"Plate"
161.52,0.00287,"Qualified",,2.76,"CapPass","Cycle 1",1,65,"E-28","Alloy 617",314626,"Plate"
161.70,0.00287,"Qualified",,2.77,"CapPass","Cycle 1",1,66,"E-28","Alloy 617",314626,"Plate"
163.05,0.00292,"Qualified",,2.81,"CapPass","Cycle 1",1,67,"E-28","Alloy 617",314626,"Plate"
164.46,0.00297,"Qualified",,2.85,"CapPass","Cycle 1",1,68,"E-28","Alloy 617",314626,"Plate"
165.20,0.00302,"Qualified",,2.89,"CapPass","Cycle 1",1,69,"E-28","Alloy 617",314626,"Plate"
165.79,0.00307,"Qualified",,2.94,"CapPass","Cycle 1",1,70,"E-28","Alloy 617",314626,"Plate"
166.05,0.00313,"Qualified",,2.98,"CapPass","Cycle 1",1,71,"E-28","Alloy 617",314626,"Plate"
165.84,0.00318,"Qualified",,3.03,"CapPass","Cycle 1",1,72,"E-28","Alloy 617",314626,"Plate"
165.58,0.00323,"Qualified",,3.07,"CapPass","Cycle 1",1,73,"E-28","Alloy 617",314626,"Plate"
164.96,0.00328,"Qualified",,3.12,"CapPass","Cycle 1",1,74,"E-28","Alloy 617",314626,"Plate"
164.31,0.00333,"Qualified",,3.17,"CapPass","Cycle 1",1,75,"E-28","Alloy 617",314626,"Plate"
163.48,0.00338,"Qualified",,3.22,"CapPass","Cycle 1",1,76,"E-28","Alloy 617",314626,"Plate"
162.85,0.00342,"Qualified",,3.27,"CapPass","Cycle 1",1,77,"E-28","Alloy 617",314626,"Plate"
162.65,0.00343,"Qualified",,3.27,"CapPass","Cycle 1",1,78,"E-28","Alloy 617",314626,"Plate"
161.83,0.00348,"Qualified",,3.32,"CapPass","Cycle 1",1,79,"E-28","Alloy 617",314626,"Plate"
161.06,0.00353,"Qualified",,3.37,"CapPass","Cycle 1",1,80,"E-28","Alloy 617",314626,"Plate"
160.35,0.00358,"Qualified",,3.42,"CapPass","Cycle 1",1,81,"E-28","Alloy 617",314626,"Plate"
159.73,0.00363,"Qualified",,3.47,"CapPass","Cycle 1",1,82,"E-28","Alloy 617",314626,"Plate"
159.11,0.00368,"Qualified",,3.52,"CapPass","Cycle 1",1,83,"E-28","Alloy 617",314626,"Plate"
158.53,0.00373,"Qualified",,3.57,"CapPass","Cycle 1",1,84,"E-28","Alloy 617",314626,"Plate"
157.92,0.00378,"Qualified",,3.62,"CapPass","Cycle 1",1,85,"E-28","Alloy 617",314626,"Plate"
157.35,0.00383,"Qualified",,3.67,"CapPass","Cycle 1",1,86,"E-28","Alloy 617",314626,"Plate"
156.69,0.00388,"Qualified",,3.72,"CapPass","Cycle 1",1,87,"E-28","Alloy 617",314626,"Plate"
156.19,0.00393,"Qualified",,3.77,"CapPass","Cycle 1",1,88,"E-28","Alloy 617",314626,"Plate"
155.42,0.00398,"Qualified",,3.82,"CapPass","Cycle 1",1,89,"E-28","Alloy 617",314626,"Plate"
154.67,0.00403,"Qualified",,3.87,"CapPass","Cycle 1",1,90,"E-28","Alloy 617",314626,"Plate"
154.02,0.00408,"Qualified",,3.92,"CapPass","Cycle 1",1,91,"E-28","Alloy 617",314626,"Plate"
153.18,0.00413,"Qualified",,3.97,"CapPass","Cycle 1",1,92,"E-28","Alloy 617",314626,"Plate"
152.59,0.00418,"Qualified",,4.02,"CapPass","Cycle 1",1,93,"E-28","Alloy 617",314626,"Plate"
152.12,0.00423,"Qualified",,4.07,"CapPass","Cycle 1",1,94,"E-28","Alloy 617",314626,"Plate"
151.89,0.00428,"Qualified",,4.12,"CapPass","Cycle 1",1,95,"E-28","Alloy 617",314626,"Plate"
151.37,0.00433,"Qualified",,4.17,"CapPass","Cycle 1",1,96,"E-28","Alloy 617",314626,"Plate"
150.92,0.00439,"Qualified",,4.22,"CapPass","Cycle 1",1,97,"E-28","Alloy 617",314626,"Plate"
150.75,0.00443,"Qualified",,4.27,"CapPass","Cycle 1",1,98,"E-28","Alloy 617",314626,"Plate"
150.54,0.00444,"Qualified",,4.27,"CapPass","Cycle 1",1,99,"E-28","Alloy 617",314626,"Plate"
150.15,0.00449,"Qualified",,4.32,"CapPass","Cycle 1",1,100,"E-28","Alloy 617",314626,"Plate"
149.61,0.00454,"Qualified",,4.37,"CapPass","Cycle 1",1,101,"E-28","Alloy 617",314626,"Plate"
149.04,0.00459,"Qualified",,4.42,"CapPass","Cycle 1",1,102,"E-28","Alloy 617",314626,"Plate"
148.39,0.00464,"Qualified",,4.47,"CapPass","Cycle 1",1,103,"E-28","Alloy 617",314626,"Plate"
148.01,0.00469,"Qualified",,4.52,"CapPass","Cycle 1",1,104,"E-28","Alloy 617",314626,"Plate"
147.69,0.00474,"Qualified",,4.57,"CapPass","Cycle 1",1,105,"E-28","Alloy 617",314626,"Plate"
147.24,0.00479,"Qualified",,4.63,"CapPass","Cycle 1",1,106,"E-28","Alloy 617",314626,"Plate"
147.11,0.00484,"Qualified",,4.68,"CapPass","Cycle 1",1,107,"E-28","Alloy 617",314626,"Plate"
146.81,0.00489,"Qualified",,4.73,"CapPass","Cycle 1",1,108,"E-28","Alloy 617",314626,"Plate"
146.81,0.00493,"Qualified",,4.77,"CapPass","Cycle 1",1,109,"E-28","Alloy 617",314626,"Plate"
146.41,0.00494,"Qualified",,4.78,"CapPass","Cycle 1",1,110,"E-28","Alloy 617",314626,"Plate"
146.58,0.00499,"Qualified",,4.83,"CapPass","Cycle 1",1,111,"E-28","Alloy 617",314626,"Plate"
146.52,0.00504,"Qualified",,4.88,"CapPass","Cycle 1",1,112,"E-28","Alloy 617",314626,"Plate"
146.44,0.00509,"Qualified",,4.93,"CapPass","Cycle 1",1,113,"E-28","Alloy 617",314626,"Plate"
146.54,0.00514,"Qualified",,4.98,"CapPass","Cycle 1",1,114,"E-28","Alloy 617",314626,"Plate"
146.54,0.00519,"Qualified",,5.03,"CapPass","Cycle 1",1,115,"E-28","Alloy 617",314626,"Plate"
146.31,0.00524,"Qualified",,5.08,"CapPass","Cycle 1",1,116,"E-28","Alloy 617",314626,"Plate"
146.23,0.00529,"Qualified",,5.13,"CapPass","Cycle 1",1,117,"E-28","Alloy 617",314626,"Plate"
146.12,0.00534,"Qualified",,5.18,"CapPass","Cycle 1",1,118,"E-28","Alloy 617",314626,"Plate"
145.92,0.00539,"Qualified",,5.23,"CapPass","Cycle 1",1,119,"E-28","Alloy 617",314626,"Plate"
146.10,0.00543,"Qualified",,5.27,"CapPass","Cycle 1",1,120,"E-28","Alloy 617",314626,"Plate"
145.84,0.00545,"Qualified",,5.28,"CapPass","Cycle 1",1,121,"E-28","Alloy 617",314626,"Plate"
145.63,0.00550,"Qualified",,5.33,"CapPass","Cycle 1",1,122,"E-28","Alloy 617",314626,"Plate"
145.71,0.00555,"Qualified",,5.38,"CapPass","Cycle 1",1,123,"E-28","Alloy 617",314626,"Plate"
145.57,0.00560,"Qualified",,5.43,"CapPass","Cycle 1",1,124,"E-28","Alloy 617",314626,"Plate"
145.42,0.00565,"Qualified",,5.48,"CapPass","Cycle 1",1,125,"E-28","Alloy 617",314626,"Plate"
145.34,0.00570,"Qualified",,5.53,"CapPass","Cycle 1",1,126,"E-28","Alloy 617",314626,"Plate"
145.06,0.00575,"Qualified",,5.59,"CapPass","Cycle 1",1,127,"E-28","Alloy 617",314626,"Plate"
144.95,0.00580,"Qualified",,5.64,"CapPass","Cycle 1",1,128,"E-28","Alloy 617",314626,"Plate"
145.08,0.00585,"Qualified",,5.69,"CapPass","Cycle 1",1,129,"E-28","Alloy 617",314626,"Plate"
145.33,0.00590,"Qualified",,5.74,"CapPass","Cycle 1",1,130,"E-28","Alloy 617",314626,"Plate"
145.53,0.00593,"Qualified",,5.77,"CapPass","Cycle 1",1,131,"E-28","Alloy 617",314626,"Plate"
145.24,0.00595,"Qualified",,5.78,"CapPass","Cycle 1",1,132,"E-28","Alloy 617",314626,"Plate"
145.37,0.00600,"Qualified",,5.83,"CapPass","Cycle 1",1,133,"E-28","Alloy 617",314626,"Plate"
144.98,0.00605,"Qualified",,5.88,"CapPass","Cycle 1",1,134,"E-28","Alloy 617",314626,"Plate"
144.63,0.00610,"Qualified",,5.93,"CapPass","Cycle 1",1,135,"E-28","Alloy 617",314626,"Plate"
144.32,0.00615,"Qualified",,5.98,"CapPass","Cycle 1",1,136,"E-28","Alloy 617",314626,"Plate"
143.91,0.00620,"Qualified",,6.03,"CapPass","Cycle 1",1,137,"E-28","Alloy 617",314626,"Plate"
143.52,0.00626,"Qualified",,6.08,"CapPass","Cycle 1",1,138,"E-28","Alloy 617",314626,"Plate"
142.86,0.00631,"Qualified",,6.13,"CapPass","Cycle 1",1,139,"E-28","Alloy 617",314626,"Plate"
142.50,0.00636,"Qualified",,6.18,"CapPass","Cycle 1",1,140,"E-28","Alloy 617",314626,"Plate"
142.10,0.00641,"Qualified",,6.23,"CapPass","Cycle 1",1,141,"E-28","Alloy 617",314626,"Plate"
142.07,0.00644,"Qualified",,6.27,"CapPass","Cycle 1",1,142,"E-28","Alloy 617",314626,"Plate"
141.91,0.00646,"Qualified",,6.29,"CapPass","Cycle 1",1,143,"E-28","Alloy 617",314626,"Plate"
141.67,0.00651,"Qualified",,6.34,"CapPass","Cycle 1",1,144,"E-28","Alloy 617",314626,"Plate"
141.81,0.00656,"Qualified",,6.40,"CapPass","Cycle 1",1,145,"E-28","Alloy 617",314626,"Plate"
142.40,0.00661,"Qualified",,6.45,"CapPass","Cycle 1",1,146,"E-28","Alloy 617",314626,"Plate"
142.52,0.00666,"Qualified",,6.50,"CapPass","Cycle 1",1,147,"E-28","Alloy 617",314626,"Plate"
142.82,0.00671,"Qualified",,6.55,"CapPass","Cycle 1",1,148,"E-28","Alloy 617",314626,"Plate"
142.96,0.00676,"Qualified",,6.59,"CapPass","Cycle 1",1,149,"E-28","Alloy 617",314626,"Plate"
143.10,0.00681,"Qualified",,6.64,"CapPass","Cycle 1",1,150,"E-28","Alloy 617",314626,"Plate"
143.27,0.00686,"Qualified",,6.69,"CapPass","Cycle 1",1,151,"E-28","Alloy 617",314626,"Plate"
143.41,0.00691,"Qualified",,6.74,"CapPass","Cycle 1",1,152,"E-28","Alloy 617",314626,"Plate"
143.58,0.00693,"Qualified",,6.77,"CapPass","Cycle 1",1,153,"E-28","Alloy 617",314626,"Plate"
143.17,0.00696,"Qualified",,6.79,"CapPass","Cycle 1",1,154,"E-28","Alloy 617",314626,"Plate"
143.21,0.00701,"Qualified",,6.84,"CapPass","Cycle 1",1,155,"E-28","Alloy 617",314626,"Plate"
143.55,0.00706,"Qualified",,6.89,"CapPass","Cycle 1",1,156,"E-28","Alloy 617",314626,"Plate"
143.48,0.00711,"Qualified",,6.94,"CapPass","Cycle 1",1,157,"E-28","Alloy 617",314626,"Plate"
143.20,0.00716,"Qualified",,6.98,"CapPass","Cycle 1",1,158,"E-28","Alloy 617",314626,"Plate"
142.67,0.00722,"Qualified",,7.03,"CapPass","Cycle 1",1,159,"E-28","Alloy 617",314626,"Plate"
142.21,0.00727,"Qualified",,7.08,"CapPass","Cycle 1",1,160,"E-28","Alloy 617",314626,"Plate"
141.23,0.00732,"Qualified",,7.14,"CapPass","Cycle 1",1,161,"E-28","Alloy 617",314626,"Plate"
140.67,0.00737,"Qualified",,7.20,"CapPass","Cycle 1",1,162,"E-28","Alloy 617",314626,"Plate"
140.72,0.00742,"Qualified",,7.25,"CapPass","Cycle 1",1,163,"E-28","Alloy 617",314626,"Plate"
140.74,0.00743,"Qualified",,7.27,"CapPass","Cycle 1",1,164,"E-28","Alloy 617",314626,"Plate"
140.86,0.00747,"Qualified",,7.30,"CapPass","Cycle 1",1,165,"E-28","Alloy 617",314626,"Plate"
140.87,0.00752,"Qualified",,7.35,"CapPass","Cycle 1",1,166,"E-28","Alloy 617",314626,"Plate"
141.10,0.00757,"Qualified",,7.40,"CapPass","Cycle 1",1,167,"E-28","Alloy 617",314626,"Plate"
141.38,0.00762,"Qualified",,7.45,"CapPass","Cycle 1",1,168,"E-28","Alloy 617",314626,"Plate"
141.81,0.00767,"Qualified",,7.50,"CapPass","Cycle 1",1,169,"E-28","Alloy 617",314626,"Plate"
142.23,0.00772,"Qualified",,7.55,"CapPass","Cycle 1",1,170,"E-28","Alloy 617",314626,"Plate"
142.04,0.00777,"Qualified",,7.60,"CapPass","Cycle 1",1,171,"E-28","Alloy 617",314626,"Plate"
142.14,0.00782,"Qualified",,7.65,"CapPass","Cycle 1",1,172,"E-28","Alloy 617",314626,"Plate"
142.08,0.00787,"Qualified",,7.70,"CapPass","Cycle 1",1,173,"E-28","Alloy 617",314626,"Plate"
141.98,0.00792,"Qualified",,7.75,"CapPass","Cycle 1",1,174,"E-28","Alloy 617",314626,"Plate"
142.32,0.00794,"Qualified",,7.77,"CapPass","Cycle 1",1,175,"E-28","Alloy 617",314626,"Plate"
141.94,0.00797,"Qualified",,7.80,"CapPass","Cycle 1",1,176,"E-28","Alloy 617",314626,"Plate"
142.12,0.00802,"Qualified",,7.85,"CapPass","Cycle 1",1,177,"E-28","Alloy 617",314626,"Plate"
141.72,0.00807,"Qualified",,7.90,"CapPass","Cycle 1",1,178,"E-28","Alloy 617",314626,"Plate"
141.77,0.00812,"Qualified",,7.95,"CapPass","Cycle 1",1,179,"E-28","Alloy 617",314626,"Plate"
141.73,0.00817,"Qualified",,8.00,"CapPass","Cycle 1",1,180,"E-28","Alloy 617",314626,"Plate"
141.78,0.00822,"Qualified",,8.05,"CapPass","Cycle 1",1,181,"E-28","Alloy 617",314626,"Plate"
141.99,0.00827,"Qualified",,8.10,"CapPass","Cycle 1",1,182,"E-28","Alloy 617",314626,"Plate"
142.13,0.00833,"Qualified",,8.15,"CapPass","Cycle 1",1,183,"E-28","Alloy 617",314626,"Plate"
142.11,0.00838,"Qualified",,8.20,"CapPass","Cycle 1",1,184,"E-28","Alloy 617",314626,"Plate"
142.28,0.00843,"Qualified",,8.25,"CapPass","Cycle 1",1,185,"E-28","Alloy 617",314626,"Plate"
142.41,0.00844,"Qualified",,8.27,"CapPass","Cycle 1",1,186,"E-28","Alloy 617",314626,"Plate"
142.16,0.00848,"Qualified",,8.30,"CapPass","Cycle 1",1,187,"E-28","Alloy 617",314626,"Plate"
141.99,0.00853,"Qualified",,8.35,"CapPass","Cycle 1",1,188,"E-28","Alloy 617",314626,"Plate"
142.09,0.00858,"Qualified",,8.41,"CapPass","Cycle 1",1,189,"E-28","Alloy 617",314626,"Plate"
142.20,0.00863,"Qualified",,8.46,"CapPass","Cycle 1",1,190,"E-28","Alloy 617",314626,"Plate"
142.24,0.00868,"Qualified",,8.51,"CapPass","Cycle 1",1,191,"E-28","Alloy 617",314626,"Plate"
142.31,0.00873,"Qualified",,8.56,"CapPass","Cycle 1",1,192,"E-28","Alloy 617",314626,"Plate"
142.55,0.00878,"Qualified",,8.61,"CapPass","Cycle 1",1,193,"E-28","Alloy 617",314626,"Plate"
142.58,0.00883,"Qualified",,8.66,"CapPass","Cycle 1",1,194,"E-28","Alloy 617",314626,"Plate"
142.65,0.00888,"Qualified",,8.71,"CapPass","Cycle 1",1,195,"E-28","Alloy 617",314626,"Plate"
142.56,0.00893,"Qualified",,8.75,"CapPass","Cycle 1",1,196,"E-28","Alloy 617",314626,"Plate"
142.82,0.00894,"Qualified",,8.77,"CapPass","Cycle 1",1,197,"E-28","Alloy 617",314626,"Plate"
142.63,0.00898,"Qualified",,8.80,"CapPass","Cycle 1",1,198,"E-28","Alloy 617",314626,"Plate"
142.67,0.00903,"Qualified",,8.86,"CapPass","Cycle 1",1,199,"E-28","Alloy 617",314626,"Plate"
142.60,0.00908,"Qualified",,8.91,"CapPass","Cycle 1",1,200,"E-28","Alloy 617",314626,"Plate"
142.52,0.00913,"Qualified",,8.96,"CapPass","Cycle 1",1,201,"E-28","Alloy 617",314626,"Plate"
142.70,0.00918,"Qualified",,9.01,"CapPass","Cycle 1",1,202,"E-28","Alloy 617",314626,"Plate"
142.60,0.00923,"Qualified",,9.06,"CapPass","Cycle 1",1,203,"E-28","Alloy 617",314626,"Plate"
142.51,0.00928,"Qualified",,9.11,"CapPass","Cycle 1",1,204,"E-28","Alloy 617",314626,"Plate"
142.36,0.00933,"Qualified",,9.16,"CapPass","Cycle 1",1,205,"E-28","Alloy 617",314626,"Plate"
142.22,0.00938,"Qualified",,9.21,"CapPass","Cycle 1",1,206,"E-28","Alloy 617",314626,"Plate"
141.61,0.00944,"Qualified",,9.26,"CapPass","Cycle 1",1,207,"E-28","Alloy 617",314626,"Plate"
141.42,0.00944,"Qualified",,9.27,"CapPass","Cycle 1",1,208,"E-28","Alloy 617",314626,"Plate"
134.98,0.00949,"Qualified",,9.33,"CapPass","Cycle 1",1,209,"E-28","Alloy 617",314626,"Plate"
115.93,0.00944,"Qualified",,9.43,"CapPass","Cycle 1",1,210,"E-28","Alloy 617",314626,"Plate"
106.89,0.00938,"Qualified",,9.46,"CapPass","Cycle 1",1,211,"E-28","Alloy 617",314626,"Plate"
98.59,0.00933,"Qualified",,9.50,"CapPass","Cycle 1",1,212,"E-28","Alloy 617",314626,"Plate"
91.03,0.00928,"Qualified",,9.53,"CapPass","Cycle 1",1,213,"E-28","Alloy 617",314626,"Plate"
83.33,0.00923,"Qualified",,9.57,"CapPass","Cycle 1",1,214,"E-28","Alloy 617",314626,"Plate"
76.75,0.00918,"Qualified",,9.60,"CapPass","Cycle 1",1,215,"E-28","Alloy 617",314626,"Plate"
69.94,0.00913,"Qualified",,9.64,"CapPass","Cycle 1",1,216,"E-28","Alloy 617",314626,"Plate"
63.51,0.00908,"Qualified",,9.69,"CapPass","Cycle 1",1,217,"E-28","Alloy 617",314626,"Plate"
57.37,0.00903,"Qualified",,9.73,"CapPass","Cycle 1",1,218,"E-28","Alloy 617",314626,"Plate"
53.88,0.00900,"Qualified",,9.77,"CapPass","Cycle 1",1,219,"E-28","Alloy 617",314626,"Plate"
50.78,0.00898,"Qualified",,9.79,"CapPass","Cycle 1",1,220,"E-28","Alloy 617",314626,"Plate"
44.35,0.00893,"Qualified",,9.84,"CapPass","Cycle 1",1,221,"E-28","Alloy 617",314626,"Plate"
37.79,0.00888,"Qualified",,9.90,"CapPass","Cycle 1",1,222,"E-28","Alloy 617",314626,"Plate"
31.62,0.00883,"Qualified",,9.96,"CapPass","Cycle 1",1,223,"E-28","Alloy 617",314626,"Plate"
25.28,0.00878,"Qualified",,10.01,"CapPass","Cycle 1",1,224,"E-28","Alloy 617",314626,"Plate"
19.43,0.00873,"Qualified",,10.06,"CapPass","Cycle 1",1,225,"E-28","Alloy 617",314626,"Plate"
13.50,0.00868,"Qualified",,10.12,"CapPass","Cycle 1",1,226,"E-28","Alloy 617",314626,"Plate"
7.65,0.00863,"Qualified",,10.17,"CapPass","Cycle 1",1,227,"E-28","Alloy 617",314626,"Plate"
1.74,0.00858,"Qualified",,10.23,"CapPass","Cycle 1",1,228,"E-28","Alloy 617",314626,"Plate"
-2.03,0.00854,"Qualified",,10.27,"CapPass","Cycle 1",1,229,"E-28","Alloy 617",314626,"Plate"
-3.58,0.00853,"Qualified",,10.28,"CapPass","Cycle 1",1,230,"E-28","Alloy 617",314626,"Plate"
-8.66,0.00848,"Qualified",,10.33,"CapPass","Cycle 1",1,231,"E-28","Alloy 617",314626,"Plate"
-13.30,0.00843,"Qualified",,10.39,"CapPass","Cycle 1",1,232,"E-28","Alloy 617",314626,"Plate"
-16.87,0.00837,"Qualified",,10.47,"CapPass","Cycle 1",1,233,"E-28","Alloy 617",314626,"Plate"
-21.01,0.00832,"Qualified",,10.57,"CapPass","Cycle 1",1,234,"E-28","Alloy 617",314626,"Plate"
-26.99,0.00827,"Qualified",,10.64,"CapPass","Cycle 1",1,235,"E-28","Alloy 617",314626,"Plate"
-33.22,0.00822,"Qualified",,10.70,"CapPass","Cycle 1",1,236,"E-28","Alloy 617",314626,"Plate"
-38.93,0.00817,"Qualified",,10.73,"CapPass","Cycle 1",1,237,"E-28","Alloy 617",314626,"Plate"
-43.43,0.00813,"Qualified",,10.77,"CapPass","Cycle 1",1,238,"E-28","Alloy 617",314626,"Plate"
-43.99,0.00812,"Qualified",,10.77,"CapPass","Cycle 1",1,239,"E-28","Alloy 617",314626,"Plate"
-48.58,0.00807,"Qualified",,10.81,"CapPass","Cycle 1",1,240,"E-28","Alloy 617",314626,"Plate"
-52.60,0.00802,"Qualified",,10.85,"CapPass","Cycle 1",1,241,"E-28","Alloy 617",314626,"Plate"
-56.38,0.00797,"Qualified",,10.90,"CapPass","Cycle 1",1,242,"E-28","Alloy 617",314626,"Plate"
-60.02,0.00792,"Qualified",,10.95,"CapPass","Cycle 1",1,243,"E-28","Alloy 617",314626,"Plate"
-63.45,0.00787,"Qualified",,11.01,"CapPass","Cycle 1",1,244,"E-28","Alloy 617",314626,"Plate"
-66.85,0.00782,"Qualified",,11.07,"CapPass","Cycle 1",1,245,"E-28","Alloy 617",314626,"Plate"
-70.33,0.00777,"Qualified",,11.13,"CapPass","Cycle 1",1,246,"E-28","Alloy 617",314626,"Plate"
-73.83,0.00772,"Qualified",,11.19,"CapPass","Cycle 1",1,247,"E-28","Alloy 617",314626,"Plate"
-77.41,0.00767,"Qualified",,11.24,"CapPass","Cycle 1",1,248,"E-28","Alloy 617",314626,"Plate"
-79.01,0.00765,"Qualified",,11.27,"CapPass","Cycle 1",1,249,"E-28","Alloy 617",314626,"Plate"
-81.34,0.00762,"Qualified",,11.29,"CapPass","Cycle 1",1,250,"E-28","Alloy 617",314626,"Plate"
-86.13,0.00757,"Qualified",,11.34,"CapPass","Cycle 1",1,251,"E-28","Alloy 617",314626,"Plate"
-90.53,0.00752,"Qualified",,11.38,"CapPass","Cycle 1",1,252,"E-28","Alloy 617",314626,"Plate"
-95.29,0.00746,"Qualified",,11.42,"CapPass","Cycle 1",1,253,"E-28","Alloy 617",314626,"Plate"
-99.63,0.00741,"Qualified",,11.45,"CapPass","Cycle 1",1,254,"E-28","Alloy 617",314626,"Plate"
-103.48,0.00736,"Qualified",,11.48,"CapPass","Cycle 1",1,255,"E-28","Alloy 617",314626,"Plate"
-107.27,0.00731,"Qualified",,11.52,"CapPass","Cycle 1",1,256,"E-28","Alloy 617",314626,"Plate"
-111.19,0.00726,"Qualified",,11.55,"CapPass","Cycle 1",1,257,"E-28","Alloy 617",314626,"Plate"
-113.85,0.00721,"Qualified",,11.58,"CapPass","Cycle 1",1,258,"E-28","Alloy 617",314626,"Plate"
-116.18,0.00716,"Qualified",,11.61,"CapPass","Cycle 1",1,259,"E-28","Alloy 617",314626,"Plate"
-118.77,0.00711,"Qualified",,11.64,"CapPass","Cycle 1",1,260,"E-28","Alloy 617",314626,"Plate"
-120.39,0.00706,"Qualified",,11.68,"CapPass","Cycle 1",1,261,"E-28","Alloy 617",314626,"Plate"
-121.67,0.00701,"Qualified",,11.72,"CapPass","Cycle 1",1,262,"E-28","Alloy 617",314626,"Plate"
-122.43,0.00696,"Qualified",,11.77,"CapPass","Cycle 1",1,263,"E-28","Alloy 617",314626,"Plate"
-122.56,0.00696,"Qualified",,11.77,"CapPass","Cycle 1",1,264,"E-28","Alloy 617",314626,"Plate"
-123.33,0.00691,"Qualified",,11.80,"CapPass","Cycle 1",1,265,"E-28","Alloy 617",314626,"Plate"
-123.66,0.00686,"Qualified",,11.85,"CapPass","Cycle 1",1,266,"E-28","Alloy 617",314626,"Plate"
-123.56,0.00681,"Qualified",,11.90,"CapPass","Cycle 1",1,267,"E-28","Alloy 617",314626,"Plate"
-123.57,0.00676,"Qualified",,11.95,"CapPass","Cycle 1",1,268,"E-28","Alloy 617",314626,"Plate"
-123.49,0.00670,"Qualified",,12.01,"CapPass","Cycle 1",1,269,"E-28","Alloy 617",314626,"Plate"
-123.75,0.00665,"Qualified",,12.05,"CapPass","Cycle 1",1,270,"E-28","Alloy 617",314626,"Plate"
-123.94,0.00660,"Qualified",,12.11,"CapPass","Cycle 1",1,271,"E-28","Alloy 617",314626,"Plate"
-124.41,0.00655,"Qualified",,12.16,"CapPass","Cycle 1",1,272,"E-28","Alloy 617",314626,"Plate"
-124.80,0.00650,"Qualified",,12.22,"CapPass","Cycle 1",1,273,"E-28","Alloy 617",314626,"Plate"
-125.53,0.00645,"Qualified",,12.26,"CapPass","Cycle 1",1,274,"E-28","Alloy 617",314626,"Plate"
-125.30,0.00645,"Qualified",,12.27,"CapPass","Cycle 1",1,275,"E-28","Alloy 617",314626,"Plate"
-125.98,0.00640,"Qualified",,12.32,"CapPass","Cycle 1",1,276,"E-28","Alloy 617",314626,"Plate"
-126.33,0.00635,"Qualified",,12.36,"CapPass","Cycle 1",1,277,"E-28","Alloy 617",314626,"Plate"
-126.91,0.00630,"Qualified",,12.41,"CapPass","Cycle 1",1,278,"E-28","Alloy 617",314626,"Plate"
-127.50,0.00625,"Qualified",,12.47,"CapPass","Cycle 1",1,279,"E-28","Alloy 617",314626,"Plate"
-128.10,0.00620,"Qualified",,12.52,"CapPass","Cycle 1",1,280,"E-28","Alloy 617",314626,"Plate"
-128.75,0.00615,"Qualified",,12.57,"CapPass","Cycle 1",1,281,"E-28","Alloy 617",314626,"Plate"
-129.39,0.00610,"Qualified",,12.61,"CapPass","Cycle 1",1,282,"E-28","Alloy 617",314626,"Plate"
-129.78,0.00605,"Qualified",,12.66,"CapPass","Cycle 1",1,283,"E-28","Alloy 617",314626,"Plate"
-130.23,0.00600,"Qualified",,12.71,"CapPass","Cycle 1",1,284,"E-28","Alloy 617",314626,"Plate"
-130.56,0.00595,"Qualified",,12.76,"CapPass","Cycle 1",1,285,"E-28","Alloy 617",314626,"Plate"
-130.36,0.00594,"Qualified",,12.77,"CapPass","Cycle 1",1,286,"E-28","Alloy 617",314626,"Plate"
-130.84,0.00590,"Qualified",,12.81,"CapPass","Cycle 1",1,287,"E-28","Alloy 617",314626,"Plate"
-131.05,0.00585,"Qualified",,12.85,"CapPass","Cycle 1",1,288,"E-28","Alloy 617",314626,"Plate"
-131.12,0.00580,"Qualified",,12.90,"CapPass","Cycle 1",1,289,"E-28","Alloy 617",314626,"Plate"
-131.05,0.00574,"Qualified",,12.95,"CapPass","Cycle 1",1,290,"E-28","Alloy 617",314626,"Plate"
-130.98,0.00569,"Qualified",,13.00,"CapPass","Cycle 1",1,291,"E-28","Alloy 617",314626,"Plate"
-130.53,0.00564,"Qualified",,13.05,"CapPass","Cycle 1",1,292,"E-28","Alloy 617",314626,"Plate"
-130.32,0.00559,"Qualified",,13.10,"CapPass","Cycle 1",1,293,"E-28","Alloy 617",314626,"Plate"
-129.96,0.00554,"Qualified",,13.15,"CapPass","Cycle 1",1,294,"E-28","Alloy 617",314626,"Plate"
-129.84,0.00549,"Qualified",,13.20,"CapPass","Cycle 1",1,295,"E-28","Alloy 617",314626,"Plate"
-129.70,0.00544,"Qualified",,13.26,"CapPass","Cycle 1",1,296,"E-28","Alloy 617",314626,"Plate"
-129.59,0.00544,"Qualified",,13.27,"CapPass","Cycle 1",1,297,"E-28","Alloy 617",314626,"Plate"
-129.94,0.00539,"Qualified",,13.31,"CapPass","Cycle 1",1,298,"E-28","Alloy 617",314626,"Plate"
-130.27,0.00534,"Qualified",,13.36,"CapPass","Cycle 1",1,299,"E-28","Alloy 617",314626,"Plate"
-130.62,0.00529,"Qualified",,13.41,"CapPass","Cycle 1",1,300,"E-28","Alloy 617",314626,"Plate"
-130.93,0.00524,"Qualified",,13.46,"CapPass","Cycle 1",1,301,"E-28","Alloy 617",314626,"Plate"
-131.52,0.00519,"Qualified",,13.51,"CapPass","Cycle 1",1,302,"E-28","Alloy 617",314626,"Plate"
-131.76,0.00514,"Qualified",,13.56,"CapPass","Cycle 1",1,303,"E-28","Alloy 617",314626,"Plate"
-132.07,0.00509,"Qualified",,13.61,"CapPass","Cycle 1",1,304,"E-28","Alloy 617",314626,"Plate"
-132.27,0.00504,"Qualified",,13.66,"CapPass","Cycle 1",1,305,"E-28","Alloy 617",314626,"Plate"
-132.41,0.00499,"Qualified",,13.71,"CapPass","Cycle 1",1,306,"E-28","Alloy 617",314626,"Plate"
-132.65,0.00494,"Qualified",,13.76,"CapPass","Cycle 1",1,307,"E-28","Alloy 617",314626,"Plate"
-132.47,0.00493,"Qualified",,13.77,"CapPass","Cycle 1",1,308,"E-28","Alloy 617",314626,"Plate"
-132.73,0.00489,"Qualified",,13.81,"CapPass","Cycle 1",1,309,"E-28","Alloy 617",314626,"Plate"
-132.77,0.00484,"Qualified",,13.86,"CapPass","Cycle 1",1,310,"E-28","Alloy 617",314626,"Plate"
-133.04,0.00479,"Qualified",,13.91,"CapPass","Cycle 1",1,311,"E-28","Alloy 617",314626,"Plate"
-133.03,0.00474,"Qualified",,13.95,"CapPass","Cycle 1",1,312,"E-28","Alloy 617",314626,"Plate"
-133.05,0.00469,"Qualified",,14.01,"CapPass","Cycle 1",1,313,"E-28","Alloy 617",314626,"Plate"
-132.97,0.00463,"Qualified",,14.05,"CapPass","Cycle 1",1,314,"E-28","Alloy 617",314626,"Plate"
-132.99,0.00458,"Qualified",,14.11,"CapPass","Cycle 1",1,315,"E-28","Alloy 617",314626,"Plate"
-133.10,0.00453,"Qualified",,14.16,"CapPass","Cycle 1",1,316,"E-28","Alloy 617",314626,"Plate"
-132.96,0.00448,"Qualified",,14.21,"CapPass","Cycle 1",1,317,"E-28","Alloy 617",314626,"Plate"
-132.94,0.00443,"Qualified",,14.26,"CapPass","Cycle 1",1,318,"E-28","Alloy 617",314626,"Plate"
-132.82,0.00442,"Qualified",,14.27,"CapPass","Cycle 1",1,319,"E-28","Alloy 617",314626,"Plate"
-132.91,0.00438,"Qualified",,14.31,"CapPass","Cycle 1",1,320,"E-28","Alloy 617",314626,"Plate"
-133.01,0.00433,"Qualified",,14.36,"CapPass","Cycle 1",1,321,"E-28","Alloy 617",314626,"Plate"
-133.11,0.00428,"Qualified",,14.41,"CapPass","Cycle 1",1,322,"E-28","Alloy 617",314626,"Plate"
-133.27,0.00423,"Qualified",,14.46,"CapPass","Cycle 1",1,323,"E-28","Alloy 617",314626,"Plate"
-133.60,0.00418,"Qualified",,14.51,"CapPass","Cycle 1",1,324,"E-28","Alloy 617",314626,"Plate"
-133.94,0.00413,"Qualified",,14.56,"CapPass","Cycle 1",1,325,"E-28","Alloy 617",314626,"Plate"
-134.09,0.00408,"Qualified",,14.61,"CapPass","Cycle 1",1,326,"E-28","Alloy 617",314626,"Plate"
-134.32,0.00403,"Qualified",,14.66,"CapPass","Cycle 1",1,327,"E-28","Alloy 617",314626,"Plate"
-134.68,0.00398,"Qualified",,14.71,"CapPass","Cycle 1",1,328,"E-28","Alloy 617",314626,"Plate"
-134.91,0.00393,"Qualified",,14.76,"CapPass","Cycle 1",1,329,"E-28","Alloy 617",314626,"Plate"
-134.60,0.00392,"Qualified",,14.77,"CapPass","Cycle 1",1,330,"E-28","Alloy 617",314626,"Plate"
-135.01,0.00388,"Qualified",,14.81,"CapPass","Cycle 1",1,331,"E-28","Alloy 617",314626,"Plate"
-135.09,0.00383,"Qualified",,14.86,"CapPass","Cycle 1",1,332,"E-28","Alloy 617",314626,"Plate"
-135.10,0.00378,"Qualified",,14.91,"CapPass","Cycle 1",1,333,"E-28","Alloy 617",314626,"Plate"
-135.24,0.00373,"Qualified",,14.96,"CapPass","Cycle 1",1,334,"E-28","Alloy 617",314626,"Plate"
-135.31,0.00368,"Qualified",,15.01,"CapPass","Cycle 1",1,335,"E-28","Alloy 617",314626,"Plate"
-135.33,0.00362,"Qualified",,15.06,"CapPass","Cycle 1",1,336,"E-28","Alloy 617",314626,"Plate"
-135.33,0.00357,"Qualified",,15.11,"CapPass","Cycle 1",1,337,"E-28","Alloy 617",314626,"Plate"
-135.46,0.00352,"Qualified",,15.16,"CapPass","Cycle 1",1,338,"E-28","Alloy 617",314626,"Plate"
-135.43,0.00347,"Qualified",,15.21,"CapPass","Cycle 1",1,339,"E-28","Alloy 617",314626,"Plate"
-135.52,0.00342,"Qualified",,15.26,"CapPass","Cycle 1",1,340,"E-28","Alloy 617",314626,"Plate"
-135.37,0.00342,"Qualified",,15.27,"CapPass","Cycle 1",1,341,"E-28","Alloy 617",314626,"Plate"
-135.51,0.00337,"Qualified",,15.31,"CapPass","Cycle 1",1,342,"E-28","Alloy 617",314626,"Plate"
-135.42,0.00332,"Qualified",,15.36,"CapPass","Cycle 1",1,343,"E-28","Alloy 617",314626,"Plate"
-135.56,0.00327,"Qualified",,15.41,"CapPass","Cycle 1",1,344,"E-28","Alloy 617",314626,"Plate"
-135.56,0.00322,"Qualified",,15.46,"CapPass","Cycle 1",1,345,"E-28","Alloy 617",314626,"Plate"
-135.87,0.00317,"Qualified",,15.51,"CapPass","Cycle 1",1,346,"E-28","Alloy 617",314626,"Plate"
-135.70,0.00312,"Qualified",,15.56,"CapPass","Cycle 1",1,347,"E-28","Alloy 617",314626,"Plate"
-135.69,0.00307,"Qualified",,15.61,"CapPass","Cycle 1",1,348,"E-28","Alloy 617",314626,"Plate"
-135.80,0.00302,"Qualified",,15.66,"CapPass","Cycle 1",1,349,"E-28","Alloy 617",314626,"Plate"
-135.64,0.00297,"Qualified",,15.71,"CapPass","Cycle 1",1,350,"E-28","Alloy 617",314626,"Plate"
-135.85,0.00292,"Qualified",,15.76,"CapPass","Cycle 1",1,351,"E-28","Alloy 617",314626,"Plate"
-135.50,0.00291,"Qualified",,15.77,"CapPass","Cycle 1",1,352,"E-28","Alloy 617",314626,"Plate"
-135.87,0.00287,"Qualified",,15.81,"CapPass","Cycle 1",1,353,"E-28","Alloy 617",314626,"Plate"
-135.88,0.00282,"Qualified",,15.86,"CapPass","Cycle 1",1,354,"E-28","Alloy 617",314626,"Plate"
-135.98,0.00277,"Qualified",,15.91,"CapPass","Cycle 1",1,355,"E-28","Alloy 617",314626,"Plate"
-136.09,0.00272,"Qualified",,15.96,"CapPass","Cycle 1",1,356,"E-28","Alloy 617",314626,"Plate"
-136.19,0.00267,"Qualified",,16.01,"CapPass","Cycle 1",1,357,"E-28","Alloy 617",314626,"Plate"
-136.22,0.00261,"Qualified",,16.06,"CapPass","Cycle 1",1,358,"E-28","Alloy 617",314626,"Plate"
-136.29,0.00256,"Qualified",,16.11,"CapPass","Cycle 1",1,359,"E-28","Alloy 617",314626,"Plate"
-136.44,0.00251,"Qualified",,16.16,"CapPass","Cycle 1",1,360,"E-28","Alloy 617",314626,"Plate"
-136.65,0.00246,"Qualified",,16.21,"CapPass","Cycle 1",1,361,"E-28","Alloy 617",314626,"Plate"
-136.56,0.00241,"Qualified",,16.26,"CapPass","Cycle 1",1,362,"E-28","Alloy 617",314626,"Plate"
-136.30,0.00241,"Qualified",,16.27,"CapPass","Cycle 1",1,363,"E-28","Alloy 617",314626,"Plate"
-136.26,0.00236,"Qualified",,16.32,"CapPass","Cycle 1",1,364,"E-28","Alloy 617",314626,"Plate"
-136.45,0.00231,"Qualified",,16.37,"CapPass","Cycle 1",1,365,"E-28","Alloy 617",314626,"Plate"
-136.69,0.00226,"Qualified",,16.42,"CapPass","Cycle 1",1,366,"E-28","Alloy 617",314626,"Plate"
-137.11,0.00221,"Qualified",,16.47,"CapPass","Cycle 1",1,367,"E-28","Alloy 617",314626,"Plate"
-137.51,0.00216,"Qualified",,16.52,"CapPass","Cycle 1",1,368,"E-28","Alloy 617",314626,"Plate"
-137.89,0.00211,"Qualified",,16.57,"CapPass","Cycle 1",1,369,"E-28","Alloy 617",314626,"Plate"
-138.21,0.00206,"Qualified",,16.62,"CapPass","Cycle 1",1,370,"E-28","Alloy 617",314626,"Plate"
-138.53,0.00201,"Qualified",,16.67,"CapPass","Cycle 1",1,371,"E-28","Alloy 617",314626,"Plate"
-138.81,0.00196,"Qualified",,16.72,"CapPass","Cycle 1",1,372,"E-28","Alloy 617",314626,"Plate"
-138.96,0.00191,"Qualified",,16.77,"CapPass","Cycle 1",1,373,"E-28","Alloy 617",314626,"Plate"
-139.08,0.00191,"Qualified",,16.77,"CapPass","Cycle 1",1,374,"E-28","Alloy 617",314626,"Plate"
-139.38,0.00186,"Qualified",,16.82,"CapPass","Cycle 1",1,375,"E-28","Alloy 617",314626,"Plate"
-139.54,0.00181,"Qualified",,16.87,"CapPass","Cycle 1",1,376,"E-28","Alloy 617",314626,"Plate"
-139.70,0.00175,"Qualified",,16.92,"CapPass","Cycle 1",1,377,"E-28","Alloy 617",314626,"Plate"
-139.62,0.00170,"Qualified",,16.97,"CapPass","Cycle 1",1,378,"E-28","Alloy 617",314626,"Plate"
-139.69,0.00165,"Qualified",,17.02,"CapPass","Cycle 1",1,379,"E-28","Alloy 617",314626,"Plate"
-139.81,0.00160,"Qualified",,17.07,"CapPass","Cycle 1",1,380,"E-28","Alloy 617",314626,"Plate"
-139.85,0.00155,"Qualified",,17.12,"CapPass","Cycle 1",1,381,"E-28","Alloy 617",314626,"Plate"
-139.83,0.00150,"Qualified",,17.17,"CapPass","Cycle 1",1,382,"E-28","Alloy 617",314626,"Plate"
-140.09,0.00145,"Qualified",,17.22,"CapPass","Cycle 1",1,383,"E-28","Alloy 617",314626,"Plate"
-140.06,0.00141,"Qualified",,17.27,"CapPass","Cycle 1",1,384,"E-28","Alloy 617",314626,"Plate"
-140.16,0.00140,"Qualified",,17.27,"CapPass","Cycle 1",1,385,"E-28","Alloy 617",314626,"Plate"
-140.18,0.00135,"Qualified",,17.32,"CapPass","Cycle 1",1,386,"E-28","Alloy 617",314626,"Plate"
-140.13,0.00130,"Qualified",,17.37,"CapPass","Cycle 1",1,387,"E-28","Alloy 617",314626,"Plate"
-140.16,0.00125,"Qualified",,17.42,"CapPass","Cycle 1",1,388,"E-28","Alloy 617",314626,"Plate"
-140.06,0.00120,"Qualified",,17.47,"CapPass","Cycle 1",1,389,"E-28","Alloy 617",314626,"Plate"
-139.91,0.00115,"Qualified",,17.52,"CapPass","Cycle 1",1,390,"E-28","Alloy 617",314626,"Plate"
-139.94,0.00110,"Qualified",,17.57,"CapPass","Cycle 1",1,391,"E-28","Alloy 617",314626,"Plate"
-139.83,0.00105,"Qualified",,17.62,"CapPass","Cycle 1",1,392,"E-28","Alloy 617",314626,"Plate"
-139.77,0.00100,"Qualified",,17.67,"CapPass","Cycle 1",1,393,"E-28","Alloy 617",314626,"Plate"
-139.77,0.00095,"Qualified",,17.72,"CapPass","Cycle 1",1,394,"E-28","Alloy 617",314626,"Plate"
-139.60,0.00090,"Qualified",,17.77,"CapPass","Cycle 1",1,395,"E-28","Alloy 617",314626,"Plate"
-139.76,0.00090,"Qualified",,17.77,"CapPass","Cycle 1",1,396,"E-28","Alloy 617",314626,"Plate"
-139.87,0.00085,"Qualified",,17.83,"CapPass","Cycle 1",1,397,"E-28","Alloy 617",314626,"Plate"
-140.21,0.00080,"Qualified",,17.88,"CapPass","Cycle 1",1,398,"E-28","Alloy 617",314626,"Plate"
-140.54,0.00075,"Qualified",,17.93,"CapPass","Cycle 1",1,399,"E-28","Alloy 617",314626,"Plate"
-140.62,0.00069,"Qualified",,17.98,"CapPass","Cycle 1",1,400,"E-28","Alloy 617",314626,"Plate"
-140.87,0.00064,"Qualified",,18.03,"CapPass","Cycle 1",1,401,"E-28","Alloy 617",314626,"Plate"
-141.21,0.00059,"Qualified",,18.08,"CapPass","Cycle 1",1,402,"E-28","Alloy 617",314626,"Plate"
-141.31,0.00054,"Qualified",,18.13,"CapPass","Cycle 1",1,403,"E-28","Alloy 617",314626,"Plate"
-141.46,0.00049,"Qualified",,18.18,"CapPass","Cycle 1",1,404,"E-28","Alloy 617",314626,"Plate"
-141.71,0.00044,"Qualified",,18.22,"CapPass","Cycle 1",1,405,"E-28","Alloy 617",314626,"Plate"
-141.84,0.00040,"Qualified",,18.27,"CapPass","Cycle 1",1,406,"E-28","Alloy 617",314626,"Plate"
-141.98,0.00039,"Qualified",,18.27,"CapPass","Cycle 1",1,407,"E-28","Alloy 617",314626,"Plate"
-142.11,0.00034,"Qualified",,18.32,"CapPass","Cycle 1",1,408,"E-28","Alloy 617",314626,"Plate"
-142.02,0.00029,"Qualified",,18.37,"CapPass","Cycle 1",1,409,"E-28","Alloy 617",314626,"Plate"
-141.93,0.00024,"Qualified",,18.42,"CapPass","Cycle 1",1,410,"E-28","Alloy 617",314626,"Plate"
-141.92,0.00019,"Qualified",,18.47,"CapPass","Cycle 1",1,411,"E-28","Alloy 617",314626,"Plate"
-141.86,0.00014,"Qualified",,18.52,"CapPass","Cycle 1",1,412,"E-28","Alloy 617",314626,"Plate"
-141.62,0.00009,"Qualified",,18.58,"CapPass","Cycle 1",1,413,"E-28","Alloy 617",314626,"Plate"
-141.69,0.00004,"Qualified",,18.63,"CapPass","Cycle 1",1,414,"E-28","Alloy 617",314626,"Plate"
-141.74,-0.00001,"Qualified",,18.68,"CapPass","Cycle 1",1,415,"E-28","Alloy 617",314626,"Plate"
-141.86,-0.00006,"Qualified",,18.72,"CapPass","Cycle 1",1,416,"E-28","Alloy 617",314626,"Plate"
-141.77,-0.00011,"Qualified",,18.77,"CapPass","Cycle 1",1,417,"E-28","Alloy 617",314626,"Plate"
-141.84,-0.00011,"Qualified",,18.77,"CapPass","Cycle 1",1,418,"E-28","Alloy 617",314626,"Plate"
-141.84,-0.00016,"Qualified",,18.82,"CapPass","Cycle 1",1,419,"E-28","Alloy 617",314626,"Plate"
-141.59,-0.00021,"Qualified",,18.87,"CapPass","Cycle 1",1,420,"E-28","Alloy 617",314626,"Plate"
-141.35,-0.00027,"Qualified",,18.92,"CapPass","Cycle 1",1,421,"E-28","Alloy 617",314626,"Plate"
-141.18,-0.00032,"Qualified",,18.98,"CapPass","Cycle 1",1,422,"E-28","Alloy 617",314626,"Plate"
-140.98,-0.00037,"Qualified",,19.03,"CapPass","Cycle 1",1,423,"E-28","Alloy 617",314626,"Plate"
-141.06,-0.00042,"Qualified",,19.08,"CapPass","Cycle 1",1,424,"E-28","Alloy 617",314626,"Plate"
-141.22,-0.00047,"Qualified",,19.13,"CapPass","Cycle 1",1,425,"E-28","Alloy 617",314626,"Plate"
