Repository: js-molina/fatigue-A617

File: data/950C/Strain rate 0.001/2.0% strain/HTM_A19_Cycles_J1.csv (part 1 of 20)
"Stress Mpa","Strain","Qual State","Qual Exceptions","Elapsed Time Sec","Data State","Cycle Label","Cycle","Count","Sample","Alloy","Heat","Material_Form"
5.78,0.00005,"Qualified",,0.00,"CapPass","Cycle 1",1,1,"J-1","Alloy 617",314626,"Plate"
12.70,0.00010,"Qualified",,0.05,"CapPass","Cycle 1",1,2,"J-1","Alloy 617",314626,"Plate"
19.27,0.00015,"Qualified",,0.10,"CapPass","Cycle 1",1,3,"J-1","Alloy 617",314626,"Plate"
25.68,0.00020,"Qualified",,0.17,"CapPass","Cycle 1",1,4,"J-1","Alloy 617",314626,"Plate"
32.93,0.00025,"Qualified",,0.27,"CapPass","Cycle 1",1,5,"J-1","Alloy 617",314626,"Plate"
35.08,0.00027,"Qualified",,0.31,"CapPass","Cycle 1",1,6,"J-1","Alloy 617",314626,"Plate"
40.15,0.00031,"Qualified",,0.37,"CapPass","Cycle 1",1,7,"J-1","Alloy 617",314626,"Plate"
48.32,0.00036,"Qualified",,0.41,"CapPass","Cycle 1",1,8,"J-1","Alloy 617",314626,"Plate"
54.55,0.00041,"Qualified",,0.44,"CapPass","Cycle 1",1,9,"J-1","Alloy 617",314626,"Plate"
61.35,0.00046,"Qualified",,0.48,"CapPass","Cycle 1",1,10,"J-1","Alloy 617",314626,"Plate"
67.25,0.00051,"Qualified",,0.53,"CapPass","Cycle 1",1,11,"J-1","Alloy 617",314626,"Plate"
73.77,0.00056,"Qualified",,0.60,"CapPass","Cycle 1",1,12,"J-1","Alloy 617",314626,"Plate"
79.60,0.00061,"Qualified",,0.67,"CapPass","Cycle 1",1,13,"J-1","Alloy 617",314626,"Plate"
87.07,0.00066,"Qualified",,0.75,"CapPass","Cycle 1",1,14,"J-1","Alloy 617",314626,"Plate"
93.39,0.00071,"Qualified",,0.81,"CapPass","Cycle 1",1,15,"J-1","Alloy 617",314626,"Plate"
94.21,0.00071,"Qualified",,0.81,"CapPass","Cycle 1",1,16,"J-1","Alloy 617",314626,"Plate"
101.51,0.00076,"Qualified",,0.86,"CapPass","Cycle 1",1,17,"J-1","Alloy 617",314626,"Plate"
107.60,0.00081,"Qualified",,0.90,"CapPass","Cycle 1",1,18,"J-1","Alloy 617",314626,"Plate"
114.61,0.00087,"Qualified",,0.93,"CapPass","Cycle 1",1,19,"J-1","Alloy 617",314626,"Plate"
120.98,0.00092,"Qualified",,0.97,"CapPass","Cycle 1",1,20,"J-1","Alloy 617",314626,"Plate"
127.29,0.00097,"Qualified",,1.00,"CapPass","Cycle 1",1,21,"J-1","Alloy 617",314626,"Plate"
133.16,0.00102,"Qualified",,1.04,"CapPass","Cycle 1",1,22,"J-1","Alloy 617",314626,"Plate"
140.28,0.00107,"Qualified",,1.08,"CapPass","Cycle 1",1,23,"J-1","Alloy 617",314626,"Plate"
145.33,0.00112,"Qualified",,1.12,"CapPass","Cycle 1",1,24,"J-1","Alloy 617",314626,"Plate"
151.82,0.00117,"Qualified",,1.17,"CapPass","Cycle 1",1,25,"J-1","Alloy 617",314626,"Plate"
157.20,0.00122,"Qualified",,1.21,"CapPass","Cycle 1",1,26,"J-1","Alloy 617",314626,"Plate"
160.76,0.00127,"Qualified",,1.25,"CapPass","Cycle 1",1,27,"J-1","Alloy 617",314626,"Plate"
162.19,0.00132,"Qualified",,1.27,"CapPass","Cycle 1",1,28,"J-1","Alloy 617",314626,"Plate"
163.36,0.00138,"Qualified",,1.29,"CapPass","Cycle 1",1,29,"J-1","Alloy 617",314626,"Plate"
164.02,0.00141,"Qualified",,1.31,"CapPass","Cycle 1",1,30,"J-1","Alloy 617",314626,"Plate"
164.11,0.00143,"Qualified",,1.31,"CapPass","Cycle 1",1,31,"J-1","Alloy 617",314626,"Plate"
164.41,0.00148,"Qualified",,1.33,"CapPass","Cycle 1",1,32,"J-1","Alloy 617",314626,"Plate"
163.93,0.00153,"Qualified",,1.38,"CapPass","Cycle 1",1,33,"J-1","Alloy 617",314626,"Plate"
160.83,0.00158,"Qualified",,1.52,"CapPass","Cycle 1",1,34,"J-1","Alloy 617",314626,"Plate"
163.70,0.00163,"Qualified",,1.60,"CapPass","Cycle 1",1,35,"J-1","Alloy 617",314626,"Plate"
166.16,0.00168,"Qualified",,1.64,"CapPass","Cycle 1",1,36,"J-1","Alloy 617",314626,"Plate"
169.30,0.00173,"Qualified",,1.68,"CapPass","Cycle 1",1,37,"J-1","Alloy 617",314626,"Plate"
171.69,0.00178,"Qualified",,1.72,"CapPass","Cycle 1",1,38,"J-1","Alloy 617",314626,"Plate"
172.98,0.00183,"Qualified",,1.75,"CapPass","Cycle 1",1,39,"J-1","Alloy 617",314626,"Plate"
173.01,0.00189,"Qualified",,1.77,"CapPass","Cycle 1",1,40,"J-1","Alloy 617",314626,"Plate"
170.12,0.00194,"Qualified",,1.78,"CapPass","Cycle 1",1,41,"J-1","Alloy 617",314626,"Plate"
169.98,0.00200,"Qualified",,1.78,"CapPass","Cycle 1",1,42,"J-1","Alloy 617",314626,"Plate"
170.00,0.00205,"Qualified",,1.78,"CapPass","Cycle 1",1,43,"J-1","Alloy 617",314626,"Plate"
169.98,0.00210,"Qualified",,1.78,"CapPass","Cycle 1",1,44,"J-1","Alloy 617",314626,"Plate"
169.97,0.00215,"Qualified",,1.79,"CapPass","Cycle 1",1,45,"J-1","Alloy 617",314626,"Plate"
170.06,0.00220,"Qualified",,1.79,"CapPass","Cycle 1",1,46,"J-1","Alloy 617",314626,"Plate"
169.27,0.00223,"Qualified",,1.81,"CapPass","Cycle 1",1,47,"J-1","Alloy 617",314626,"Plate"
142.31,0.00215,"Qualified",,1.91,"CapPass","Cycle 1",1,48,"J-1","Alloy 617",314626,"Plate"
133.70,0.00210,"Qualified",,1.94,"CapPass","Cycle 1",1,49,"J-1","Alloy 617",314626,"Plate"
125.08,0.00205,"Qualified",,2.01,"CapPass","Cycle 1",1,50,"J-1","Alloy 617",314626,"Plate"
129.42,0.00210,"Qualified",,2.10,"CapPass","Cycle 1",1,51,"J-1","Alloy 617",314626,"Plate"
135.26,0.00215,"Qualified",,2.15,"CapPass","Cycle 1",1,52,"J-1","Alloy 617",314626,"Plate"
139.89,0.00220,"Qualified",,2.18,"CapPass","Cycle 1",1,53,"J-1","Alloy 617",314626,"Plate"
144.20,0.00225,"Qualified",,2.22,"CapPass","Cycle 1",1,54,"J-1","Alloy 617",314626,"Plate"
148.31,0.00230,"Qualified",,2.25,"CapPass","Cycle 1",1,55,"J-1","Alloy 617",314626,"Plate"
152.25,0.00235,"Qualified",,2.30,"CapPass","Cycle 1",1,56,"J-1","Alloy 617",314626,"Plate"
152.88,0.00237,"Qualified",,2.31,"CapPass","Cycle 1",1,57,"J-1","Alloy 617",314626,"Plate"
154.86,0.00241,"Qualified",,2.33,"CapPass","Cycle 1",1,58,"J-1","Alloy 617",314626,"Plate"
157.81,0.00246,"Qualified",,2.38,"CapPass","Cycle 1",1,59,"J-1","Alloy 617",314626,"Plate"
159.67,0.00251,"Qualified",,2.43,"CapPass","Cycle 1",1,60,"J-1","Alloy 617",314626,"Plate"
161.29,0.00256,"Qualified",,2.48,"CapPass","Cycle 1",1,61,"J-1","Alloy 617",314626,"Plate"
162.33,0.00261,"Qualified",,2.52,"CapPass","Cycle 1",1,62,"J-1","Alloy 617",314626,"Plate"
163.24,0.00266,"Qualified",,2.57,"CapPass","Cycle 1",1,63,"J-1","Alloy 617",314626,"Plate"
163.86,0.00271,"Qualified",,2.61,"CapPass","Cycle 1",1,64,"J-1","Alloy 617",314626,"Plate"
164.23,0.00276,"Qualified",,2.65,"CapPass","Cycle 1",1,65,"J-1","Alloy 617",314626,"Plate"
164.20,0.00281,"Qualified",,2.70,"CapPass","Cycle 1",1,66,"J-1","Alloy 617",314626,"Plate"
163.93,0.00286,"Qualified",,2.75,"CapPass","Cycle 1",1,67,"J-1","Alloy 617",314626,"Plate"
163.55,0.00291,"Qualified",,2.80,"CapPass","Cycle 1",1,68,"J-1","Alloy 617",314626,"Plate"
163.50,0.00292,"Qualified",,2.81,"CapPass","Cycle 1",1,69,"J-1","Alloy 617",314626,"Plate"
163.12,0.00296,"Qualified",,2.85,"CapPass","Cycle 1",1,70,"J-1","Alloy 617",314626,"Plate"
162.43,0.00301,"Qualified",,2.90,"CapPass","Cycle 1",1,71,"J-1","Alloy 617",314626,"Plate"
161.81,0.00306,"Qualified",,2.95,"CapPass","Cycle 1",1,72,"J-1","Alloy 617",314626,"Plate"
161.19,0.00312,"Qualified",,3.00,"CapPass","Cycle 1",1,73,"J-1","Alloy 617",314626,"Plate"
160.64,0.00317,"Qualified",,3.05,"CapPass","Cycle 1",1,74,"J-1","Alloy 617",314626,"Plate"
159.59,0.00322,"Qualified",,3.10,"CapPass","Cycle 1",1,75,"J-1","Alloy 617",314626,"Plate"
158.65,0.00327,"Qualified",,3.15,"CapPass","Cycle 1",1,76,"J-1","Alloy 617",314626,"Plate"
157.81,0.00332,"Qualified",,3.20,"CapPass","Cycle 1",1,77,"J-1","Alloy 617",314626,"Plate"
157.05,0.00337,"Qualified",,3.25,"CapPass","Cycle 1",1,78,"J-1","Alloy 617",314626,"Plate"
156.24,0.00342,"Qualified",,3.30,"CapPass","Cycle 1",1,79,"J-1","Alloy 617",314626,"Plate"
156.13,0.00343,"Qualified",,3.31,"CapPass","Cycle 1",1,80,"J-1","Alloy 617",314626,"Plate"
155.53,0.00347,"Qualified",,3.35,"CapPass","Cycle 1",1,81,"J-1","Alloy 617",314626,"Plate"
154.62,0.00352,"Qualified",,3.40,"CapPass","Cycle 1",1,82,"J-1","Alloy 617",314626,"Plate"
153.82,0.00357,"Qualified",,3.45,"CapPass","Cycle 1",1,83,"J-1","Alloy 617",314626,"Plate"
153.00,0.00362,"Qualified",,3.51,"CapPass","Cycle 1",1,84,"J-1","Alloy 617",314626,"Plate"
152.66,0.00367,"Qualified",,3.55,"CapPass","Cycle 1",1,85,"J-1","Alloy 617",314626,"Plate"
152.19,0.00372,"Qualified",,3.60,"CapPass","Cycle 1",1,86,"J-1","Alloy 617",314626,"Plate"
151.75,0.00378,"Qualified",,3.65,"CapPass","Cycle 1",1,87,"J-1","Alloy 617",314626,"Plate"
151.24,0.00383,"Qualified",,3.70,"CapPass","Cycle 1",1,88,"J-1","Alloy 617",314626,"Plate"
150.64,0.00388,"Qualified",,3.75,"CapPass","Cycle 1",1,89,"J-1","Alloy 617",314626,"Plate"
150.11,0.00393,"Qualified",,3.80,"CapPass","Cycle 1",1,90,"J-1","Alloy 617",314626,"Plate"
150.00,0.00393,"Qualified",,3.81,"CapPass","Cycle 1",1,91,"J-1","Alloy 617",314626,"Plate"
149.68,0.00398,"Qualified",,3.85,"CapPass","Cycle 1",1,92,"J-1","Alloy 617",314626,"Plate"
149.22,0.00403,"Qualified",,3.90,"CapPass","Cycle 1",1,93,"J-1","Alloy 617",314626,"Plate"
148.66,0.00408,"Qualified",,3.95,"CapPass","Cycle 1",1,94,"J-1","Alloy 617",314626,"Plate"
148.03,0.00413,"Qualified",,4.01,"CapPass","Cycle 1",1,95,"J-1","Alloy 617",314626,"Plate"
147.61,0.00418,"Qualified",,4.06,"CapPass","Cycle 1",1,96,"J-1","Alloy 617",314626,"Plate"
147.42,0.00423,"Qualified",,4.10,"CapPass","Cycle 1",1,97,"J-1","Alloy 617",314626,"Plate"
147.05,0.00428,"Qualified",,4.16,"CapPass","Cycle 1",1,98,"J-1","Alloy 617",314626,"Plate"
146.76,0.00433,"Qualified",,4.21,"CapPass","Cycle 1",1,99,"J-1","Alloy 617",314626,"Plate"
146.28,0.00438,"Qualified",,4.26,"CapPass","Cycle 1",1,100,"J-1","Alloy 617",314626,"Plate"
146.00,0.00443,"Qualified",,4.31,"CapPass","Cycle 1",1,101,"J-1","Alloy 617",314626,"Plate"
145.91,0.00443,"Qualified",,4.31,"CapPass","Cycle 1",1,102,"J-1","Alloy 617",314626,"Plate"
145.40,0.00449,"Qualified",,4.37,"CapPass","Cycle 1",1,103,"J-1","Alloy 617",314626,"Plate"
145.36,0.00454,"Qualified",,4.41,"CapPass","Cycle 1",1,104,"J-1","Alloy 617",314626,"Plate"
144.95,0.00459,"Qualified",,4.46,"CapPass","Cycle 1",1,105,"J-1","Alloy 617",314626,"Plate"
144.68,0.00464,"Qualified",,4.51,"CapPass","Cycle 1",1,106,"J-1","Alloy 617",314626,"Plate"
144.52,0.00469,"Qualified",,4.55,"CapPass","Cycle 1",1,107,"J-1","Alloy 617",314626,"Plate"
144.06,0.00474,"Qualified",,4.62,"CapPass","Cycle 1",1,108,"J-1","Alloy 617",314626,"Plate"
143.99,0.00479,"Qualified",,4.66,"CapPass","Cycle 1",1,109,"J-1","Alloy 617",314626,"Plate"
143.80,0.00484,"Qualified",,4.72,"CapPass","Cycle 1",1,110,"J-1","Alloy 617",314626,"Plate"
143.77,0.00489,"Qualified",,4.76,"CapPass","Cycle 1",1,111,"J-1","Alloy 617",314626,"Plate"
143.61,0.00493,"Qualified",,4.81,"CapPass","Cycle 1",1,112,"J-1","Alloy 617",314626,"Plate"
143.63,0.00494,"Qualified",,4.82,"CapPass","Cycle 1",1,113,"J-1","Alloy 617",314626,"Plate"
143.59,0.00499,"Qualified",,4.87,"CapPass","Cycle 1",1,114,"J-1","Alloy 617",314626,"Plate"
143.56,0.00504,"Qualified",,4.92,"CapPass","Cycle 1",1,115,"J-1","Alloy 617",314626,"Plate"
143.57,0.00509,"Qualified",,4.97,"CapPass","Cycle 1",1,116,"J-1","Alloy 617",314626,"Plate"
143.65,0.00514,"Qualified",,5.02,"CapPass","Cycle 1",1,117,"J-1","Alloy 617",314626,"Plate"
143.62,0.00519,"Qualified",,5.07,"CapPass","Cycle 1",1,118,"J-1","Alloy 617",314626,"Plate"
143.77,0.00524,"Qualified",,5.12,"CapPass","Cycle 1",1,119,"J-1","Alloy 617",314626,"Plate"
143.71,0.00529,"Qualified",,5.17,"CapPass","Cycle 1",1,120,"J-1","Alloy 617",314626,"Plate"
143.59,0.00535,"Qualified",,5.22,"CapPass","Cycle 1",1,121,"J-1","Alloy 617",314626,"Plate"
143.43,0.00540,"Qualified",,5.27,"CapPass","Cycle 1",1,122,"J-1","Alloy 617",314626,"Plate"
143.24,0.00544,"Qualified",,5.31,"CapPass","Cycle 1",1,123,"J-1","Alloy 617",314626,"Plate"
143.23,0.00545,"Qualified",,5.32,"CapPass","Cycle 1",1,124,"J-1","Alloy 617",314626,"Plate"
142.97,0.00550,"Qualified",,5.37,"CapPass","Cycle 1",1,125,"J-1","Alloy 617",314626,"Plate"
142.70,0.00555,"Qualified",,5.42,"CapPass","Cycle 1",1,126,"J-1","Alloy 617",314626,"Plate"
142.46,0.00560,"Qualified",,5.47,"CapPass","Cycle 1",1,127,"J-1","Alloy 617",314626,"Plate"
142.24,0.00565,"Qualified",,5.52,"CapPass","Cycle 1",1,128,"J-1","Alloy 617",314626,"Plate"
142.04,0.00570,"Qualified",,5.58,"CapPass","Cycle 1",1,129,"J-1","Alloy 617",314626,"Plate"
141.99,0.00575,"Qualified",,5.62,"CapPass","Cycle 1",1,130,"J-1","Alloy 617",314626,"Plate"
141.77,0.00580,"Qualified",,5.68,"CapPass","Cycle 1",1,131,"J-1","Alloy 617",314626,"Plate"
141.82,0.00585,"Qualified",,5.73,"CapPass","Cycle 1",1,132,"J-1","Alloy 617",314626,"Plate"
141.81,0.00590,"Qualified",,5.77,"CapPass","Cycle 1",1,133,"J-1","Alloy 617",314626,"Plate"
141.64,0.00594,"Qualified",,5.81,"CapPass","Cycle 1",1,134,"J-1","Alloy 617",314626,"Plate"
141.70,0.00596,"Qualified",,5.83,"CapPass","Cycle 1",1,135,"J-1","Alloy 617",314626,"Plate"
141.66,0.00601,"Qualified",,5.87,"CapPass","Cycle 1",1,136,"J-1","Alloy 617",314626,"Plate"
141.45,0.00606,"Qualified",,5.93,"CapPass","Cycle 1",1,137,"J-1","Alloy 617",314626,"Plate"
141.35,0.00611,"Qualified",,5.98,"CapPass","Cycle 1",1,138,"J-1","Alloy 617",314626,"Plate"
141.18,0.00616,"Qualified",,6.03,"CapPass","Cycle 1",1,139,"J-1","Alloy 617",314626,"Plate"
140.94,0.00621,"Qualified",,6.08,"CapPass","Cycle 1",1,140,"J-1","Alloy 617",314626,"Plate"
140.77,0.00626,"Qualified",,6.13,"CapPass","Cycle 1",1,141,"J-1","Alloy 617",314626,"Plate"
140.68,0.00631,"Qualified",,6.18,"CapPass","Cycle 1",1,142,"J-1","Alloy 617",314626,"Plate"
140.57,0.00636,"Qualified",,6.23,"CapPass","Cycle 1",1,143,"J-1","Alloy 617",314626,"Plate"
140.55,0.00641,"Qualified",,6.28,"CapPass","Cycle 1",1,144,"J-1","Alloy 617",314626,"Plate"
140.27,0.00644,"Qualified",,6.31,"CapPass","Cycle 1",1,145,"J-1","Alloy 617",314626,"Plate"
140.10,0.00647,"Qualified",,6.33,"CapPass","Cycle 1",1,146,"J-1","Alloy 617",314626,"Plate"
139.87,0.00652,"Qualified",,6.38,"CapPass","Cycle 1",1,147,"J-1","Alloy 617",314626,"Plate"
139.67,0.00657,"Qualified",,6.44,"CapPass","Cycle 1",1,148,"J-1","Alloy 617",314626,"Plate"
139.66,0.00662,"Qualified",,6.50,"CapPass","Cycle 1",1,149,"J-1","Alloy 617",314626,"Plate"
139.74,0.00667,"Qualified",,6.55,"CapPass","Cycle 1",1,150,"J-1","Alloy 617",314626,"Plate"
140.08,0.00672,"Qualified",,6.59,"CapPass","Cycle 1",1,151,"J-1","Alloy 617",314626,"Plate"
140.34,0.00677,"Qualified",,6.65,"CapPass","Cycle 1",1,152,"J-1","Alloy 617",314626,"Plate"
140.36,0.00682,"Qualified",,6.68,"CapPass","Cycle 1",1,153,"J-1","Alloy 617",314626,"Plate"
140.36,0.00687,"Qualified",,6.74,"CapPass","Cycle 1",1,154,"J-1","Alloy 617",314626,"Plate"
140.18,0.00692,"Qualified",,6.79,"CapPass","Cycle 1",1,155,"J-1","Alloy 617",314626,"Plate"
139.90,0.00694,"Qualified",,6.81,"CapPass","Cycle 1",1,156,"J-1","Alloy 617",314626,"Plate"
139.96,0.00697,"Qualified",,6.83,"CapPass","Cycle 1",1,157,"J-1","Alloy 617",314626,"Plate"
139.76,0.00703,"Qualified",,6.88,"CapPass","Cycle 1",1,158,"J-1","Alloy 617",314626,"Plate"
139.55,0.00708,"Qualified",,6.94,"CapPass","Cycle 1",1,159,"J-1","Alloy 617",314626,"Plate"
139.24,0.00713,"Qualified",,7.00,"CapPass","Cycle 1",1,160,"J-1","Alloy 617",314626,"Plate"
139.13,0.00718,"Qualified",,7.05,"CapPass","Cycle 1",1,161,"J-1","Alloy 617",314626,"Plate"
139.18,0.00723,"Qualified",,7.10,"CapPass","Cycle 1",1,162,"J-1","Alloy 617",314626,"Plate"
139.26,0.00728,"Qualified",,7.15,"CapPass","Cycle 1",1,163,"J-1","Alloy 617",314626,"Plate"
139.38,0.00733,"Qualified",,7.20,"CapPass","Cycle 1",1,164,"J-1","Alloy 617",314626,"Plate"
139.26,0.00738,"Qualified",,7.25,"CapPass","Cycle 1",1,165,"J-1","Alloy 617",314626,"Plate"
139.26,0.00743,"Qualified",,7.30,"CapPass","Cycle 1",1,166,"J-1","Alloy 617",314626,"Plate"
139.27,0.00744,"Qualified",,7.31,"CapPass","Cycle 1",1,167,"J-1","Alloy 617",314626,"Plate"
139.48,0.00748,"Qualified",,7.36,"CapPass","Cycle 1",1,168,"J-1","Alloy 617",314626,"Plate"
139.74,0.00754,"Qualified",,7.41,"CapPass","Cycle 1",1,169,"J-1","Alloy 617",314626,"Plate"
140.03,0.00759,"Qualified",,7.46,"CapPass","Cycle 1",1,170,"J-1","Alloy 617",314626,"Plate"
140.24,0.00764,"Qualified",,7.51,"CapPass","Cycle 1",1,171,"J-1","Alloy 617",314626,"Plate"
140.52,0.00769,"Qualified",,7.55,"CapPass","Cycle 1",1,172,"J-1","Alloy 617",314626,"Plate"
140.55,0.00774,"Qualified",,7.60,"CapPass","Cycle 1",1,173,"J-1","Alloy 617",314626,"Plate"
140.53,0.00779,"Qualified",,7.65,"CapPass","Cycle 1",1,174,"J-1","Alloy 617",314626,"Plate"
140.53,0.00784,"Qualified",,7.71,"CapPass","Cycle 1",1,175,"J-1","Alloy 617",314626,"Plate"
140.77,0.00789,"Qualified",,7.76,"CapPass","Cycle 1",1,176,"J-1","Alloy 617",314626,"Plate"
140.92,0.00794,"Qualified",,7.81,"CapPass","Cycle 1",1,177,"J-1","Alloy 617",314626,"Plate"
141.04,0.00794,"Qualified",,7.81,"CapPass","Cycle 1",1,178,"J-1","Alloy 617",314626,"Plate"
141.19,0.00799,"Qualified",,7.85,"CapPass","Cycle 1",1,179,"J-1","Alloy 617",314626,"Plate"
141.09,0.00804,"Qualified",,7.90,"CapPass","Cycle 1",1,180,"J-1","Alloy 617",314626,"Plate"
140.83,0.00810,"Qualified",,7.96,"CapPass","Cycle 1",1,181,"J-1","Alloy 617",314626,"Plate"
140.50,0.00815,"Qualified",,8.01,"CapPass","Cycle 1",1,182,"J-1","Alloy 617",314626,"Plate"
140.28,0.00820,"Qualified",,8.06,"CapPass","Cycle 1",1,183,"J-1","Alloy 617",314626,"Plate"
140.32,0.00825,"Qualified",,8.11,"CapPass","Cycle 1",1,184,"J-1","Alloy 617",314626,"Plate"
140.18,0.00830,"Qualified",,8.17,"CapPass","Cycle 1",1,185,"J-1","Alloy 617",314626,"Plate"
140.13,0.00835,"Qualified",,8.21,"CapPass","Cycle 1",1,186,"J-1","Alloy 617",314626,"Plate"
140.09,0.00840,"Qualified",,8.27,"CapPass","Cycle 1",1,187,"J-1","Alloy 617",314626,"Plate"
140.03,0.00844,"Qualified",,8.31,"CapPass","Cycle 1",1,188,"J-1","Alloy 617",314626,"Plate"
140.08,0.00845,"Qualified",,8.31,"CapPass","Cycle 1",1,189,"J-1","Alloy 617",314626,"Plate"
140.03,0.00850,"Qualified",,8.37,"CapPass","Cycle 1",1,190,"J-1","Alloy 617",314626,"Plate"
140.07,0.00855,"Qualified",,8.42,"CapPass","Cycle 1",1,191,"J-1","Alloy 617",314626,"Plate"
140.19,0.00860,"Qualified",,8.47,"CapPass","Cycle 1",1,192,"J-1","Alloy 617",314626,"Plate"
140.17,0.00865,"Qualified",,8.52,"CapPass","Cycle 1",1,193,"J-1","Alloy 617",314626,"Plate"
140.21,0.00870,"Qualified",,8.57,"CapPass","Cycle 1",1,194,"J-1","Alloy 617",314626,"Plate"
140.13,0.00876,"Qualified",,8.62,"CapPass","Cycle 1",1,195,"J-1","Alloy 617",314626,"Plate"
139.91,0.00881,"Qualified",,8.67,"CapPass","Cycle 1",1,196,"J-1","Alloy 617",314626,"Plate"
139.94,0.00886,"Qualified",,8.72,"CapPass","Cycle 1",1,197,"J-1","Alloy 617",314626,"Plate"
139.79,0.00891,"Qualified",,8.78,"CapPass","Cycle 1",1,198,"J-1","Alloy 617",314626,"Plate"
139.77,0.00894,"Qualified",,8.81,"CapPass","Cycle 1",1,199,"J-1","Alloy 617",314626,"Plate"
139.82,0.00896,"Qualified",,8.82,"CapPass","Cycle 1",1,200,"J-1","Alloy 617",314626,"Plate"
139.82,0.00901,"Qualified",,8.88,"CapPass","Cycle 1",1,201,"J-1","Alloy 617",314626,"Plate"
139.88,0.00906,"Qualified",,8.93,"CapPass","Cycle 1",1,202,"J-1","Alloy 617",314626,"Plate"
139.93,0.00911,"Qualified",,8.98,"CapPass","Cycle 1",1,203,"J-1","Alloy 617",314626,"Plate"
139.98,0.00916,"Qualified",,9.03,"CapPass","Cycle 1",1,204,"J-1","Alloy 617",314626,"Plate"
139.95,0.00921,"Qualified",,9.08,"CapPass","Cycle 1",1,205,"J-1","Alloy 617",314626,"Plate"
139.91,0.00926,"Qualified",,9.13,"CapPass","Cycle 1",1,206,"J-1","Alloy 617",314626,"Plate"
139.93,0.00932,"Qualified",,9.18,"CapPass","Cycle 1",1,207,"J-1","Alloy 617",314626,"Plate"
139.91,0.00937,"Qualified",,9.23,"CapPass","Cycle 1",1,208,"J-1","Alloy 617",314626,"Plate"
139.74,0.00942,"Qualified",,9.28,"CapPass","Cycle 1",1,209,"J-1","Alloy 617",314626,"Plate"
138.86,0.00944,"Qualified",,9.31,"CapPass","Cycle 1",1,210,"J-1","Alloy 617",314626,"Plate"
112.76,0.00937,"Qualified",,9.45,"CapPass","Cycle 1",1,211,"J-1","Alloy 617",314626,"Plate"
104.16,0.00932,"Qualified",,9.49,"CapPass","Cycle 1",1,212,"J-1","Alloy 617",314626,"Plate"
96.18,0.00927,"Qualified",,9.52,"CapPass","Cycle 1",1,213,"J-1","Alloy 617",314626,"Plate"
88.99,0.00922,"Qualified",,9.56,"CapPass","Cycle 1",1,214,"J-1","Alloy 617",314626,"Plate"
82.24,0.00916,"Qualified",,9.59,"CapPass","Cycle 1",1,215,"J-1","Alloy 617",314626,"Plate"
74.93,0.00911,"Qualified",,9.64,"CapPass","Cycle 1",1,216,"J-1","Alloy 617",314626,"Plate"
67.78,0.00906,"Qualified",,9.69,"CapPass","Cycle 1",1,217,"J-1","Alloy 617",314626,"Plate"
60.30,0.00901,"Qualified",,9.75,"CapPass","Cycle 1",1,218,"J-1","Alloy 617",314626,"Plate"
53.85,0.00896,"Qualified",,9.81,"CapPass","Cycle 1",1,219,"J-1","Alloy 617",314626,"Plate"
53.68,0.00896,"Qualified",,9.81,"CapPass","Cycle 1",1,220,"J-1","Alloy 617",314626,"Plate"
47.66,0.00891,"Qualified",,9.86,"CapPass","Cycle 1",1,221,"J-1","Alloy 617",314626,"Plate"
40.26,0.00886,"Qualified",,9.92,"CapPass","Cycle 1",1,222,"J-1","Alloy 617",314626,"Plate"
34.30,0.00881,"Qualified",,9.97,"CapPass","Cycle 1",1,223,"J-1","Alloy 617",314626,"Plate"
28.66,0.00876,"Qualified",,10.02,"CapPass","Cycle 1",1,224,"J-1","Alloy 617",314626,"Plate"
22.63,0.00871,"Qualified",,10.07,"CapPass","Cycle 1",1,225,"J-1","Alloy 617",314626,"Plate"
17.14,0.00865,"Qualified",,10.13,"CapPass","Cycle 1",1,226,"J-1","Alloy 617",314626,"Plate"
10.96,0.00860,"Qualified",,10.18,"CapPass","Cycle 1",1,227,"J-1","Alloy 617",314626,"Plate"
5.57,0.00855,"Qualified",,10.24,"CapPass","Cycle 1",1,228,"J-1","Alloy 617",314626,"Plate"
0.03,0.00850,"Qualified",,10.29,"CapPass","Cycle 1",1,229,"J-1","Alloy 617",314626,"Plate"
-1.66,0.00848,"Qualified",,10.31,"CapPass","Cycle 1",1,230,"J-1","Alloy 617",314626,"Plate"
-4.95,0.00845,"Qualified",,10.34,"CapPass","Cycle 1",1,231,"J-1","Alloy 617",314626,"Plate"
-8.29,0.00840,"Qualified",,10.42,"CapPass","Cycle 1",1,232,"J-1","Alloy 617",314626,"Plate"
-13.10,0.00835,"Qualified",,10.55,"CapPass","Cycle 1",1,233,"J-1","Alloy 617",314626,"Plate"
-18.35,0.00830,"Qualified",,10.62,"CapPass","Cycle 1",1,234,"J-1","Alloy 617",314626,"Plate"
-23.89,0.00825,"Qualified",,10.67,"CapPass","Cycle 1",1,235,"J-1","Alloy 617",314626,"Plate"
-29.12,0.00820,"Qualified",,10.73,"CapPass","Cycle 1",1,236,"J-1","Alloy 617",314626,"Plate"
-35.08,0.00815,"Qualified",,10.78,"CapPass","Cycle 1",1,237,"J-1","Alloy 617",314626,"Plate"
-40.35,0.00810,"Qualified",,10.81,"CapPass","Cycle 1",1,238,"J-1","Alloy 617",314626,"Plate"
-40.59,0.00810,"Qualified",,10.81,"CapPass","Cycle 1",1,239,"J-1","Alloy 617",314626,"Plate"
-45.71,0.00804,"Qualified",,10.85,"CapPass","Cycle 1",1,240,"J-1","Alloy 617",314626,"Plate"
-50.79,0.00799,"Qualified",,10.89,"CapPass","Cycle 1",1,241,"J-1","Alloy 617",314626,"Plate"
-55.51,0.00794,"Qualified",,10.94,"CapPass","Cycle 1",1,242,"J-1","Alloy 617",314626,"Plate"
-60.57,0.00789,"Qualified",,10.98,"CapPass","Cycle 1",1,243,"J-1","Alloy 617",314626,"Plate"
-65.56,0.00784,"Qualified",,11.01,"CapPass","Cycle 1",1,244,"J-1","Alloy 617",314626,"Plate"
-70.98,0.00779,"Qualified",,11.04,"CapPass","Cycle 1",1,245,"J-1","Alloy 617",314626,"Plate"
-75.65,0.00774,"Qualified",,11.07,"CapPass","Cycle 1",1,246,"J-1","Alloy 617",314626,"Plate"
-80.06,0.00769,"Qualified",,11.11,"CapPass","Cycle 1",1,247,"J-1","Alloy 617",314626,"Plate"
-83.60,0.00764,"Qualified",,11.14,"CapPass","Cycle 1",1,248,"J-1","Alloy 617",314626,"Plate"
-87.38,0.00758,"Qualified",,11.18,"CapPass","Cycle 1",1,249,"J-1","Alloy 617",314626,"Plate"
-90.45,0.00753,"Qualified",,11.22,"CapPass","Cycle 1",1,250,"J-1","Alloy 617",314626,"Plate"
-93.11,0.00748,"Qualified",,11.26,"CapPass","Cycle 1",1,251,"J-1","Alloy 617",314626,"Plate"
-95.19,0.00745,"Qualified",,11.31,"CapPass","Cycle 1",1,252,"J-1","Alloy 617",314626,"Plate"
-95.66,0.00743,"Qualified",,11.32,"CapPass","Cycle 1",1,253,"J-1","Alloy 617",314626,"Plate"
-98.10,0.00738,"Qualified",,11.37,"CapPass","Cycle 1",1,254,"J-1","Alloy 617",314626,"Plate"
-100.69,0.00733,"Qualified",,11.42,"CapPass","Cycle 1",1,255,"J-1","Alloy 617",314626,"Plate"
-103.11,0.00728,"Qualified",,11.47,"CapPass","Cycle 1",1,256,"J-1","Alloy 617",314626,"Plate"
-105.41,0.00723,"Qualified",,11.52,"CapPass","Cycle 1",1,257,"J-1","Alloy 617",314626,"Plate"
-107.73,0.00718,"Qualified",,11.58,"CapPass","Cycle 1",1,258,"J-1","Alloy 617",314626,"Plate"
-110.10,0.00713,"Qualified",,11.63,"CapPass","Cycle 1",1,259,"J-1","Alloy 617",314626,"Plate"
-112.59,0.00708,"Qualified",,11.67,"CapPass","Cycle 1",1,260,"J-1","Alloy 617",314626,"Plate"
-114.85,0.00703,"Qualified",,11.72,"CapPass","Cycle 1",1,261,"J-1","Alloy 617",314626,"Plate"
-116.86,0.00698,"Qualified",,11.77,"CapPass","Cycle 1",1,262,"J-1","Alloy 617",314626,"Plate"
-118.11,0.00695,"Qualified",,11.81,"CapPass","Cycle 1",1,263,"J-1","Alloy 617",314626,"Plate"
-118.60,0.00693,"Qualified",,11.82,"CapPass","Cycle 1",1,264,"J-1","Alloy 617",314626,"Plate"
-120.29,0.00688,"Qualified",,11.87,"CapPass","Cycle 1",1,265,"J-1","Alloy 617",314626,"Plate"
-121.88,0.00683,"Qualified",,11.92,"CapPass","Cycle 1",1,266,"J-1","Alloy 617",314626,"Plate"
-123.03,0.00678,"Qualified",,11.97,"CapPass","Cycle 1",1,267,"J-1","Alloy 617",314626,"Plate"
-124.29,0.00673,"Qualified",,12.02,"CapPass","Cycle 1",1,268,"J-1","Alloy 617",314626,"Plate"
-125.21,0.00667,"Qualified",,12.07,"CapPass","Cycle 1",1,269,"J-1","Alloy 617",314626,"Plate"
-126.18,0.00662,"Qualified",,12.12,"CapPass","Cycle 1",1,270,"J-1","Alloy 617",314626,"Plate"
-126.79,0.00657,"Qualified",,12.16,"CapPass","Cycle 1",1,271,"J-1","Alloy 617",314626,"Plate"
-127.50,0.00652,"Qualified",,12.21,"CapPass","Cycle 1",1,272,"J-1","Alloy 617",314626,"Plate"
-127.86,0.00647,"Qualified",,12.26,"CapPass","Cycle 1",1,273,"J-1","Alloy 617",314626,"Plate"
-128.30,0.00643,"Qualified",,12.31,"CapPass","Cycle 1",1,274,"J-1","Alloy 617",314626,"Plate"
-128.29,0.00642,"Qualified",,12.31,"CapPass","Cycle 1",1,275,"J-1","Alloy 617",314626,"Plate"
-128.66,0.00637,"Qualified",,12.36,"CapPass","Cycle 1",1,276,"J-1","Alloy 617",314626,"Plate"
-129.15,0.00632,"Qualified",,12.41,"CapPass","Cycle 1",1,277,"J-1","Alloy 617",314626,"Plate"
-129.55,0.00627,"Qualified",,12.46,"CapPass","Cycle 1",1,278,"J-1","Alloy 617",314626,"Plate"
-129.96,0.00622,"Qualified",,12.51,"CapPass","Cycle 1",1,279,"J-1","Alloy 617",314626,"Plate"
-130.29,0.00617,"Qualified",,12.56,"CapPass","Cycle 1",1,280,"J-1","Alloy 617",314626,"Plate"
-130.69,0.00612,"Qualified",,12.61,"CapPass","Cycle 1",1,281,"J-1","Alloy 617",314626,"Plate"
-130.87,0.00607,"Qualified",,12.66,"CapPass","Cycle 1",1,282,"J-1","Alloy 617",314626,"Plate"
-131.15,0.00602,"Qualified",,12.71,"CapPass","Cycle 1",1,283,"J-1","Alloy 617",314626,"Plate"
-131.33,0.00597,"Qualified",,12.76,"CapPass","Cycle 1",1,284,"J-1","Alloy 617",314626,"Plate"
-131.72,0.00592,"Qualified",,12.81,"CapPass","Cycle 1",1,285,"J-1","Alloy 617",314626,"Plate"
-131.58,0.00592,"Qualified",,12.81,"CapPass","Cycle 1",1,286,"J-1","Alloy 617",314626,"Plate"
-131.90,0.00586,"Qualified",,12.86,"CapPass","Cycle 1",1,287,"J-1","Alloy 617",314626,"Plate"
-131.96,0.00581,"Qualified",,12.91,"CapPass","Cycle 1",1,288,"J-1","Alloy 617",314626,"Plate"
-131.85,0.00576,"Qualified",,12.96,"CapPass","Cycle 1",1,289,"J-1","Alloy 617",314626,"Plate"
-131.87,0.00571,"Qualified",,13.01,"CapPass","Cycle 1",1,290,"J-1","Alloy 617",314626,"Plate"
-131.83,0.00566,"Qualified",,13.06,"CapPass","Cycle 1",1,291,"J-1","Alloy 617",314626,"Plate"
-131.79,0.00561,"Qualified",,13.11,"CapPass","Cycle 1",1,292,"J-1","Alloy 617",314626,"Plate"
-132.07,0.00556,"Qualified",,13.17,"CapPass","Cycle 1",1,293,"J-1","Alloy 617",314626,"Plate"
-132.29,0.00551,"Qualified",,13.22,"CapPass","Cycle 1",1,294,"J-1","Alloy 617",314626,"Plate"
-132.50,0.00546,"Qualified",,13.26,"CapPass","Cycle 1",1,295,"J-1","Alloy 617",314626,"Plate"
-132.69,0.00542,"Qualified",,13.31,"CapPass","Cycle 1",1,296,"J-1","Alloy 617",314626,"Plate"
-132.56,0.00541,"Qualified",,13.31,"CapPass","Cycle 1",1,297,"J-1","Alloy 617",314626,"Plate"
-132.80,0.00536,"Qualified",,13.36,"CapPass","Cycle 1",1,298,"J-1","Alloy 617",314626,"Plate"
-132.94,0.00531,"Qualified",,13.41,"CapPass","Cycle 1",1,299,"J-1","Alloy 617",314626,"Plate"
-133.12,0.00526,"Qualified",,13.46,"CapPass","Cycle 1",1,300,"J-1","Alloy 617",314626,"Plate"
-133.27,0.00521,"Qualified",,13.51,"CapPass","Cycle 1",1,301,"J-1","Alloy 617",314626,"Plate"
-133.37,0.00516,"Qualified",,13.56,"CapPass","Cycle 1",1,302,"J-1","Alloy 617",314626,"Plate"
-133.50,0.00511,"Qualified",,13.61,"CapPass","Cycle 1",1,303,"J-1","Alloy 617",314626,"Plate"
-133.60,0.00506,"Qualified",,13.67,"CapPass","Cycle 1",1,304,"J-1","Alloy 617",314626,"Plate"
-133.76,0.00501,"Qualified",,13.71,"CapPass","Cycle 1",1,305,"J-1","Alloy 617",314626,"Plate"
-133.85,0.00496,"Qualified",,13.77,"CapPass","Cycle 1",1,306,"J-1","Alloy 617",314626,"Plate"
-134.04,0.00492,"Qualified",,13.81,"CapPass","Cycle 1",1,307,"J-1","Alloy 617",314626,"Plate"
-133.96,0.00491,"Qualified",,13.82,"CapPass","Cycle 1",1,308,"J-1","Alloy 617",314626,"Plate"
-134.03,0.00486,"Qualified",,13.87,"CapPass","Cycle 1",1,309,"J-1","Alloy 617",314626,"Plate"
-134.05,0.00481,"Qualified",,13.91,"CapPass","Cycle 1",1,310,"J-1","Alloy 617",314626,"Plate"
-134.12,0.00475,"Qualified",,13.97,"CapPass","Cycle 1",1,311,"J-1","Alloy 617",314626,"Plate"
-134.12,0.00470,"Qualified",,14.02,"CapPass","Cycle 1",1,312,"J-1","Alloy 617",314626,"Plate"
-134.24,0.00465,"Qualified",,14.07,"CapPass","Cycle 1",1,313,"J-1","Alloy 617",314626,"Plate"
-134.50,0.00460,"Qualified",,14.12,"CapPass","Cycle 1",1,314,"J-1","Alloy 617",314626,"Plate"
-134.40,0.00455,"Qualified",,14.17,"CapPass","Cycle 1",1,315,"J-1","Alloy 617",314626,"Plate"
-134.68,0.00450,"Qualified",,14.22,"CapPass","Cycle 1",1,316,"J-1","Alloy 617",314626,"Plate"
-134.79,0.00445,"Qualified",,14.28,"CapPass","Cycle 1",1,317,"J-1","Alloy 617",314626,"Plate"
-135.00,0.00441,"Qualified",,14.31,"CapPass","Cycle 1",1,318,"J-1","Alloy 617",314626,"Plate"
-134.97,0.00439,"Qualified",,14.33,"CapPass","Cycle 1",1,319,"J-1","Alloy 617",314626,"Plate"
-135.22,0.00434,"Qualified",,14.38,"CapPass","Cycle 1",1,320,"J-1","Alloy 617",314626,"Plate"
-135.38,0.00429,"Qualified",,14.43,"CapPass","Cycle 1",1,321,"J-1","Alloy 617",314626,"Plate"
-135.58,0.00424,"Qualified",,14.48,"CapPass","Cycle 1",1,322,"J-1","Alloy 617",314626,"Plate"
-135.68,0.00419,"Qualified",,14.53,"CapPass","Cycle 1",1,323,"J-1","Alloy 617",314626,"Plate"
-135.72,0.00414,"Qualified",,14.58,"CapPass","Cycle 1",1,324,"J-1","Alloy 617",314626,"Plate"
-135.73,0.00409,"Qualified",,14.63,"CapPass","Cycle 1",1,325,"J-1","Alloy 617",314626,"Plate"
-135.98,0.00404,"Qualified",,14.69,"CapPass","Cycle 1",1,326,"J-1","Alloy 617",314626,"Plate"
-136.15,0.00399,"Qualified",,14.74,"CapPass","Cycle 1",1,327,"J-1","Alloy 617",314626,"Plate"
-136.34,0.00394,"Qualified",,14.78,"CapPass","Cycle 1",1,328,"J-1","Alloy 617",314626,"Plate"
-136.55,0.00392,"Qualified",,14.81,"CapPass","Cycle 1",1,329,"J-1","Alloy 617",314626,"Plate"
-136.49,0.00389,"Qualified",,14.83,"CapPass","Cycle 1",1,330,"J-1","Alloy 617",314626,"Plate"
-136.87,0.00383,"Qualified",,14.89,"CapPass","Cycle 1",1,331,"J-1","Alloy 617",314626,"Plate"
-136.98,0.00378,"Qualified",,14.94,"CapPass","Cycle 1",1,332,"J-1","Alloy 617",314626,"Plate"
-137.25,0.00373,"Qualified",,14.99,"CapPass","Cycle 1",1,333,"J-1","Alloy 617",314626,"Plate"
-137.22,0.00368,"Qualified",,15.04,"CapPass","Cycle 1",1,334,"J-1","Alloy 617",314626,"Plate"
-137.28,0.00363,"Qualified",,15.09,"CapPass","Cycle 1",1,335,"J-1","Alloy 617",314626,"Plate"
-137.12,0.00358,"Qualified",,15.14,"CapPass","Cycle 1",1,336,"J-1","Alloy 617",314626,"Plate"
-137.07,0.00353,"Qualified",,15.19,"CapPass","Cycle 1",1,337,"J-1","Alloy 617",314626,"Plate"
-136.96,0.00348,"Qualified",,15.24,"CapPass","Cycle 1",1,338,"J-1","Alloy 617",314626,"Plate"
-137.01,0.00342,"Qualified",,15.29,"CapPass","Cycle 1",1,339,"J-1","Alloy 617",314626,"Plate"
-136.98,0.00341,"Qualified",,15.31,"CapPass","Cycle 1",1,340,"J-1","Alloy 617",314626,"Plate"
-137.03,0.00337,"Qualified",,15.34,"CapPass","Cycle 1",1,341,"J-1","Alloy 617",314626,"Plate"
-136.99,0.00332,"Qualified",,15.39,"CapPass","Cycle 1",1,342,"J-1","Alloy 617",314626,"Plate"
-137.03,0.00327,"Qualified",,15.44,"CapPass","Cycle 1",1,343,"J-1","Alloy 617",314626,"Plate"
-137.01,0.00322,"Qualified",,15.49,"CapPass","Cycle 1",1,344,"J-1","Alloy 617",314626,"Plate"
-137.03,0.00317,"Qualified",,15.54,"CapPass","Cycle 1",1,345,"J-1","Alloy 617",314626,"Plate"
-137.01,0.00312,"Qualified",,15.59,"CapPass","Cycle 1",1,346,"J-1","Alloy 617",314626,"Plate"
-137.03,0.00307,"Qualified",,15.64,"CapPass","Cycle 1",1,347,"J-1","Alloy 617",314626,"Plate"
-137.16,0.00302,"Qualified",,15.70,"CapPass","Cycle 1",1,348,"J-1","Alloy 617",314626,"Plate"
-137.21,0.00297,"Qualified",,15.75,"CapPass","Cycle 1",1,349,"J-1","Alloy 617",314626,"Plate"
-137.22,0.00292,"Qualified",,15.79,"CapPass","Cycle 1",1,350,"J-1","Alloy 617",314626,"Plate"
-137.31,0.00290,"Qualified",,15.81,"CapPass","Cycle 1",1,351,"J-1","Alloy 617",314626,"Plate"
-137.22,0.00287,"Qualified",,15.84,"CapPass","Cycle 1",1,352,"J-1","Alloy 617",314626,"Plate"
-137.35,0.00282,"Qualified",,15.90,"CapPass","Cycle 1",1,353,"J-1","Alloy 617",314626,"Plate"
-137.59,0.00277,"Qualified",,15.95,"CapPass","Cycle 1",1,354,"J-1","Alloy 617",314626,"Plate"
-137.75,0.00272,"Qualified",,16.00,"CapPass","Cycle 1",1,355,"J-1","Alloy 617",314626,"Plate"
-137.85,0.00266,"Qualified",,16.05,"CapPass","Cycle 1",1,356,"J-1","Alloy 617",314626,"Plate"
-137.98,0.00261,"Qualified",,16.10,"CapPass","Cycle 1",1,357,"J-1","Alloy 617",314626,"Plate"
-138.13,0.00256,"Qualified",,16.14,"CapPass","Cycle 1",1,358,"J-1","Alloy 617",314626,"Plate"
-138.43,0.00251,"Qualified",,16.20,"CapPass","Cycle 1",1,359,"J-1","Alloy 617",314626,"Plate"
-138.66,0.00246,"Qualified",,16.25,"CapPass","Cycle 1",1,360,"J-1","Alloy 617",314626,"Plate"
-138.89,0.00241,"Qualified",,16.30,"CapPass","Cycle 1",1,361,"J-1","Alloy 617",314626,"Plate"
-139.01,0.00240,"Qualified",,16.31,"CapPass","Cycle 1",1,362,"J-1","Alloy 617",314626,"Plate"
-139.04,0.00236,"Qualified",,16.35,"CapPass","Cycle 1",1,363,"J-1","Alloy 617",314626,"Plate"
-139.08,0.00231,"Qualified",,16.40,"CapPass","Cycle 1",1,364,"J-1","Alloy 617",314626,"Plate"
-139.11,0.00226,"Qualified",,16.45,"CapPass","Cycle 1",1,365,"J-1","Alloy 617",314626,"Plate"
-139.16,0.00221,"Qualified",,16.50,"CapPass","Cycle 1",1,366,"J-1","Alloy 617",314626,"Plate"
-139.12,0.00216,"Qualified",,16.55,"CapPass","Cycle 1",1,367,"J-1","Alloy 617",314626,"Plate"
-139.17,0.00211,"Qualified",,16.61,"CapPass","Cycle 1",1,368,"J-1","Alloy 617",314626,"Plate"
-139.13,0.00206,"Qualified",,16.66,"CapPass","Cycle 1",1,369,"J-1","Alloy 617",314626,"Plate"
-139.06,0.00200,"Qualified",,16.71,"CapPass","Cycle 1",1,370,"J-1","Alloy 617",314626,"Plate"
-139.03,0.00195,"Qualified",,16.75,"CapPass","Cycle 1",1,371,"J-1","Alloy 617",314626,"Plate"
-139.08,0.00190,"Qualified",,16.81,"CapPass","Cycle 1",1,372,"J-1","Alloy 617",314626,"Plate"
-139.05,0.00190,"Qualified",,16.81,"CapPass","Cycle 1",1,373,"J-1","Alloy 617",314626,"Plate"
-139.11,0.00185,"Qualified",,16.86,"CapPass","Cycle 1",1,374,"J-1","Alloy 617",314626,"Plate"
-139.05,0.00180,"Qualified",,16.91,"CapPass","Cycle 1",1,375,"J-1","Alloy 617",314626,"Plate"
-139.02,0.00175,"Qualified",,16.96,"CapPass","Cycle 1",1,376,"J-1","Alloy 617",314626,"Plate"
-139.09,0.00170,"Qualified",,17.01,"CapPass","Cycle 1",1,377,"J-1","Alloy 617",314626,"Plate"
-139.21,0.00165,"Qualified",,17.06,"CapPass","Cycle 1",1,378,"J-1","Alloy 617",314626,"Plate"
-139.49,0.00160,"Qualified",,17.11,"CapPass","Cycle 1",1,379,"J-1","Alloy 617",314626,"Plate"
-139.81,0.00155,"Qualified",,17.16,"CapPass","Cycle 1",1,380,"J-1","Alloy 617",314626,"Plate"
-140.14,0.00150,"Qualified",,17.21,"CapPass","Cycle 1",1,381,"J-1","Alloy 617",314626,"Plate"
-140.47,0.00145,"Qualified",,17.26,"CapPass","Cycle 1",1,382,"J-1","Alloy 617",314626,"Plate"
-140.81,0.00140,"Qualified",,17.31,"CapPass","Cycle 1",1,383,"J-1","Alloy 617",314626,"Plate"
-140.83,0.00140,"Qualified",,17.31,"CapPass","Cycle 1",1,384,"J-1","Alloy 617",314626,"Plate"
-140.99,0.00135,"Qualified",,17.36,"CapPass","Cycle 1",1,385,"J-1","Alloy 617",314626,"Plate"
-141.08,0.00130,"Qualified",,17.41,"CapPass","Cycle 1",1,386,"J-1","Alloy 617",314626,"Plate"
-141.13,0.00125,"Qualified",,17.46,"CapPass","Cycle 1",1,387,"J-1","Alloy 617",314626,"Plate"
-141.24,0.00119,"Qualified",,17.51,"CapPass","Cycle 1",1,388,"J-1","Alloy 617",314626,"Plate"
-141.36,0.00114,"Qualified",,17.56,"CapPass","Cycle 1",1,389,"J-1","Alloy 617",314626,"Plate"
-141.39,0.00109,"Qualified",,17.61,"CapPass","Cycle 1",1,390,"J-1","Alloy 617",314626,"Plate"
-141.41,0.00104,"Qualified",,17.66,"CapPass","Cycle 1",1,391,"J-1","Alloy 617",314626,"Plate"
-141.27,0.00099,"Qualified",,17.72,"CapPass","Cycle 1",1,392,"J-1","Alloy 617",314626,"Plate"
-141.16,0.00094,"Qualified",,17.77,"CapPass","Cycle 1",1,393,"J-1","Alloy 617",314626,"Plate"
-141.27,0.00090,"Qualified",,17.81,"CapPass","Cycle 1",1,394,"J-1","Alloy 617",314626,"Plate"
-141.28,0.00089,"Qualified",,17.81,"CapPass","Cycle 1",1,395,"J-1","Alloy 617",314626,"Plate"
-141.27,0.00084,"Qualified",,17.86,"CapPass","Cycle 1",1,396,"J-1","Alloy 617",314626,"Plate"
-141.46,0.00079,"Qualified",,17.92,"CapPass","Cycle 1",1,397,"J-1","Alloy 617",314626,"Plate"
-141.43,0.00074,"Qualified",,17.97,"CapPass","Cycle 1",1,398,"J-1","Alloy 617",314626,"Plate"
-141.61,0.00069,"Qualified",,18.02,"CapPass","Cycle 1",1,399,"J-1","Alloy 617",314626,"Plate"
-141.86,0.00064,"Qualified",,18.07,"CapPass","Cycle 1",1,400,"J-1","Alloy 617",314626,"Plate"
-142.01,0.00059,"Qualified",,18.12,"CapPass","Cycle 1",1,401,"J-1","Alloy 617",314626,"Plate"
-142.13,0.00053,"Qualified",,18.17,"CapPass","Cycle 1",1,402,"J-1","Alloy 617",314626,"Plate"
-142.15,0.00048,"Qualified",,18.22,"CapPass","Cycle 1",1,403,"J-1","Alloy 617",314626,"Plate"
-142.21,0.00043,"Qualified",,18.27,"CapPass","Cycle 1",1,404,"J-1","Alloy 617",314626,"Plate"
-142.11,0.00040,"Qualified",,18.31,"CapPass","Cycle 1",1,405,"J-1","Alloy 617",314626,"Plate"
-142.14,0.00038,"Qualified",,18.32,"CapPass","Cycle 1",1,406,"J-1","Alloy 617",314626,"Plate"
-142.11,0.00033,"Qualified",,18.37,"CapPass","Cycle 1",1,407,"J-1","Alloy 617",314626,"Plate"
-142.08,0.00028,"Qualified",,18.42,"CapPass","Cycle 1",1,408,"J-1","Alloy 617",314626,"Plate"
-142.16,0.00023,"Qualified",,18.47,"CapPass","Cycle 1",1,409,"J-1","Alloy 617",314626,"Plate"
-142.08,0.00018,"Qualified",,18.53,"CapPass","Cycle 1",1,410,"J-1","Alloy 617",314626,"Plate"
-142.27,0.00013,"Qualified",,18.58,"CapPass","Cycle 1",1,411,"J-1","Alloy 617",314626,"Plate"
-142.37,0.00007,"Qualified",,18.63,"CapPass","Cycle 1",1,412,"J-1","Alloy 617",314626,"Plate"
-142.53,0.00002,"Qualified",,18.67,"CapPass","Cycle 1",1,413,"J-1","Alloy 617",314626,"Plate"
-142.71,-0.00003,"Qualified",,18.73,"CapPass","Cycle 1",1,414,"J-1","Alloy 617",314626,"Plate"
-142.72,-0.00008,"Qualified",,18.79,"CapPass","Cycle 1",1,415,"J-1","Alloy 617",314626,"Plate"
-142.83,-0.00011,"Qualified",,18.81,"CapPass","Cycle 1",1,416,"J-1","Alloy 617",314626,"Plate"
-142.79,-0.00013,"Qualified",,18.82,"CapPass","Cycle 1",1,417,"J-1","Alloy 617",314626,"Plate"
-142.72,-0.00018,"Qualified",,18.88,"CapPass","Cycle 1",1,418,"J-1","Alloy 617",314626,"Plate"
-142.84,-0.00023,"Qualified",,18.93,"CapPass","Cycle 1",1,419,"J-1","Alloy 617",314626,"Plate"
-142.86,-0.00028,"Qualified",,18.99,"CapPass","Cycle 1",1,420,"J-1","Alloy 617",314626,"Plate"
-142.80,-0.00033,"Qualified",,19.04,"CapPass","Cycle 1",1,421,"J-1","Alloy 617",314626,"Plate"
-142.80,-0.00038,"Qualified",,19.08,"CapPass","Cycle 1",1,422,"J-1","Alloy 617",314626,"Plate"
-142.92,-0.00043,"Qualified",,19.13,"CapPass","Cycle 1",1,423,"J-1","Alloy 617",314626,"Plate"
-142.93,-0.00048,"Qualified",,19.19,"CapPass","Cycle 1",1,424,"J-1","Alloy 617",314626,"Plate"
-142.81,-0.00053,"Qualified",,19.24,"CapPass","Cycle 1",1,425,"J-1","Alloy 617",314626,"Plate"
-142.84,-0.00058,"Qualified",,19.29,"CapPass","Cycle 1",1,426,"J-1","Alloy 617",314626,"Plate"
-143.02,-0.00061,"Qualified",,19.31,"CapPass","Cycle 1",1,427,"J-1","Alloy 617",314626,"Plate"
-143.07,-0.00064,"Qualified",,19.34,"CapPass","Cycle 1",1,428,"J-1","Alloy 617",314626,"Plate"
-143.16,-0.00069,"Qualified",,19.39,"CapPass","Cycle 1",1,429,"J-1","Alloy 617",314626,"Plate"
-143.48,-0.00074,"Qualified",,19.44,"CapPass","Cycle 1",1,430,"J-1","Alloy 617",314626,"Plate"
