Repository: js-molina/fatigue-A617

File: data/950C/Strain rate 0.001/2.0% strain/HTM_A19_PeakStress_E28.csv
"Cycle","Data State","Max Stress Mpa","Min Stress Mpa","Qual Exceptions","Qual State","Stress Ratio","Time Max Stress Sec","Time Min Stress Sec","Sample","Count","Alloy","Material_Form","Heat"
1,"CapPass",174.88,-150.45,,"Qualified",1.162,2.08,27.66,"E-28",1,"Alloy 617","Plate",314626
2,"CapPass",150.30,-154.12,,"Qualified",0.975,47.02,65.66,"E-28",2,"Alloy 617","Plate",314626
3,"CapPass",150.91,-154.36,,"Qualified",0.978,81.73,105.16,"E-28",3,"Alloy 617","Plate",314626
4,"CapPass",151.44,-154.44,,"Qualified",0.981,123.25,144.63,"E-28",4,"Alloy 617","Plate",314626
5,"CapPass",151.09,-153.44,,"Qualified",0.985,162.82,184.69,"E-28",5,"Alloy 617","Plate",314626
6,"CapPass",151.12,-153.46,,"Qualified",0.985,200.43,222.23,"E-28",6,"Alloy 617","Plate",314626
7,"CapPass",150.88,-153.58,,"Qualified",0.982,242.77,264.65,"E-28",7,"Alloy 617","Plate",314626
8,"CapPass",152.04,-153.35,,"Qualified",0.991,281.86,303.78,"E-28",8,"Alloy 617","Plate",314626
9,"CapPass",151.33,-154.34,,"Qualified",0.980,320.13,343.41,"E-28",9,"Alloy 617","Plate",314626
10,"CapPass",151.32,-154.18,,"Qualified",0.981,364.70,384.49,"E-28",10,"Alloy 617","Plate",314626
11,"CapPass",151.96,-154.85,,"Qualified",0.981,403.93,423.71,"E-28",11,"Alloy 617","Plate",314626
12,"CapPass",151.06,-153.93,,"Qualified",0.981,441.13,463.75,"E-28",12,"Alloy 617","Plate",314626
13,"CapPass",151.65,-154.91,,"Qualified",0.979,484.10,504.59,"E-28",13,"Alloy 617","Plate",314626
14,"CapPass",151.50,-154.78,,"Qualified",0.979,522.91,544.47,"E-28",14,"Alloy 617","Plate",314626
15,"CapPass",152.34,-154.45,,"Qualified",0.986,562.91,583.85,"E-28",15,"Alloy 617","Plate",314626
16,"CapPass",151.99,-155.55,,"Qualified",0.977,602.37,623.47,"E-28",16,"Alloy 617","Plate",314626
17,"CapPass",151.20,-153.32,,"Qualified",0.986,639.79,664.78,"E-28",17,"Alloy 617","Plate",314626
18,"CapPass",151.20,-154.40,,"Qualified",0.979,683.45,704.78,"E-28",18,"Alloy 617","Plate",314626
19,"CapPass",151.03,-153.63,,"Qualified",0.983,718.92,742.31,"E-28",19,"Alloy 617","Plate",314626
20,"CapPass",151.25,-154.71,,"Qualified",0.978,762.57,784.65,"E-28",20,"Alloy 617","Plate",314626
21,"CapPass",150.82,-154.12,,"Qualified",0.979,804.77,824.53,"E-28",21,"Alloy 617","Plate",314626
22,"CapPass",150.57,-154.09,,"Qualified",0.977,842.40,864.41,"E-28",22,"Alloy 617","Plate",314626
23,"CapPass",150.97,-154.05,,"Qualified",0.980,882.73,903.36,"E-28",23,"Alloy 617","Plate",314626
24,"CapPass",150.90,-153.82,,"Qualified",0.981,923.95,944.86,"E-28",24,"Alloy 617","Plate",314626
25,"CapPass",151.57,-154.71,,"Qualified",0.980,963.48,984.58,"E-28",25,"Alloy 617","Plate",314626
26,"CapPass",150.94,-152.91,,"Qualified",0.987,1004.66,1023.80,"E-28",26,"Alloy 617","Plate",314626
27,"CapPass",151.06,-153.65,,"Qualified",0.983,1044.82,1064.65,"E-28",27,"Alloy 617","Plate",314626
28,"CapPass",150.57,-153.16,,"Qualified",0.983,1082.50,1103.72,"E-28",28,"Alloy 617","Plate",314626
29,"CapPass",151.28,-153.86,,"Qualified",0.983,1122.06,1144.56,"E-28",29,"Alloy 617","Plate",314626
30,"CapPass",150.95,-152.45,,"Qualified",0.990,1164.55,1184.28,"E-28",30,"Alloy 617","Plate",314626
31,"CapPass",152.02,-154.22,,"Qualified",0.986,1203.99,1224.90,"E-28",31,"Alloy 617","Plate",314626
32,"CapPass",151.24,-152.86,,"Qualified",0.989,1242.58,1259.57,"E-28",32,"Alloy 617","Plate",314626
33,"CapPass",150.83,-153.22,,"Qualified",0.984,1281.95,1304.86,"E-28",33,"Alloy 617","Plate",314626
34,"CapPass",151.27,-155.52,,"Qualified",0.973,1323.00,1344.29,"E-28",34,"Alloy 617","Plate",314626
35,"CapPass",150.91,-153.10,,"Qualified",0.986,1364.14,1383.99,"E-28",35,"Alloy 617","Plate",314626
36,"CapPass",149.98,-153.63,,"Qualified",0.976,1404.95,1424.68,"E-28",36,"Alloy 617","Plate",314626
37,"CapPass",150.92,-153.25,,"Qualified",0.985,1442.04,1463.87,"E-28",37,"Alloy 617","Plate",314626
38,"CapPass",151.78,-153.79,,"Qualified",0.987,1483.91,1503.19,"E-28",38,"Alloy 617","Plate",314626
39,"CapPass",151.19,-152.86,,"Qualified",0.989,1523.10,1544.22,"E-28",39,"Alloy 617","Plate",314626
40,"CapPass",150.07,-152.89,,"Qualified",0.982,1561.81,1584.99,"E-28",40,"Alloy 617","Plate",314626
41,"CapPass",150.61,-153.79,,"Qualified",0.979,1602.48,1624.35,"E-28",41,"Alloy 617","Plate",314626
42,"CapPass",150.98,-153.11,,"Qualified",0.986,1644.40,1664.40,"E-28",42,"Alloy 617","Plate",314626
43,"CapPass",151.08,-153.30,,"Qualified",0.986,1684.64,1704.99,"E-28",43,"Alloy 617","Plate",314626
44,"CapPass",150.03,-153.38,,"Qualified",0.978,1722.92,1744.20,"E-28",44,"Alloy 617","Plate",314626
45,"CapPass",150.94,-152.13,,"Qualified",0.992,1764.45,1784.40,"E-28",45,"Alloy 617","Plate",314626
46,"CapPass",148.92,-152.75,,"Qualified",0.975,1804.85,1823.91,"E-28",46,"Alloy 617","Plate",314626
47,"CapPass",150.13,-152.72,,"Qualified",0.983,1842.60,1864.75,"E-28",47,"Alloy 617","Plate",314626
48,"CapPass",150.35,-153.69,,"Qualified",0.978,1883.25,1904.78,"E-28",48,"Alloy 617","Plate",314626
49,"CapPass",150.03,-153.24,,"Qualified",0.979,1925.07,1944.53,"E-28",49,"Alloy 617","Plate",314626
50,"CapPass",150.60,-152.97,,"Qualified",0.984,1963.25,1984.74,"E-28",50,"Alloy 617","Plate",314626
51,"CapPass",150.48,-152.20,,"Qualified",0.989,2004.33,2024.81,"E-28",51,"Alloy 617","Plate",314626
52,"CapPass",149.70,-153.36,,"Qualified",0.976,2043.18,2065.08,"E-28",52,"Alloy 617","Plate",314626
53,"CapPass",150.36,-153.39,,"Qualified",0.980,2084.99,2103.17,"E-28",53,"Alloy 617","Plate",314626
54,"CapPass",149.68,-152.26,,"Qualified",0.983,2123.60,2144.53,"E-28",54,"Alloy 617","Plate",314626
55,"CapPass",151.17,-151.58,,"Qualified",0.997,2165.11,2184.74,"E-28",55,"Alloy 617","Plate",314626
56,"CapPass",150.66,-152.21,,"Qualified",0.990,2203.19,2224.70,"E-28",56,"Alloy 617","Plate",314626
57,"CapPass",149.38,-151.66,,"Qualified",0.985,2245.13,2264.70,"E-28",57,"Alloy 617","Plate",314626
58,"CapPass",148.87,-151.73,,"Qualified",0.981,2283.01,2304.42,"E-28",58,"Alloy 617","Plate",314626
59,"CapPass",149.39,-151.93,,"Qualified",0.983,2324.05,2345.13,"E-28",59,"Alloy 617","Plate",314626
60,"CapPass",149.63,-151.80,,"Qualified",0.986,2361.92,2384.18,"E-28",60,"Alloy 617","Plate",314626
61,"CapPass",149.62,-152.59,,"Qualified",0.981,2405.07,2424.93,"E-28",61,"Alloy 617","Plate",314626
62,"CapPass",149.43,-152.02,,"Qualified",0.983,2442.88,2465.18,"E-28",62,"Alloy 617","Plate",314626
63,"CapPass",149.51,-152.33,,"Qualified",0.981,2480.74,2505.20,"E-28",63,"Alloy 617","Plate",314626
64,"CapPass",149.50,-151.19,,"Qualified",0.989,2524.93,2545.04,"E-28",64,"Alloy 617","Plate",314626
65,"CapPass",148.38,-151.00,,"Qualified",0.983,2565.17,2585.05,"E-28",65,"Alloy 617","Plate",314626
66,"CapPass",148.87,-149.84,,"Qualified",0.994,2603.21,2624.47,"E-28",66,"Alloy 617","Plate",314626
67,"CapPass",148.66,-151.87,,"Qualified",0.979,2643.97,2664.76,"E-28",67,"Alloy 617","Plate",314626
68,"CapPass",148.28,-151.50,,"Qualified",0.979,2684.10,2704.14,"E-28",68,"Alloy 617","Plate",314626
69,"CapPass",148.66,-151.39,,"Qualified",0.982,2724.48,2744.97,"E-28",69,"Alloy 617","Plate",314626
70,"CapPass",149.48,-151.02,,"Qualified",0.990,2763.72,2785.22,"E-28",70,"Alloy 617","Plate",314626
71,"CapPass",148.32,-151.67,,"Qualified",0.978,2803.17,2825.25,"E-28",71,"Alloy 617","Plate",314626
72,"CapPass",148.73,-150.75,,"Qualified",0.987,2844.22,2865.21,"E-28",72,"Alloy 617","Plate",314626
73,"CapPass",148.60,-150.77,,"Qualified",0.986,2884.24,2905.26,"E-28",73,"Alloy 617","Plate",314626
74,"CapPass",148.80,-151.47,,"Qualified",0.982,2925.22,2944.84,"E-28",74,"Alloy 617","Plate",314626
75,"CapPass",148.16,-150.04,,"Qualified",0.987,2961.18,2985.29,"E-28",75,"Alloy 617","Plate",314626
76,"CapPass",149.23,-151.55,,"Qualified",0.985,2998.81,3025.07,"E-28",76,"Alloy 617","Plate",314626
77,"CapPass",147.91,-151.22,,"Qualified",0.978,3043.85,3064.44,"E-28",77,"Alloy 617","Plate",314626
78,"CapPass",148.38,-150.27,,"Qualified",0.987,3085.29,3105.31,"E-28",78,"Alloy 617","Plate",314626
79,"CapPass",147.83,-150.14,,"Qualified",0.985,3124.95,3144.37,"E-28",79,"Alloy 617","Plate",314626
80,"CapPass",148.33,-150.47,,"Qualified",0.986,3165.20,3185.33,"E-28",80,"Alloy 617","Plate",314626
81,"CapPass",148.34,-150.41,,"Qualified",0.986,3205.34,3225.36,"E-28",81,"Alloy 617","Plate",314626
82,"CapPass",148.39,-150.39,,"Qualified",0.987,3241.93,3265.30,"E-28",82,"Alloy 617","Plate",314626
83,"CapPass",148.53,-149.33,,"Qualified",0.995,3285.00,3305.21,"E-28",83,"Alloy 617","Plate",314626
84,"CapPass",147.19,-149.64,,"Qualified",0.984,3324.65,3345.36,"E-28",84,"Alloy 617","Plate",314626
85,"CapPass",147.95,-150.04,,"Qualified",0.986,3365.10,3385.02,"E-28",85,"Alloy 617","Plate",314626
86,"CapPass",147.73,-149.05,,"Qualified",0.991,3401.29,3425.28,"E-28",86,"Alloy 617","Plate",314626
87,"CapPass",148.19,-150.40,,"Qualified",0.985,3444.78,3465.35,"E-28",87,"Alloy 617","Plate",314626
88,"CapPass",146.72,-150.17,,"Qualified",0.977,3484.66,3504.46,"E-28",88,"Alloy 617","Plate",314626
89,"CapPass",147.77,-149.62,,"Qualified",0.988,3521.70,3545.09,"E-28",89,"Alloy 617","Plate",314626
90,"CapPass",146.42,-149.78,,"Qualified",0.978,3562.58,3585.42,"E-28",90,"Alloy 617","Plate",314626
91,"CapPass",147.14,-148.09,,"Qualified",0.994,3605.01,3622.49,"E-28",91,"Alloy 617","Plate",314626
92,"CapPass",147.10,-150.23,,"Qualified",0.979,3645.15,3664.86,"E-28",92,"Alloy 617","Plate",314626
93,"CapPass",146.84,-149.77,,"Qualified",0.980,3685.43,3705.46,"E-28",93,"Alloy 617","Plate",314626
94,"CapPass",148.07,-148.09,,"Qualified",1.000,3724.82,3744.52,"E-28",94,"Alloy 617","Plate",314626
95,"CapPass",147.67,-149.24,,"Qualified",0.989,3763.58,3784.44,"E-28",95,"Alloy 617","Plate",314626
96,"CapPass",146.86,-148.92,,"Qualified",0.986,3802.58,3825.15,"E-28",96,"Alloy 617","Plate",314626
97,"CapPass",146.49,-148.06,,"Qualified",0.989,3845.42,3864.66,"E-28",97,"Alloy 617","Plate",314626
98,"CapPass",146.62,-149.88,,"Qualified",0.978,3885.50,3905.48,"E-28",98,"Alloy 617","Plate",314626
99,"CapPass",146.05,-150.67,,"Qualified",0.969,3923.48,3945.37,"E-28",99,"Alloy 617","Plate",314626
100,"CapPass",146.47,-149.10,,"Qualified",0.982,3965.29,3985.52,"E-28",100,"Alloy 617","Plate",314626
101,"CapPass",146.37,-147.98,,"Qualified",0.989,4002.02,4025.36,"E-28",101,"Alloy 617","Plate",314626
102,"CapPass",145.86,-147.92,,"Qualified",0.986,4044.22,4065.51,"E-28",102,"Alloy 617","Plate",314626
103,"CapPass",145.69,-147.42,,"Qualified",0.988,4083.75,4105.45,"E-28",103,"Alloy 617","Plate",314626
104,"CapPass",146.37,-147.76,,"Qualified",0.991,4123.04,4145.55,"E-28",104,"Alloy 617","Plate",314626
105,"CapPass",146.20,-148.44,,"Qualified",0.985,4163.79,4185.20,"E-28",105,"Alloy 617","Plate",314626
106,"CapPass",146.20,-149.84,,"Qualified",0.976,4202.49,4225.58,"E-28",106,"Alloy 617","Plate",314626
107,"CapPass",145.47,-148.27,,"Qualified",0.981,4245.20,4264.94,"E-28",107,"Alloy 617","Plate",314626
108,"CapPass",145.07,-147.19,,"Qualified",0.986,4284.01,4304.75,"E-28",108,"Alloy 617","Plate",314626
109,"CapPass",146.43,-147.86,,"Qualified",0.990,4325.60,4345.60,"E-28",109,"Alloy 617","Plate",314626
110,"CapPass",145.32,-147.25,,"Qualified",0.987,4364.29,4385.58,"E-28",110,"Alloy 617","Plate",314626
111,"CapPass",146.23,-148.38,,"Qualified",0.986,4403.47,4425.62,"E-28",111,"Alloy 617","Plate",314626
112,"CapPass",144.54,-147.75,,"Qualified",0.978,4445.61,4465.48,"E-28",112,"Alloy 617","Plate",314626
113,"CapPass",145.35,-148.02,,"Qualified",0.982,4485.63,4505.62,"E-28",113,"Alloy 617","Plate",314626
114,"CapPass",144.73,-147.78,,"Qualified",0.979,4525.16,4545.59,"E-28",114,"Alloy 617","Plate",314626
115,"CapPass",144.56,-146.51,,"Qualified",0.987,4561.99,4585.53,"E-28",115,"Alloy 617","Plate",314626
116,"CapPass",144.48,-146.29,,"Qualified",0.988,4605.33,4625.28,"E-28",116,"Alloy 617","Plate",314626
117,"CapPass",143.83,-147.25,,"Qualified",0.977,4645.52,4665.64,"E-28",117,"Alloy 617","Plate",314626
118,"CapPass",144.68,-147.53,,"Qualified",0.981,4685.43,4705.69,"E-28",118,"Alloy 617","Plate",314626
119,"CapPass",145.12,-145.81,,"Qualified",0.995,4722.93,4745.69,"E-28",119,"Alloy 617","Plate",314626
120,"CapPass",144.32,-148.28,,"Qualified",0.973,4765.11,4785.42,"E-28",120,"Alloy 617","Plate",314626
121,"CapPass",143.59,-146.32,,"Qualified",0.981,4805.27,4825.69,"E-28",121,"Alloy 617","Plate",314626
122,"CapPass",144.09,-146.07,,"Qualified",0.986,4845.39,4865.72,"E-28",122,"Alloy 617","Plate",314626
123,"CapPass",144.11,-146.80,,"Qualified",0.982,4884.77,4905.73,"E-28",123,"Alloy 617","Plate",314626
124,"CapPass",144.29,-146.63,,"Qualified",0.984,4925.51,4945.39,"E-28",124,"Alloy 617","Plate",314626
125,"CapPass",143.96,-146.51,,"Qualified",0.983,4965.33,4985.74,"E-28",125,"Alloy 617","Plate",314626
126,"CapPass",143.76,-146.00,,"Qualified",0.985,5005.74,5025.75,"E-28",126,"Alloy 617","Plate",314626
127,"CapPass",143.55,-145.97,,"Qualified",0.983,5044.85,5065.75,"E-28",127,"Alloy 617","Plate",314626
128,"CapPass",143.24,-147.15,,"Qualified",0.973,5084.87,5105.65,"E-28",128,"Alloy 617","Plate",314626
129,"CapPass",143.29,-144.88,,"Qualified",0.989,5125.16,5145.62,"E-28",129,"Alloy 617","Plate",314626
130,"CapPass",145.10,-144.86,,"Qualified",1.002,5165.02,5183.91,"E-28",130,"Alloy 617","Plate",314626
131,"CapPass",143.07,-145.63,,"Qualified",0.982,5201.50,5225.79,"E-28",131,"Alloy 617","Plate",314626
132,"CapPass",142.92,-147.61,,"Qualified",0.968,5243.72,5265.80,"E-28",132,"Alloy 617","Plate",314626
133,"CapPass",143.09,-145.82,,"Qualified",0.981,5285.82,5305.36,"E-28",133,"Alloy 617","Plate",314626
134,"CapPass",142.46,-146.07,,"Qualified",0.975,5325.46,5345.69,"E-28",134,"Alloy 617","Plate",314626
135,"CapPass",142.35,-145.22,,"Qualified",0.980,5364.57,5385.64,"E-28",135,"Alloy 617","Plate",314626
136,"CapPass",141.86,-144.39,,"Qualified",0.982,5405.20,5425.77,"E-28",136,"Alloy 617","Plate",314626
137,"CapPass",142.07,-145.41,,"Qualified",0.977,5442.74,5465.84,"E-28",137,"Alloy 617","Plate",314626
138,"CapPass",141.45,-145.34,,"Qualified",0.973,5484.48,5505.84,"E-28",138,"Alloy 617","Plate",314626
139,"CapPass",141.41,-146.30,,"Qualified",0.967,5525.44,5545.87,"E-28",139,"Alloy 617","Plate",314626
140,"CapPass",142.65,-145.63,,"Qualified",0.980,5564.69,5585.81,"E-28",140,"Alloy 617","Plate",314626
141,"CapPass",142.25,-145.79,,"Qualified",0.976,5605.06,5625.87,"E-28",141,"Alloy 617","Plate",314626
142,"CapPass",141.99,-144.91,,"Qualified",0.980,5645.89,5665.88,"E-28",142,"Alloy 617","Plate",314626
143,"CapPass",141.09,-143.38,,"Qualified",0.984,5683.40,5705.53,"E-28",143,"Alloy 617","Plate",314626
144,"CapPass",141.08,-144.39,,"Qualified",0.977,5722.57,5745.90,"E-28",144,"Alloy 617","Plate",314626
145,"CapPass",140.27,-143.32,,"Qualified",0.979,5765.91,5785.92,"E-28",145,"Alloy 617","Plate",314626
146,"CapPass",140.95,-144.43,,"Qualified",0.976,5803.04,5825.93,"E-28",146,"Alloy 617","Plate",314626
147,"CapPass",142.17,-143.49,,"Qualified",0.991,5845.21,5865.92,"E-28",147,"Alloy 617","Plate",314626
148,"CapPass",141.20,-144.18,,"Qualified",0.979,5885.94,5905.58,"E-28",148,"Alloy 617","Plate",314626
149,"CapPass",140.33,-144.03,,"Qualified",0.974,5924.19,5945.94,"E-28",149,"Alloy 617","Plate",314626
150,"CapPass",139.65,-143.99,,"Qualified",0.970,5962.09,5985.93,"E-28",150,"Alloy 617","Plate",314626
151,"CapPass",140.54,-142.75,,"Qualified",0.984,6005.61,6025.96,"E-28",151,"Alloy 617","Plate",314626
152,"CapPass",139.87,-143.12,,"Qualified",0.977,6045.96,6065.72,"E-28",152,"Alloy 617","Plate",314626
153,"CapPass",140.09,-143.90,,"Qualified",0.974,6083.28,6105.90,"E-28",153,"Alloy 617","Plate",314626
154,"CapPass",139.30,-142.94,,"Qualified",0.975,6125.59,6145.98,"E-28",154,"Alloy 617","Plate",314626
155,"CapPass",139.08,-142.89,,"Qualified",0.973,6165.55,6185.91,"E-28",155,"Alloy 617","Plate",314626
156,"CapPass",139.95,-142.05,,"Qualified",0.985,6205.92,6226.02,"E-28",156,"Alloy 617","Plate",314626
157,"CapPass",140.95,-142.79,,"Qualified",0.987,6246.02,6266.02,"E-28",157,"Alloy 617","Plate",314626
158,"CapPass",138.81,-142.34,,"Qualified",0.975,6285.43,6306.03,"E-28",158,"Alloy 617","Plate",314626
159,"CapPass",138.98,-143.23,,"Qualified",0.970,6323.19,6346.02,"E-28",159,"Alloy 617","Plate",314626
160,"CapPass",138.50,-140.18,,"Qualified",0.988,6364.21,6386.06,"E-28",160,"Alloy 617","Plate",314626
161,"CapPass",139.35,-142.11,,"Qualified",0.981,6404.87,6426.07,"E-28",161,"Alloy 617","Plate",314626
162,"CapPass",138.36,-141.76,,"Qualified",0.976,6444.48,6466.07,"E-28",162,"Alloy 617","Plate",314626
163,"CapPass",138.44,-140.53,,"Qualified",0.985,6485.30,6505.70,"E-28",163,"Alloy 617","Plate",314626
164,"CapPass",138.62,-141.50,,"Qualified",0.980,6526.06,6545.89,"E-28",164,"Alloy 617","Plate",314626
165,"CapPass",138.88,-142.32,,"Qualified",0.976,6566.08,6586.08,"E-28",165,"Alloy 617","Plate",314626
166,"CapPass",137.43,-141.35,,"Qualified",0.972,6603.84,6626.07,"E-28",166,"Alloy 617","Plate",314626
167,"CapPass",137.89,-141.34,,"Qualified",0.976,6645.71,6666.11,"E-28",167,"Alloy 617","Plate",314626
168,"CapPass",137.79,-139.91,,"Qualified",0.985,6685.72,6706.13,"E-28",168,"Alloy 617","Plate",314626
169,"CapPass",137.46,-141.33,,"Qualified",0.973,6725.77,6746.14,"E-28",169,"Alloy 617","Plate",314626
170,"CapPass",136.64,-139.83,,"Qualified",0.977,6765.37,6786.12,"E-28",170,"Alloy 617","Plate",314626
171,"CapPass",136.73,-139.89,,"Qualified",0.977,6805.27,6825.68,"E-28",171,"Alloy 617","Plate",314626
172,"CapPass",135.74,-140.18,,"Qualified",0.968,6841.89,6866.16,"E-28",172,"Alloy 617","Plate",314626
173,"CapPass",136.38,-140.13,,"Qualified",0.973,6883.58,6905.89,"E-28",173,"Alloy 617","Plate",314626
174,"CapPass",136.66,-140.90,,"Qualified",0.970,6924.73,6946.17,"E-28",174,"Alloy 617","Plate",314626
175,"CapPass",136.50,-140.86,,"Qualified",0.969,6966.03,6986.18,"E-28",175,"Alloy 617","Plate",314626
176,"CapPass",136.87,-140.31,,"Qualified",0.975,7005.64,7026.19,"E-28",176,"Alloy 617","Plate",314626
177,"CapPass",135.88,-139.11,,"Qualified",0.977,7045.49,7066.20,"E-28",177,"Alloy 617","Plate",314626
178,"CapPass",136.13,-139.41,,"Qualified",0.976,7084.91,7106.20,"E-28",178,"Alloy 617","Plate",314626
179,"CapPass",136.04,-139.84,,"Qualified",0.973,7124.66,7146.23,"E-28",179,"Alloy 617","Plate",314626
180,"CapPass",135.62,-139.50,,"Qualified",0.972,7166.12,7186.21,"E-28",180,"Alloy 617","Plate",314626
181,"CapPass",134.40,-139.09,,"Qualified",0.966,7206.22,7226.23,"E-28",181,"Alloy 617","Plate",314626
182,"CapPass",135.62,-136.98,,"Qualified",0.990,7246.22,7266.24,"E-28",182,"Alloy 617","Plate",314626
183,"CapPass",134.71,-138.72,,"Qualified",0.971,7285.04,7306.24,"E-28",183,"Alloy 617","Plate",314626
184,"CapPass",135.77,-139.81,,"Qualified",0.971,7326.13,7346.25,"E-28",184,"Alloy 617","Plate",314626
185,"CapPass",134.20,-138.97,,"Qualified",0.966,7362.15,7386.29,"E-28",185,"Alloy 617","Plate",314626
186,"CapPass",134.31,-138.83,,"Qualified",0.967,7403.54,7426.28,"E-28",186,"Alloy 617","Plate",314626
187,"CapPass",134.78,-138.03,,"Qualified",0.977,7443.71,7466.29,"E-28",187,"Alloy 617","Plate",314626
188,"CapPass",133.44,-138.10,,"Qualified",0.966,7485.89,7506.29,"E-28",188,"Alloy 617","Plate",314626
189,"CapPass",134.81,-139.11,,"Qualified",0.969,7526.04,7546.31,"E-28",189,"Alloy 617","Plate",314626
190,"CapPass",134.64,-136.41,,"Qualified",0.987,7566.13,7586.33,"E-28",190,"Alloy 617","Plate",314626
191,"CapPass",133.28,-137.18,,"Qualified",0.972,7602.90,7626.32,"E-28",191,"Alloy 617","Plate",314626
192,"CapPass",133.56,-137.67,,"Qualified",0.970,7645.69,7666.35,"E-28",192,"Alloy 617","Plate",314626
193,"CapPass",133.70,-137.29,,"Qualified",0.974,7685.08,7706.07,"E-28",193,"Alloy 617","Plate",314626
194,"CapPass",132.84,-137.53,,"Qualified",0.966,7725.32,7746.36,"E-28",194,"Alloy 617","Plate",314626
195,"CapPass",132.79,-137.09,,"Qualified",0.969,7765.96,7786.37,"E-28",195,"Alloy 617","Plate",314626
196,"CapPass",132.13,-135.71,,"Qualified",0.974,7804.33,7826.30,"E-28",196,"Alloy 617","Plate",314626
197,"CapPass",131.70,-136.75,,"Qualified",0.963,7846.14,7866.38,"E-28",197,"Alloy 617","Plate",314626
198,"CapPass",132.08,-136.69,,"Qualified",0.966,7886.25,7906.39,"E-28",198,"Alloy 617","Plate",314626
199,"CapPass",132.89,-135.78,,"Qualified",0.979,7925.21,7946.40,"E-28",199,"Alloy 617","Plate",314626
200,"CapPass",132.09,-138.11,,"Qualified",0.956,7964.98,7986.41,"E-28",200,"Alloy 617","Plate",314626
201,"CapPass",132.02,-135.62,,"Qualified",0.973,8006.41,8026.42,"E-28",201,"Alloy 617","Plate",314626
202,"CapPass",131.03,-136.30,,"Qualified",0.961,8046.39,8066.42,"E-28",202,"Alloy 617","Plate",314626
203,"CapPass",131.73,-136.69,,"Qualified",0.964,8086.41,8106.43,"E-28",203,"Alloy 617","Plate",314626
204,"CapPass",131.19,-135.57,,"Qualified",0.968,8124.88,8146.44,"E-28",204,"Alloy 617","Plate",314626
205,"CapPass",130.55,-135.19,,"Qualified",0.966,8165.71,8186.38,"E-28",205,"Alloy 617","Plate",314626
206,"CapPass",130.64,-134.88,,"Qualified",0.969,8206.14,8226.45,"E-28",206,"Alloy 617","Plate",314626
207,"CapPass",130.29,-135.46,,"Qualified",0.962,8246.14,8266.45,"E-28",207,"Alloy 617","Plate",314626
208,"CapPass",129.73,-135.82,,"Qualified",0.955,8285.90,8306.47,"E-28",208,"Alloy 617","Plate",314626
209,"CapPass",129.19,-135.19,,"Qualified",0.956,8326.24,8346.48,"E-28",209,"Alloy 617","Plate",314626
210,"CapPass",129.61,-134.85,,"Qualified",0.961,8365.56,8386.47,"E-28",210,"Alloy 617","Plate",314626
211,"CapPass",128.70,-134.00,,"Qualified",0.960,8405.22,8426.52,"E-28",211,"Alloy 617","Plate",314626
212,"CapPass",130.11,-134.54,,"Qualified",0.967,8446.49,8466.51,"E-28",212,"Alloy 617","Plate",314626
213,"CapPass",129.60,-133.72,,"Qualified",0.969,8486.51,8506.52,"E-28",213,"Alloy 617","Plate",314626
214,"CapPass",128.88,-134.22,,"Qualified",0.960,8526.39,8546.53,"E-28",214,"Alloy 617","Plate",314626
215,"CapPass",128.70,-133.81,,"Qualified",0.962,8566.52,8586.55,"E-28",215,"Alloy 617","Plate",314626
216,"CapPass",128.55,-133.12,,"Qualified",0.966,8604.57,8626.55,"E-28",216,"Alloy 617","Plate",314626
217,"CapPass",129.81,-133.91,,"Qualified",0.969,8646.34,8666.56,"E-28",217,"Alloy 617","Plate",314626
218,"CapPass",128.94,-132.88,,"Qualified",0.970,8686.54,8706.55,"E-28",218,"Alloy 617","Plate",314626
219,"CapPass",128.26,-132.58,,"Qualified",0.967,8726.56,8746.58,"E-28",219,"Alloy 617","Plate",314626
220,"CapPass",127.31,-132.76,,"Qualified",0.959,8766.11,8786.57,"E-28",220,"Alloy 617","Plate",314626
221,"CapPass",127.87,-132.30,,"Qualified",0.967,8806.24,8826.60,"E-28",221,"Alloy 617","Plate",314626
222,"CapPass",126.56,-133.03,,"Qualified",0.951,8843.98,8866.61,"E-28",222,"Alloy 617","Plate",314626
223,"CapPass",127.85,-131.26,,"Qualified",0.974,8886.50,8906.61,"E-28",223,"Alloy 617","Plate",314626
224,"CapPass",127.47,-131.54,,"Qualified",0.969,8926.18,8946.60,"E-28",224,"Alloy 617","Plate",314626
225,"CapPass",127.28,-131.64,,"Qualified",0.967,8966.14,8986.63,"E-28",225,"Alloy 617","Plate",314626
226,"CapPass",127.02,-131.78,,"Qualified",0.964,9005.37,9026.66,"E-28",226,"Alloy 617","Plate",314626
227,"CapPass",126.16,-131.25,,"Qualified",0.961,9046.21,9066.66,"E-28",227,"Alloy 617","Plate",314626
228,"CapPass",127.30,-132.64,,"Qualified",0.960,9086.39,9106.65,"E-28",228,"Alloy 617","Plate",314626
229,"CapPass",127.01,-133.23,,"Qualified",0.953,9126.27,9146.66,"E-28",229,"Alloy 617","Plate",314626
230,"CapPass",125.12,-130.07,,"Qualified",0.962,9166.35,9186.68,"E-28",230,"Alloy 617","Plate",314626
231,"CapPass",125.74,-129.68,,"Qualified",0.970,9206.42,9226.67,"E-28",231,"Alloy 617","Plate",314626
232,"CapPass",126.29,-130.89,,"Qualified",0.965,9246.47,9266.69,"E-28",232,"Alloy 617","Plate",314626
233,"CapPass",125.50,-130.25,,"Qualified",0.963,9285.58,9306.70,"E-28",233,"Alloy 617","Plate",314626
234,"CapPass",124.27,-130.41,,"Qualified",0.953,9326.04,9346.71,"E-28",234,"Alloy 617","Plate",314626
235,"CapPass",124.02,-131.39,,"Qualified",0.944,9366.70,9386.72,"E-28",235,"Alloy 617","Plate",314626
236,"CapPass",124.19,-130.02,,"Qualified",0.955,9404.92,9426.72,"E-28",236,"Alloy 617","Plate",314626
237,"CapPass",124.39,-130.30,,"Qualified",0.955,9445.65,9466.74,"E-28",237,"Alloy 617","Plate",314626
238,"CapPass",124.45,-129.47,,"Qualified",0.961,9486.72,9506.75,"E-28",238,"Alloy 617","Plate",314626
239,"CapPass",124.40,-129.52,,"Qualified",0.960,9526.25,9546.75,"E-28",239,"Alloy 617","Plate",314626
240,"CapPass",124.10,-129.18,,"Qualified",0.961,9566.66,9586.76,"E-28",240,"Alloy 617","Plate",314626
241,"CapPass",123.27,-130.29,,"Qualified",0.946,9605.72,9626.77,"E-28",241,"Alloy 617","Plate",314626
242,"CapPass",123.95,-129.24,,"Qualified",0.959,9646.41,9666.79,"E-28",242,"Alloy 617","Plate",314626
243,"CapPass",123.19,-129.03,,"Qualified",0.955,9685.30,9706.79,"E-28",243,"Alloy 617","Plate",314626
244,"CapPass",122.71,-128.41,,"Qualified",0.956,9726.73,9746.79,"E-28",244,"Alloy 617","Plate",314626
245,"CapPass",122.92,-127.94,,"Qualified",0.961,9765.78,9786.82,"E-28",245,"Alloy 617","Plate",314626
246,"CapPass",121.75,-128.67,,"Qualified",0.946,9805.79,9826.81,"E-28",246,"Alloy 617","Plate",314626
247,"CapPass",122.51,-128.73,,"Qualified",0.952,9846.81,9866.82,"E-28",247,"Alloy 617","Plate",314626
248,"CapPass",123.72,-127.63,,"Qualified",0.969,9886.56,9906.83,"E-28",248,"Alloy 617","Plate",314626
249,"CapPass",122.25,-126.69,,"Qualified",0.965,9926.41,9946.85,"E-28",249,"Alloy 617","Plate",314626
250,"CapPass",121.48,-126.56,,"Qualified",0.960,9965.91,9986.85,"E-28",250,"Alloy 617","Plate",314626
251,"CapPass",121.37,-127.43,,"Qualified",0.952,10006.84,10026.86,"E-28",251,"Alloy 617","Plate",314626
252,"CapPass",121.23,-127.08,,"Qualified",0.954,10046.86,10066.86,"E-28",252,"Alloy 617","Plate",314626
253,"CapPass",120.91,-128.03,,"Qualified",0.944,10086.52,10106.87,"E-28",253,"Alloy 617","Plate",314626
254,"CapPass",121.22,-128.62,,"Qualified",0.942,10126.86,10146.87,"E-28",254,"Alloy 617","Plate",314626
255,"CapPass",120.12,-125.79,,"Qualified",0.955,10163.48,10186.89,"E-28",255,"Alloy 617","Plate",314626
256,"CapPass",120.71,-127.76,,"Qualified",0.945,10206.85,10226.90,"E-28",256,"Alloy 617","Plate",314626
257,"CapPass",120.63,-127.64,,"Qualified",0.945,10246.90,10266.91,"E-28",257,"Alloy 617","Plate",314626
258,"CapPass",120.15,-125.95,,"Qualified",0.954,10286.48,10306.92,"E-28",258,"Alloy 617","Plate",314626
259,"CapPass",120.18,-125.54,,"Qualified",0.957,10326.88,10346.93,"E-28",259,"Alloy 617","Plate",314626
260,"CapPass",118.99,-126.59,,"Qualified",0.940,10366.38,10386.95,"E-28",260,"Alloy 617","Plate",314626
261,"CapPass",120.30,-125.11,,"Qualified",0.962,10406.92,10426.96,"E-28",261,"Alloy 617","Plate",314626
262,"CapPass",118.76,-125.90,,"Qualified",0.943,10446.94,10466.97,"E-28",262,"Alloy 617","Plate",314626
263,"CapPass",119.77,-126.09,,"Qualified",0.950,10486.93,10506.97,"E-28",263,"Alloy 617","Plate",314626
264,"CapPass",118.87,-125.16,,"Qualified",0.950,10526.97,10546.97,"E-28",264,"Alloy 617","Plate",314626
265,"CapPass",119.70,-125.21,,"Qualified",0.956,10566.97,10586.98,"E-28",265,"Alloy 617","Plate",314626
266,"CapPass",118.01,-124.28,,"Qualified",0.950,10606.96,10626.99,"E-28",266,"Alloy 617","Plate",314626
267,"CapPass",118.28,-123.36,,"Qualified",0.959,10646.98,10667.00,"E-28",267,"Alloy 617","Plate",314626
268,"CapPass",118.21,-125.22,,"Qualified",0.944,10687.01,10707.01,"E-28",268,"Alloy 617","Plate",314626
269,"CapPass",117.79,-124.45,,"Qualified",0.947,10726.78,10747.03,"E-28",269,"Alloy 617","Plate",314626
270,"CapPass",117.41,-123.61,,"Qualified",0.950,10766.20,10787.03,"E-28",270,"Alloy 617","Plate",314626
271,"CapPass",118.40,-124.29,,"Qualified",0.953,10807.01,10827.04,"E-28",271,"Alloy 617","Plate",314626
272,"CapPass",116.88,-123.43,,"Qualified",0.947,10846.93,10867.05,"E-28",272,"Alloy 617","Plate",314626
273,"CapPass",117.11,-123.55,,"Qualified",0.948,10886.85,10907.06,"E-28",273,"Alloy 617","Plate",314626
274,"CapPass",117.46,-124.67,,"Qualified",0.942,10927.01,10947.07,"E-28",274,"Alloy 617","Plate",314626
275,"CapPass",117.38,-123.20,,"Qualified",0.953,10967.00,10987.06,"E-28",275,"Alloy 617","Plate",314626
276,"CapPass",117.53,-122.82,,"Qualified",0.957,11006.79,11027.08,"E-28",276,"Alloy 617","Plate",314626
277,"CapPass",116.20,-123.48,,"Qualified",0.941,11047.08,11067.08,"E-28",277,"Alloy 617","Plate",314626
278,"CapPass",117.01,-123.89,,"Qualified",0.944,11087.10,11107.10,"E-28",278,"Alloy 617","Plate",314626
279,"CapPass",115.78,-122.93,,"Qualified",0.942,11126.65,11147.10,"E-28",279,"Alloy 617","Plate",314626
280,"CapPass",115.28,-122.03,,"Qualified",0.945,11167.09,11187.11,"E-28",280,"Alloy 617","Plate",314626
281,"CapPass",115.20,-121.38,,"Qualified",0.949,11206.55,11227.13,"E-28",281,"Alloy 617","Plate",314626
282,"CapPass",115.50,-122.58,,"Qualified",0.942,11247.08,11267.13,"E-28",282,"Alloy 617","Plate",314626
283,"CapPass",115.53,-121.92,,"Qualified",0.948,11286.84,11307.15,"E-28",283,"Alloy 617","Plate",314626
284,"CapPass",115.02,-122.58,,"Qualified",0.938,11327.13,11347.15,"E-28",284,"Alloy 617","Plate",314626
285,"CapPass",115.74,-123.61,,"Qualified",0.936,11367.12,11387.17,"E-28",285,"Alloy 617","Plate",314626
286,"CapPass",115.68,-121.45,,"Qualified",0.952,11407.16,11427.17,"E-28",286,"Alloy 617","Plate",314626
287,"CapPass",113.75,-121.74,,"Qualified",0.934,11446.88,11467.19,"E-28",287,"Alloy 617","Plate",314626
288,"CapPass",114.13,-121.03,,"Qualified",0.943,11486.54,11507.19,"E-28",288,"Alloy 617","Plate",314626
289,"CapPass",113.42,-121.09,,"Qualified",0.937,11526.51,11547.19,"E-28",289,"Alloy 617","Plate",314626
290,"CapPass",113.97,-121.12,,"Qualified",0.941,11566.60,11587.19,"E-28",290,"Alloy 617","Plate",314626
291,"CapPass",114.14,-120.89,,"Qualified",0.944,11607.20,11627.21,"E-28",291,"Alloy 617","Plate",314626
292,"CapPass",113.06,-120.59,,"Qualified",0.938,11646.80,11667.23,"E-28",292,"Alloy 617","Plate",314626
293,"CapPass",112.97,-121.68,,"Qualified",0.928,11687.23,11707.23,"E-28",293,"Alloy 617","Plate",314626
294,"CapPass",112.68,-120.39,,"Qualified",0.936,11727.22,11747.24,"E-28",294,"Alloy 617","Plate",314626
295,"CapPass",111.36,-120.38,,"Qualified",0.925,11766.81,11787.25,"E-28",295,"Alloy 617","Plate",314626
296,"CapPass",112.78,-120.57,,"Qualified",0.935,11807.24,11827.26,"E-28",296,"Alloy 617","Plate",314626
297,"CapPass",112.58,-119.68,,"Qualified",0.941,11847.25,11867.27,"E-28",297,"Alloy 617","Plate",314626
298,"CapPass",111.67,-119.33,,"Qualified",0.936,11887.25,11907.29,"E-28",298,"Alloy 617","Plate",314626
299,"CapPass",111.09,-118.48,,"Qualified",0.938,11927.25,11947.28,"E-28",299,"Alloy 617","Plate",314626
300,"CapPass",112.28,-118.41,,"Qualified",0.948,11967.26,11987.29,"E-28",300,"Alloy 617","Plate",314626
301,"CapPass",110.77,-119.50,,"Qualified",0.927,12007.01,12027.32,"E-28",301,"Alloy 617","Plate",314626
302,"CapPass",112.13,-119.97,,"Qualified",0.935,12047.15,12067.31,"E-28",302,"Alloy 617","Plate",314626
303,"CapPass",110.20,-117.58,,"Qualified",0.937,12087.31,12107.32,"E-28",303,"Alloy 617","Plate",314626
304,"CapPass",111.13,-119.45,,"Qualified",0.930,12127.31,12147.33,"E-28",304,"Alloy 617","Plate",314626
305,"CapPass",110.06,-118.26,,"Qualified",0.931,12167.33,12187.34,"E-28",305,"Alloy 617","Plate",314626
306,"CapPass",109.70,-117.37,,"Qualified",0.935,12207.34,12227.36,"E-28",306,"Alloy 617","Plate",314626
307,"CapPass",109.53,-117.64,,"Qualified",0.931,12246.64,12267.36,"E-28",307,"Alloy 617","Plate",314626
308,"CapPass",109.51,-116.34,,"Qualified",0.941,12287.35,12307.37,"E-28",308,"Alloy 617","Plate",314626
309,"CapPass",108.89,-118.75,,"Qualified",0.917,12327.19,12347.38,"E-28",309,"Alloy 617","Plate",314626
310,"CapPass",109.26,-118.05,,"Qualified",0.926,12366.86,12387.38,"E-28",310,"Alloy 617","Plate",314626
311,"CapPass",108.78,-116.93,,"Qualified",0.930,12407.38,12427.39,"E-28",311,"Alloy 617","Plate",314626
312,"CapPass",109.83,-117.31,,"Qualified",0.936,12447.38,12467.41,"E-28",312,"Alloy 617","Plate",314626
313,"CapPass",107.41,-116.75,,"Qualified",0.920,12487.19,12507.42,"E-28",313,"Alloy 617","Plate",314626
314,"CapPass",107.23,-117.59,,"Qualified",0.912,12527.42,12547.42,"E-28",314,"Alloy 617","Plate",314626
315,"CapPass",106.40,-115.17,,"Qualified",0.924,12566.86,12587.43,"E-28",315,"Alloy 617","Plate",314626
316,"CapPass",107.72,-115.57,,"Qualified",0.932,12607.42,12627.44,"E-28",316,"Alloy 617","Plate",314626
317,"CapPass",106.57,-116.41,,"Qualified",0.915,12647.41,12667.44,"E-28",317,"Alloy 617","Plate",314626
318,"CapPass",107.30,-117.11,,"Qualified",0.916,12687.23,12707.47,"E-28",318,"Alloy 617","Plate",314626
319,"CapPass",106.56,-116.12,,"Qualified",0.918,12727.32,12747.46,"E-28",319,"Alloy 617","Plate",314626
320,"CapPass",106.53,-113.81,,"Qualified",0.936,12767.45,12787.47,"E-28",320,"Alloy 617","Plate",314626
321,"CapPass",105.65,-116.38,,"Qualified",0.908,12807.46,12827.49,"E-28",321,"Alloy 617","Plate",314626
322,"CapPass",105.55,-114.55,,"Qualified",0.921,12847.48,12867.49,"E-28",322,"Alloy 617","Plate",314626
323,"CapPass",104.92,-115.07,,"Qualified",0.912,12887.30,12907.49,"E-28",323,"Alloy 617","Plate",314626
324,"CapPass",104.60,-115.15,,"Qualified",0.908,12927.48,12947.52,"E-28",324,"Alloy 617","Plate",314626
325,"CapPass",104.12,-115.98,,"Qualified",0.898,12967.49,12987.53,"E-28",325,"Alloy 617","Plate",314626
326,"CapPass",104.62,-115.21,,"Qualified",0.908,13007.52,13027.53,"E-28",326,"Alloy 617","Plate",314626
327,"CapPass",102.93,-114.31,,"Qualified",0.900,13047.52,13067.54,"E-28",327,"Alloy 617","Plate",314626
328,"CapPass",102.92,-114.20,,"Qualified",0.901,13087.48,13107.53,"E-28",328,"Alloy 617","Plate",314626
329,"CapPass",103.12,-114.66,,"Qualified",0.899,13127.22,13147.55,"E-28",329,"Alloy 617","Plate",314626
330,"CapPass",103.49,-113.90,,"Qualified",0.909,13167.33,13187.56,"E-28",330,"Alloy 617","Plate",314626
331,"CapPass",102.73,-113.25,,"Qualified",0.907,13207.54,13227.57,"E-28",331,"Alloy 617","Plate",314626
332,"CapPass",102.68,-114.38,,"Qualified",0.898,13247.53,13267.59,"E-28",332,"Alloy 617","Plate",314626
333,"CapPass",101.48,-112.77,,"Qualified",0.900,13287.54,13307.59,"E-28",333,"Alloy 617","Plate",314626
334,"CapPass",101.27,-113.10,,"Qualified",0.895,13327.46,13347.61,"E-28",334,"Alloy 617","Plate",314626
335,"CapPass",100.70,-111.16,,"Qualified",0.906,13367.00,13387.61,"E-28",335,"Alloy 617","Plate",314626
336,"CapPass",99.88,-112.14,,"Qualified",0.891,13407.59,13427.62,"E-28",336,"Alloy 617","Plate",314626
337,"CapPass",100.55,-113.29,,"Qualified",0.888,13447.57,13467.63,"E-28",337,"Alloy 617","Plate",314626
338,"CapPass",99.66,-112.86,,"Qualified",0.883,13487.61,13507.63,"E-28",338,"Alloy 617","Plate",314626
339,"CapPass",99.17,-111.16,,"Qualified",0.892,13527.63,13547.65,"E-28",339,"Alloy 617","Plate",314626
340,"CapPass",100.40,-110.98,,"Qualified",0.905,13567.64,13587.66,"E-28",340,"Alloy 617","Plate",314626
341,"CapPass",98.59,-111.01,,"Qualified",0.888,13607.63,13627.66,"E-28",341,"Alloy 617","Plate",314626
342,"CapPass",97.91,-111.20,,"Qualified",0.880,13647.64,13667.68,"E-28",342,"Alloy 617","Plate",314626
343,"CapPass",97.17,-111.17,,"Qualified",0.874,13687.66,13707.69,"E-28",343,"Alloy 617","Plate",314626
344,"CapPass",97.04,-110.27,,"Qualified",0.880,13727.68,13747.69,"E-28",344,"Alloy 617","Plate",314626
345,"CapPass",96.68,-111.54,,"Qualified",0.867,13767.37,13787.71,"E-28",345,"Alloy 617","Plate",314626
346,"CapPass",95.79,-110.38,,"Qualified",0.868,13807.67,13827.72,"E-28",346,"Alloy 617","Plate",314626
347,"CapPass",95.22,-109.08,,"Qualified",0.873,13847.65,13867.73,"E-28",347,"Alloy 617","Plate",314626
348,"CapPass",95.17,-108.24,,"Qualified",0.879,13887.66,13907.74,"E-28",348,"Alloy 617","Plate",314626
349,"CapPass",94.97,-109.90,,"Qualified",0.864,13927.71,13947.74,"E-28",349,"Alloy 617","Plate",314626
350,"CapPass",93.94,-108.88,,"Qualified",0.863,13967.33,13987.76,"E-28",350,"Alloy 617","Plate",314626
351,"CapPass",93.16,-108.90,,"Qualified",0.855,14007.00,14027.77,"E-28",351,"Alloy 617","Plate",314626
352,"CapPass",93.37,-108.95,,"Qualified",0.857,14047.73,14067.76,"E-28",352,"Alloy 617","Plate",314626
353,"CapPass",92.02,-109.31,,"Qualified",0.842,14087.72,14107.78,"E-28",353,"Alloy 617","Plate",314626
354,"CapPass",91.68,-108.75,,"Qualified",0.843,14127.76,14147.79,"E-28",354,"Alloy 617","Plate",314626
355,"CapPass",91.39,-107.66,,"Qualified",0.849,14167.60,14187.79,"E-28",355,"Alloy 617","Plate",314626
356,"CapPass",90.88,-106.93,,"Qualified",0.850,14207.73,14227.81,"E-28",356,"Alloy 617","Plate",314626
357,"CapPass",89.46,-108.49,,"Qualified",0.825,14247.73,14267.81,"E-28",357,"Alloy 617","Plate",314626
358,"CapPass",89.97,-108.99,,"Qualified",0.825,14287.48,14307.83,"E-28",358,"Alloy 617","Plate",314626
359,"CapPass",89.36,-106.97,,"Qualified",0.835,14327.68,14347.83,"E-28",359,"Alloy 617","Plate",314626
360,"CapPass",88.75,-106.64,,"Qualified",0.832,14367.74,14387.85,"E-28",360,"Alloy 617","Plate",314626
361,"CapPass",87.18,-105.74,,"Qualified",0.824,14407.80,14427.85,"E-28",361,"Alloy 617","Plate",314626
362,"CapPass",86.60,-107.46,,"Qualified",0.806,14447.68,14467.86,"E-28",362,"Alloy 617","Plate",314626
363,"CapPass",85.36,".",,"Qualified",".",14487.80,".","E-28",363,"Alloy 617","Plate",314626

File: data/950C/Strain rate 0.001/2.0% strain/HTM_A19_Cycles_E28.csv (part 2 of 20)
"Stress Mpa","Strain","Qual State","Qual Exceptions","Elapsed Time Sec","Data State","Cycle Label","Cycle","Count","Sample","Alloy","Heat","Material_Form"
-141.13,-0.00052,"Qualified",,19.18,"CapPass","Cycle 1",1,426,"E-28","Alloy 617",314626,"Plate"
-141.43,-0.00057,"Qualified",,19.24,"CapPass","Cycle 1",1,427,"E-28","Alloy 617",314626,"Plate"
-141.52,-0.00060,"Qualified",,19.27,"CapPass","Cycle 1",1,428,"E-28","Alloy 617",314626,"Plate"
-141.51,-0.00062,"Qualified",,19.28,"CapPass","Cycle 1",1,429,"E-28","Alloy 617",314626,"Plate"
-141.93,-0.00067,"Qualified",,19.33,"CapPass","Cycle 1",1,430,"E-28","Alloy 617",314626,"Plate"
-142.03,-0.00072,"Qualified",,19.38,"CapPass","Cycle 1",1,431,"E-28","Alloy 617",314626,"Plate"
-142.13,-0.00077,"Qualified",,19.43,"CapPass","Cycle 1",1,432,"E-28","Alloy 617",314626,"Plate"
-142.33,-0.00082,"Qualified",,19.48,"CapPass","Cycle 1",1,433,"E-28","Alloy 617",314626,"Plate"
-142.69,-0.00087,"Qualified",,19.54,"CapPass","Cycle 1",1,434,"E-28","Alloy 617",314626,"Plate"
-142.86,-0.00092,"Qualified",,19.59,"CapPass","Cycle 1",1,435,"E-28","Alloy 617",314626,"Plate"
-142.92,-0.00097,"Qualified",,19.63,"CapPass","Cycle 1",1,436,"E-28","Alloy 617",314626,"Plate"
-143.19,-0.00102,"Qualified",,19.68,"CapPass","Cycle 1",1,437,"E-28","Alloy 617",314626,"Plate"
-143.17,-0.00107,"Qualified",,19.73,"CapPass","Cycle 1",1,438,"E-28","Alloy 617",314626,"Plate"
-143.08,-0.00111,"Qualified",,19.77,"CapPass","Cycle 1",1,439,"E-28","Alloy 617",314626,"Plate"
-142.89,-0.00112,"Qualified",,19.78,"CapPass","Cycle 1",1,440,"E-28","Alloy 617",314626,"Plate"
-143.17,-0.00117,"Qualified",,19.83,"CapPass","Cycle 1",1,441,"E-28","Alloy 617",314626,"Plate"
-143.10,-0.00123,"Qualified",,19.88,"CapPass","Cycle 1",1,442,"E-28","Alloy 617",314626,"Plate"
-143.01,-0.00128,"Qualified",,19.93,"CapPass","Cycle 1",1,443,"E-28","Alloy 617",314626,"Plate"
-142.78,-0.00133,"Qualified",,19.98,"CapPass","Cycle 1",1,444,"E-28","Alloy 617",314626,"Plate"
-142.60,-0.00138,"Qualified",,20.03,"CapPass","Cycle 1",1,445,"E-28","Alloy 617",314626,"Plate"
-142.20,-0.00143,"Qualified",,20.08,"CapPass","Cycle 1",1,446,"E-28","Alloy 617",314626,"Plate"
-142.21,-0.00148,"Qualified",,20.13,"CapPass","Cycle 1",1,447,"E-28","Alloy 617",314626,"Plate"
-142.30,-0.00153,"Qualified",,20.19,"CapPass","Cycle 1",1,448,"E-28","Alloy 617",314626,"Plate"
-142.40,-0.00158,"Qualified",,20.24,"CapPass","Cycle 1",1,449,"E-28","Alloy 617",314626,"Plate"
-142.59,-0.00161,"Qualified",,20.27,"CapPass","Cycle 1",1,450,"E-28","Alloy 617",314626,"Plate"
-142.69,-0.00163,"Qualified",,20.29,"CapPass","Cycle 1",1,451,"E-28","Alloy 617",314626,"Plate"
-142.83,-0.00168,"Qualified",,20.34,"CapPass","Cycle 1",1,452,"E-28","Alloy 617",314626,"Plate"
-143.03,-0.00173,"Qualified",,20.39,"CapPass","Cycle 1",1,453,"E-28","Alloy 617",314626,"Plate"
-143.17,-0.00178,"Qualified",,20.44,"CapPass","Cycle 1",1,454,"E-28","Alloy 617",314626,"Plate"
-143.25,-0.00183,"Qualified",,20.49,"CapPass","Cycle 1",1,455,"E-28","Alloy 617",314626,"Plate"
-143.22,-0.00188,"Qualified",,20.54,"CapPass","Cycle 1",1,456,"E-28","Alloy 617",314626,"Plate"
-143.28,-0.00193,"Qualified",,20.59,"CapPass","Cycle 1",1,457,"E-28","Alloy 617",314626,"Plate"
-143.39,-0.00198,"Qualified",,20.64,"CapPass","Cycle 1",1,458,"E-28","Alloy 617",314626,"Plate"
-143.64,-0.00203,"Qualified",,20.69,"CapPass","Cycle 1",1,459,"E-28","Alloy 617",314626,"Plate"
-143.84,-0.00208,"Qualified",,20.74,"CapPass","Cycle 1",1,460,"E-28","Alloy 617",314626,"Plate"
-143.86,-0.00211,"Qualified",,20.77,"CapPass","Cycle 1",1,461,"E-28","Alloy 617",314626,"Plate"
-143.99,-0.00214,"Qualified",,20.79,"CapPass","Cycle 1",1,462,"E-28","Alloy 617",314626,"Plate"
-144.09,-0.00219,"Qualified",,20.84,"CapPass","Cycle 1",1,463,"E-28","Alloy 617",314626,"Plate"
-143.99,-0.00224,"Qualified",,20.89,"CapPass","Cycle 1",1,464,"E-28","Alloy 617",314626,"Plate"
-144.05,-0.00229,"Qualified",,20.94,"CapPass","Cycle 1",1,465,"E-28","Alloy 617",314626,"Plate"
-144.11,-0.00234,"Qualified",,20.99,"CapPass","Cycle 1",1,466,"E-28","Alloy 617",314626,"Plate"
-144.15,-0.00239,"Qualified",,21.04,"CapPass","Cycle 1",1,467,"E-28","Alloy 617",314626,"Plate"
-144.41,-0.00244,"Qualified",,21.09,"CapPass","Cycle 1",1,468,"E-28","Alloy 617",314626,"Plate"
-144.39,-0.00249,"Qualified",,21.14,"CapPass","Cycle 1",1,469,"E-28","Alloy 617",314626,"Plate"
-144.46,-0.00254,"Qualified",,21.19,"CapPass","Cycle 1",1,470,"E-28","Alloy 617",314626,"Plate"
-144.46,-0.00259,"Qualified",,21.24,"CapPass","Cycle 1",1,471,"E-28","Alloy 617",314626,"Plate"
-144.45,-0.00262,"Qualified",,21.27,"CapPass","Cycle 1",1,472,"E-28","Alloy 617",314626,"Plate"
-144.48,-0.00264,"Qualified",,21.29,"CapPass","Cycle 1",1,473,"E-28","Alloy 617",314626,"Plate"
-144.40,-0.00269,"Qualified",,21.34,"CapPass","Cycle 1",1,474,"E-28","Alloy 617",314626,"Plate"
-144.18,-0.00274,"Qualified",,21.39,"CapPass","Cycle 1",1,475,"E-28","Alloy 617",314626,"Plate"
-144.40,-0.00279,"Qualified",,21.45,"CapPass","Cycle 1",1,476,"E-28","Alloy 617",314626,"Plate"
-144.45,-0.00284,"Qualified",,21.50,"CapPass","Cycle 1",1,477,"E-28","Alloy 617",314626,"Plate"
-144.63,-0.00289,"Qualified",,21.54,"CapPass","Cycle 1",1,478,"E-28","Alloy 617",314626,"Plate"
-144.44,-0.00294,"Qualified",,21.59,"CapPass","Cycle 1",1,479,"E-28","Alloy 617",314626,"Plate"
-144.67,-0.00299,"Qualified",,21.64,"CapPass","Cycle 1",1,480,"E-28","Alloy 617",314626,"Plate"
-144.57,-0.00304,"Qualified",,21.69,"CapPass","Cycle 1",1,481,"E-28","Alloy 617",314626,"Plate"
-144.55,-0.00309,"Qualified",,21.74,"CapPass","Cycle 1",1,482,"E-28","Alloy 617",314626,"Plate"
-144.65,-0.00312,"Qualified",,21.77,"CapPass","Cycle 1",1,483,"E-28","Alloy 617",314626,"Plate"
-144.60,-0.00314,"Qualified",,21.80,"CapPass","Cycle 1",1,484,"E-28","Alloy 617",314626,"Plate"
-144.62,-0.00320,"Qualified",,21.84,"CapPass","Cycle 1",1,485,"E-28","Alloy 617",314626,"Plate"
-144.79,-0.00325,"Qualified",,21.89,"CapPass","Cycle 1",1,486,"E-28","Alloy 617",314626,"Plate"
-144.73,-0.00330,"Qualified",,21.94,"CapPass","Cycle 1",1,487,"E-28","Alloy 617",314626,"Plate"
-144.67,-0.00335,"Qualified",,21.99,"CapPass","Cycle 1",1,488,"E-28","Alloy 617",314626,"Plate"
-144.80,-0.00340,"Qualified",,22.05,"CapPass","Cycle 1",1,489,"E-28","Alloy 617",314626,"Plate"
-144.82,-0.00345,"Qualified",,22.10,"CapPass","Cycle 1",1,490,"E-28","Alloy 617",314626,"Plate"
-144.95,-0.00350,"Qualified",,22.15,"CapPass","Cycle 1",1,491,"E-28","Alloy 617",314626,"Plate"
-144.94,-0.00355,"Qualified",,22.20,"CapPass","Cycle 1",1,492,"E-28","Alloy 617",314626,"Plate"
-145.34,-0.00360,"Qualified",,22.25,"CapPass","Cycle 1",1,493,"E-28","Alloy 617",314626,"Plate"
-145.36,-0.00362,"Qualified",,22.27,"CapPass","Cycle 1",1,494,"E-28","Alloy 617",314626,"Plate"
-145.49,-0.00365,"Qualified",,22.29,"CapPass","Cycle 1",1,495,"E-28","Alloy 617",314626,"Plate"
-145.46,-0.00370,"Qualified",,22.34,"CapPass","Cycle 1",1,496,"E-28","Alloy 617",314626,"Plate"
-145.52,-0.00375,"Qualified",,22.39,"CapPass","Cycle 1",1,497,"E-28","Alloy 617",314626,"Plate"
-145.48,-0.00380,"Qualified",,22.44,"CapPass","Cycle 1",1,498,"E-28","Alloy 617",314626,"Plate"
-145.24,-0.00385,"Qualified",,22.49,"CapPass","Cycle 1",1,499,"E-28","Alloy 617",314626,"Plate"
-145.28,-0.00390,"Qualified",,22.54,"CapPass","Cycle 1",1,500,"E-28","Alloy 617",314626,"Plate"
-145.17,-0.00395,"Qualified",,22.59,"CapPass","Cycle 1",1,501,"E-28","Alloy 617",314626,"Plate"
-145.07,-0.00400,"Qualified",,22.65,"CapPass","Cycle 1",1,502,"E-28","Alloy 617",314626,"Plate"
-145.01,-0.00405,"Qualified",,22.70,"CapPass","Cycle 1",1,503,"E-28","Alloy 617",314626,"Plate"
-144.90,-0.00410,"Qualified",,22.75,"CapPass","Cycle 1",1,504,"E-28","Alloy 617",314626,"Plate"
-145.19,-0.00412,"Qualified",,22.77,"CapPass","Cycle 1",1,505,"E-28","Alloy 617",314626,"Plate"
-145.15,-0.00415,"Qualified",,22.80,"CapPass","Cycle 1",1,506,"E-28","Alloy 617",314626,"Plate"
-145.45,-0.00420,"Qualified",,22.85,"CapPass","Cycle 1",1,507,"E-28","Alloy 617",314626,"Plate"
-145.68,-0.00425,"Qualified",,22.91,"CapPass","Cycle 1",1,508,"E-28","Alloy 617",314626,"Plate"
-145.98,-0.00431,"Qualified",,22.96,"CapPass","Cycle 1",1,509,"E-28","Alloy 617",314626,"Plate"
-146.39,-0.00436,"Qualified",,23.01,"CapPass","Cycle 1",1,510,"E-28","Alloy 617",314626,"Plate"
-146.61,-0.00441,"Qualified",,23.05,"CapPass","Cycle 1",1,511,"E-28","Alloy 617",314626,"Plate"
-146.74,-0.00446,"Qualified",,23.10,"CapPass","Cycle 1",1,512,"E-28","Alloy 617",314626,"Plate"
-146.61,-0.00451,"Qualified",,23.15,"CapPass","Cycle 1",1,513,"E-28","Alloy 617",314626,"Plate"
-146.82,-0.00456,"Qualified",,23.20,"CapPass","Cycle 1",1,514,"E-28","Alloy 617",314626,"Plate"
-146.58,-0.00461,"Qualified",,23.25,"CapPass","Cycle 1",1,515,"E-28","Alloy 617",314626,"Plate"
-146.65,-0.00462,"Qualified",,23.27,"CapPass","Cycle 1",1,516,"E-28","Alloy 617",314626,"Plate"
-146.65,-0.00466,"Qualified",,23.30,"CapPass","Cycle 1",1,517,"E-28","Alloy 617",314626,"Plate"
-146.47,-0.00471,"Qualified",,23.35,"CapPass","Cycle 1",1,518,"E-28","Alloy 617",314626,"Plate"
-146.37,-0.00476,"Qualified",,23.41,"CapPass","Cycle 1",1,519,"E-28","Alloy 617",314626,"Plate"
-146.43,-0.00481,"Qualified",,23.46,"CapPass","Cycle 1",1,520,"E-28","Alloy 617",314626,"Plate"
-146.47,-0.00486,"Qualified",,23.51,"CapPass","Cycle 1",1,521,"E-28","Alloy 617",314626,"Plate"
-146.71,-0.00491,"Qualified",,23.56,"CapPass","Cycle 1",1,522,"E-28","Alloy 617",314626,"Plate"
-146.96,-0.00496,"Qualified",,23.61,"CapPass","Cycle 1",1,523,"E-28","Alloy 617",314626,"Plate"
-147.16,-0.00501,"Qualified",,23.66,"CapPass","Cycle 1",1,524,"E-28","Alloy 617",314626,"Plate"
-147.26,-0.00506,"Qualified",,23.71,"CapPass","Cycle 1",1,525,"E-28","Alloy 617",314626,"Plate"
-147.58,-0.00511,"Qualified",,23.76,"CapPass","Cycle 1",1,526,"E-28","Alloy 617",314626,"Plate"
-147.60,-0.00512,"Qualified",,23.77,"CapPass","Cycle 1",1,527,"E-28","Alloy 617",314626,"Plate"
-147.64,-0.00517,"Qualified",,23.81,"CapPass","Cycle 1",1,528,"E-28","Alloy 617",314626,"Plate"
-147.75,-0.00522,"Qualified",,23.86,"CapPass","Cycle 1",1,529,"E-28","Alloy 617",314626,"Plate"
-147.86,-0.00527,"Qualified",,23.91,"CapPass","Cycle 1",1,530,"E-28","Alloy 617",314626,"Plate"
-147.79,-0.00532,"Qualified",,23.96,"CapPass","Cycle 1",1,531,"E-28","Alloy 617",314626,"Plate"
-147.80,-0.00537,"Qualified",,24.01,"CapPass","Cycle 1",1,532,"E-28","Alloy 617",314626,"Plate"
-147.97,-0.00542,"Qualified",,24.06,"CapPass","Cycle 1",1,533,"E-28","Alloy 617",314626,"Plate"
-147.92,-0.00547,"Qualified",,24.11,"CapPass","Cycle 1",1,534,"E-28","Alloy 617",314626,"Plate"
-147.76,-0.00552,"Qualified",,24.16,"CapPass","Cycle 1",1,535,"E-28","Alloy 617",314626,"Plate"
-147.82,-0.00557,"Qualified",,24.21,"CapPass","Cycle 1",1,536,"E-28","Alloy 617",314626,"Plate"
-147.61,-0.00562,"Qualified",,24.26,"CapPass","Cycle 1",1,537,"E-28","Alloy 617",314626,"Plate"
-147.71,-0.00563,"Qualified",,24.27,"CapPass","Cycle 1",1,538,"E-28","Alloy 617",314626,"Plate"
-147.57,-0.00567,"Qualified",,24.31,"CapPass","Cycle 1",1,539,"E-28","Alloy 617",314626,"Plate"
-147.66,-0.00572,"Qualified",,24.36,"CapPass","Cycle 1",1,540,"E-28","Alloy 617",314626,"Plate"
-147.51,-0.00577,"Qualified",,24.42,"CapPass","Cycle 1",1,541,"E-28","Alloy 617",314626,"Plate"
-147.49,-0.00582,"Qualified",,24.47,"CapPass","Cycle 1",1,542,"E-28","Alloy 617",314626,"Plate"
-147.42,-0.00587,"Qualified",,24.52,"CapPass","Cycle 1",1,543,"E-28","Alloy 617",314626,"Plate"
-147.87,-0.00592,"Qualified",,24.57,"CapPass","Cycle 1",1,544,"E-28","Alloy 617",314626,"Plate"
-147.86,-0.00598,"Qualified",,24.62,"CapPass","Cycle 1",1,545,"E-28","Alloy 617",314626,"Plate"
-148.03,-0.00603,"Qualified",,24.67,"CapPass","Cycle 1",1,546,"E-28","Alloy 617",314626,"Plate"
-148.24,-0.00608,"Qualified",,24.71,"CapPass","Cycle 1",1,547,"E-28","Alloy 617",314626,"Plate"
-148.09,-0.00613,"Qualified",,24.77,"CapPass","Cycle 1",1,548,"E-28","Alloy 617",314626,"Plate"
-148.02,-0.00618,"Qualified",,24.82,"CapPass","Cycle 1",1,549,"E-28","Alloy 617",314626,"Plate"
-148.11,-0.00623,"Qualified",,24.87,"CapPass","Cycle 1",1,550,"E-28","Alloy 617",314626,"Plate"
-148.14,-0.00628,"Qualified",,24.92,"CapPass","Cycle 1",1,551,"E-28","Alloy 617",314626,"Plate"
-148.26,-0.00633,"Qualified",,24.97,"CapPass","Cycle 1",1,552,"E-28","Alloy 617",314626,"Plate"
-148.35,-0.00638,"Qualified",,25.02,"CapPass","Cycle 1",1,553,"E-28","Alloy 617",314626,"Plate"
-148.49,-0.00643,"Qualified",,25.07,"CapPass","Cycle 1",1,554,"E-28","Alloy 617",314626,"Plate"
-148.48,-0.00648,"Qualified",,25.13,"CapPass","Cycle 1",1,555,"E-28","Alloy 617",314626,"Plate"
-148.81,-0.00653,"Qualified",,25.17,"CapPass","Cycle 1",1,556,"E-28","Alloy 617",314626,"Plate"
-148.91,-0.00658,"Qualified",,25.22,"CapPass","Cycle 1",1,557,"E-28","Alloy 617",314626,"Plate"
-149.17,-0.00663,"Qualified",,25.27,"CapPass","Cycle 1",1,558,"E-28","Alloy 617",314626,"Plate"
-149.09,-0.00663,"Qualified",,25.27,"CapPass","Cycle 1",1,559,"E-28","Alloy 617",314626,"Plate"
-149.23,-0.00668,"Qualified",,25.32,"CapPass","Cycle 1",1,560,"E-28","Alloy 617",314626,"Plate"
-149.24,-0.00673,"Qualified",,25.38,"CapPass","Cycle 1",1,561,"E-28","Alloy 617",314626,"Plate"
-149.42,-0.00678,"Qualified",,25.43,"CapPass","Cycle 1",1,562,"E-28","Alloy 617",314626,"Plate"
-149.75,-0.00683,"Qualified",,25.47,"CapPass","Cycle 1",1,563,"E-28","Alloy 617",314626,"Plate"
-149.98,-0.00689,"Qualified",,25.52,"CapPass","Cycle 1",1,564,"E-28","Alloy 617",314626,"Plate"
-150.05,-0.00694,"Qualified",,25.57,"CapPass","Cycle 1",1,565,"E-28","Alloy 617",314626,"Plate"
-149.81,-0.00699,"Qualified",,25.62,"CapPass","Cycle 1",1,566,"E-28","Alloy 617",314626,"Plate"
-149.85,-0.00704,"Qualified",,25.67,"CapPass","Cycle 1",1,567,"E-28","Alloy 617",314626,"Plate"
-149.38,-0.00709,"Qualified",,25.72,"CapPass","Cycle 1",1,568,"E-28","Alloy 617",314626,"Plate"
-148.99,-0.00714,"Qualified",,25.76,"CapPass","Cycle 1",1,569,"E-28","Alloy 617",314626,"Plate"
-149.00,-0.00714,"Qualified",,25.77,"CapPass","Cycle 1",1,570,"E-28","Alloy 617",314626,"Plate"
-148.48,-0.00719,"Qualified",,25.81,"CapPass","Cycle 1",1,571,"E-28","Alloy 617",314626,"Plate"
-147.89,-0.00724,"Qualified",,25.87,"CapPass","Cycle 1",1,572,"E-28","Alloy 617",314626,"Plate"
-147.45,-0.00729,"Qualified",,25.92,"CapPass","Cycle 1",1,573,"E-28","Alloy 617",314626,"Plate"
-147.40,-0.00734,"Qualified",,25.97,"CapPass","Cycle 1",1,574,"E-28","Alloy 617",314626,"Plate"
-147.26,-0.00739,"Qualified",,26.02,"CapPass","Cycle 1",1,575,"E-28","Alloy 617",314626,"Plate"
-147.21,-0.00744,"Qualified",,26.08,"CapPass","Cycle 1",1,576,"E-28","Alloy 617",314626,"Plate"
-147.45,-0.00749,"Qualified",,26.13,"CapPass","Cycle 1",1,577,"E-28","Alloy 617",314626,"Plate"
-147.61,-0.00754,"Qualified",,26.18,"CapPass","Cycle 1",1,578,"E-28","Alloy 617",314626,"Plate"
-147.94,-0.00759,"Qualified",,26.23,"CapPass","Cycle 1",1,579,"E-28","Alloy 617",314626,"Plate"
-148.05,-0.00762,"Qualified",,26.27,"CapPass","Cycle 1",1,580,"E-28","Alloy 617",314626,"Plate"
-147.97,-0.00764,"Qualified",,26.28,"CapPass","Cycle 1",1,581,"E-28","Alloy 617",314626,"Plate"
-148.49,-0.00769,"Qualified",,26.33,"CapPass","Cycle 1",1,582,"E-28","Alloy 617",314626,"Plate"
-148.87,-0.00774,"Qualified",,26.38,"CapPass","Cycle 1",1,583,"E-28","Alloy 617",314626,"Plate"
-148.82,-0.00779,"Qualified",,26.43,"CapPass","Cycle 1",1,584,"E-28","Alloy 617",314626,"Plate"
-148.80,-0.00785,"Qualified",,26.48,"CapPass","Cycle 1",1,585,"E-28","Alloy 617",314626,"Plate"
-148.95,-0.00790,"Qualified",,26.53,"CapPass","Cycle 1",1,586,"E-28","Alloy 617",314626,"Plate"
-148.88,-0.00795,"Qualified",,26.58,"CapPass","Cycle 1",1,587,"E-28","Alloy 617",314626,"Plate"
-148.69,-0.00800,"Qualified",,26.63,"CapPass","Cycle 1",1,588,"E-28","Alloy 617",314626,"Plate"
-148.56,-0.00805,"Qualified",,26.68,"CapPass","Cycle 1",1,589,"E-28","Alloy 617",314626,"Plate"
-148.57,-0.00810,"Qualified",,26.73,"CapPass","Cycle 1",1,590,"E-28","Alloy 617",314626,"Plate"
-148.47,-0.00813,"Qualified",,26.77,"CapPass","Cycle 1",1,591,"E-28","Alloy 617",314626,"Plate"
-148.48,-0.00815,"Qualified",,26.78,"CapPass","Cycle 1",1,592,"E-28","Alloy 617",314626,"Plate"
-148.43,-0.00820,"Qualified",,26.83,"CapPass","Cycle 1",1,593,"E-28","Alloy 617",314626,"Plate"
-148.25,-0.00825,"Qualified",,26.88,"CapPass","Cycle 1",1,594,"E-28","Alloy 617",314626,"Plate"
-148.11,-0.00830,"Qualified",,26.93,"CapPass","Cycle 1",1,595,"E-28","Alloy 617",314626,"Plate"
-148.22,-0.00835,"Qualified",,26.99,"CapPass","Cycle 1",1,596,"E-28","Alloy 617",314626,"Plate"
-148.30,-0.00840,"Qualified",,27.04,"CapPass","Cycle 1",1,597,"E-28","Alloy 617",314626,"Plate"
-148.55,-0.00845,"Qualified",,27.09,"CapPass","Cycle 1",1,598,"E-28","Alloy 617",314626,"Plate"
-148.73,-0.00850,"Qualified",,27.14,"CapPass","Cycle 1",1,599,"E-28","Alloy 617",314626,"Plate"
-148.89,-0.00855,"Qualified",,27.19,"CapPass","Cycle 1",1,600,"E-28","Alloy 617",314626,"Plate"
-149.20,-0.00860,"Qualified",,27.24,"CapPass","Cycle 1",1,601,"E-28","Alloy 617",314626,"Plate"
-149.32,-0.00863,"Qualified",,27.27,"CapPass","Cycle 1",1,602,"E-28","Alloy 617",314626,"Plate"
-149.34,-0.00865,"Qualified",,27.29,"CapPass","Cycle 1",1,603,"E-28","Alloy 617",314626,"Plate"
-149.46,-0.00870,"Qualified",,27.34,"CapPass","Cycle 1",1,604,"E-28","Alloy 617",314626,"Plate"
-149.61,-0.00875,"Qualified",,27.39,"CapPass","Cycle 1",1,605,"E-28","Alloy 617",314626,"Plate"
-149.75,-0.00880,"Qualified",,27.44,"CapPass","Cycle 1",1,606,"E-28","Alloy 617",314626,"Plate"
-149.85,-0.00886,"Qualified",,27.49,"CapPass","Cycle 1",1,607,"E-28","Alloy 617",314626,"Plate"
-150.00,-0.00891,"Qualified",,27.54,"CapPass","Cycle 1",1,608,"E-28","Alloy 617",314626,"Plate"
-150.25,-0.00896,"Qualified",,27.59,"CapPass","Cycle 1",1,609,"E-28","Alloy 617",314626,"Plate"
-150.26,-0.00901,"Qualified",,27.64,"CapPass","Cycle 1",1,610,"E-28","Alloy 617",314626,"Plate"
-150.32,-0.00906,"Qualified",,27.69,"CapPass","Cycle 1",1,611,"E-28","Alloy 617",314626,"Plate"
-150.30,-0.00911,"Qualified",,27.74,"CapPass","Cycle 1",1,612,"E-28","Alloy 617",314626,"Plate"
-150.22,-0.00914,"Qualified",,27.77,"CapPass","Cycle 1",1,613,"E-28","Alloy 617",314626,"Plate"
-150.07,-0.00916,"Qualified",,27.79,"CapPass","Cycle 1",1,614,"E-28","Alloy 617",314626,"Plate"
-149.78,-0.00921,"Qualified",,27.83,"CapPass","Cycle 1",1,615,"E-28","Alloy 617",314626,"Plate"
-149.49,-0.00926,"Qualified",,27.88,"CapPass","Cycle 1",1,616,"E-28","Alloy 617",314626,"Plate"
-149.41,-0.00931,"Qualified",,27.94,"CapPass","Cycle 1",1,617,"E-28","Alloy 617",314626,"Plate"
-149.29,-0.00936,"Qualified",,27.99,"CapPass","Cycle 1",1,618,"E-28","Alloy 617",314626,"Plate"
-148.97,-0.00941,"Qualified",,28.04,"CapPass","Cycle 1",1,619,"E-28","Alloy 617",314626,"Plate"
-145.95,-0.00946,"Qualified",,28.11,"CapPass","Cycle 1",1,620,"E-28","Alloy 617",314626,"Plate"
-120.36,-0.00941,"Qualified",,28.24,"CapPass","Cycle 1",1,621,"E-28","Alloy 617",314626,"Plate"
-115.18,-0.00938,"Qualified",,28.27,"CapPass","Cycle 1",1,622,"E-28","Alloy 617",314626,"Plate"
-110.18,-0.00936,"Qualified",,28.29,"CapPass","Cycle 1",1,623,"E-28","Alloy 617",314626,"Plate"
-101.80,-0.00931,"Qualified",,28.32,"CapPass","Cycle 1",1,624,"E-28","Alloy 617",314626,"Plate"
-94.11,-0.00926,"Qualified",,28.35,"CapPass","Cycle 1",1,625,"E-28","Alloy 617",314626,"Plate"
-86.70,-0.00921,"Qualified",,28.39,"CapPass","Cycle 1",1,626,"E-28","Alloy 617",314626,"Plate"
-79.80,-0.00916,"Qualified",,28.42,"CapPass","Cycle 1",1,627,"E-28","Alloy 617",314626,"Plate"
-73.02,-0.00911,"Qualified",,28.46,"CapPass","Cycle 1",1,628,"E-28","Alloy 617",314626,"Plate"
-66.21,-0.00906,"Qualified",,28.51,"CapPass","Cycle 1",1,629,"E-28","Alloy 617",314626,"Plate"
-59.27,-0.00901,"Qualified",,28.56,"CapPass","Cycle 1",1,630,"E-28","Alloy 617",314626,"Plate"
-53.11,-0.00896,"Qualified",,28.61,"CapPass","Cycle 1",1,631,"E-28","Alloy 617",314626,"Plate"
-46.49,-0.00890,"Qualified",,28.67,"CapPass","Cycle 1",1,632,"E-28","Alloy 617",314626,"Plate"
-39.74,-0.00885,"Qualified",,28.73,"CapPass","Cycle 1",1,633,"E-28","Alloy 617",314626,"Plate"
-35.23,-0.00882,"Qualified",,28.77,"CapPass","Cycle 1",1,634,"E-28","Alloy 617",314626,"Plate"
-33.51,-0.00880,"Qualified",,28.78,"CapPass","Cycle 1",1,635,"E-28","Alloy 617",314626,"Plate"
-27.06,-0.00875,"Qualified",,28.84,"CapPass","Cycle 1",1,636,"E-28","Alloy 617",314626,"Plate"
-20.83,-0.00870,"Qualified",,28.89,"CapPass","Cycle 1",1,637,"E-28","Alloy 617",314626,"Plate"
-14.26,-0.00865,"Qualified",,28.95,"CapPass","Cycle 1",1,638,"E-28","Alloy 617",314626,"Plate"
-8.34,-0.00860,"Qualified",,29.00,"CapPass","Cycle 1",1,639,"E-28","Alloy 617",314626,"Plate"
-2.14,-0.00855,"Qualified",,29.05,"CapPass","Cycle 1",1,640,"E-28","Alloy 617",314626,"Plate"
3.40,-0.00850,"Qualified",,29.10,"CapPass","Cycle 1",1,641,"E-28","Alloy 617",314626,"Plate"
9.13,-0.00845,"Qualified",,29.15,"CapPass","Cycle 1",1,642,"E-28","Alloy 617",314626,"Plate"
14.33,-0.00840,"Qualified",,29.20,"CapPass","Cycle 1",1,643,"E-28","Alloy 617",314626,"Plate"
19.92,-0.00835,"Qualified",,29.26,"CapPass","Cycle 1",1,644,"E-28","Alloy 617",314626,"Plate"
20.65,-0.00834,"Qualified",,29.27,"CapPass","Cycle 1",1,645,"E-28","Alloy 617",314626,"Plate"
24.58,-0.00830,"Qualified",,29.31,"CapPass","Cycle 1",1,646,"E-28","Alloy 617",314626,"Plate"
29.74,-0.00825,"Qualified",,29.36,"CapPass","Cycle 1",1,647,"E-28","Alloy 617",314626,"Plate"
34.44,-0.00820,"Qualified",,29.41,"CapPass","Cycle 1",1,648,"E-28","Alloy 617",314626,"Plate"
38.42,-0.00815,"Qualified",,29.47,"CapPass","Cycle 1",1,649,"E-28","Alloy 617",314626,"Plate"
42.11,-0.00810,"Qualified",,29.55,"CapPass","Cycle 1",1,650,"E-28","Alloy 617",314626,"Plate"
47.15,-0.00804,"Qualified",,29.63,"CapPass","Cycle 1",1,651,"E-28","Alloy 617",314626,"Plate"
52.24,-0.00799,"Qualified",,29.69,"CapPass","Cycle 1",1,652,"E-28","Alloy 617",314626,"Plate"
58.17,-0.00794,"Qualified",,29.75,"CapPass","Cycle 1",1,653,"E-28","Alloy 617",314626,"Plate"
59.46,-0.00793,"Qualified",,29.77,"CapPass","Cycle 1",1,654,"E-28","Alloy 617",314626,"Plate"
62.85,-0.00789,"Qualified",,29.80,"CapPass","Cycle 1",1,655,"E-28","Alloy 617",314626,"Plate"
68.13,-0.00784,"Qualified",,29.84,"CapPass","Cycle 1",1,656,"E-28","Alloy 617",314626,"Plate"
73.24,-0.00779,"Qualified",,29.89,"CapPass","Cycle 1",1,657,"E-28","Alloy 617",314626,"Plate"
78.05,-0.00774,"Qualified",,29.93,"CapPass","Cycle 1",1,658,"E-28","Alloy 617",314626,"Plate"
82.45,-0.00769,"Qualified",,29.98,"CapPass","Cycle 1",1,659,"E-28","Alloy 617",314626,"Plate"
86.34,-0.00764,"Qualified",,30.04,"CapPass","Cycle 1",1,660,"E-28","Alloy 617",314626,"Plate"
90.13,-0.00759,"Qualified",,30.09,"CapPass","Cycle 1",1,661,"E-28","Alloy 617",314626,"Plate"
93.72,-0.00754,"Qualified",,30.14,"CapPass","Cycle 1",1,662,"E-28","Alloy 617",314626,"Plate"
97.40,-0.00749,"Qualified",,30.20,"CapPass","Cycle 1",1,663,"E-28","Alloy 617",314626,"Plate"
101.15,-0.00744,"Qualified",,30.26,"CapPass","Cycle 1",1,664,"E-28","Alloy 617",314626,"Plate"
101.34,-0.00743,"Qualified",,30.27,"CapPass","Cycle 1",1,665,"E-28","Alloy 617",314626,"Plate"
104.35,-0.00739,"Qualified",,30.31,"CapPass","Cycle 1",1,666,"E-28","Alloy 617",314626,"Plate"
107.43,-0.00734,"Qualified",,30.36,"CapPass","Cycle 1",1,667,"E-28","Alloy 617",314626,"Plate"
110.50,-0.00729,"Qualified",,30.41,"CapPass","Cycle 1",1,668,"E-28","Alloy 617",314626,"Plate"
113.86,-0.00724,"Qualified",,30.47,"CapPass","Cycle 1",1,669,"E-28","Alloy 617",314626,"Plate"
116.78,-0.00718,"Qualified",,30.52,"CapPass","Cycle 1",1,670,"E-28","Alloy 617",314626,"Plate"
119.52,-0.00713,"Qualified",,30.57,"CapPass","Cycle 1",1,671,"E-28","Alloy 617",314626,"Plate"
122.94,-0.00708,"Qualified",,30.61,"CapPass","Cycle 1",1,672,"E-28","Alloy 617",314626,"Plate"
126.37,-0.00703,"Qualified",,30.65,"CapPass","Cycle 1",1,673,"E-28","Alloy 617",314626,"Plate"
129.66,-0.00698,"Qualified",,30.69,"CapPass","Cycle 1",1,674,"E-28","Alloy 617",314626,"Plate"
132.92,-0.00693,"Qualified",,30.72,"CapPass","Cycle 1",1,675,"E-28","Alloy 617",314626,"Plate"
136.01,-0.00688,"Qualified",,30.76,"CapPass","Cycle 1",1,676,"E-28","Alloy 617",314626,"Plate"
136.62,-0.00687,"Qualified",,30.77,"CapPass","Cycle 1",1,677,"E-28","Alloy 617",314626,"Plate"
138.39,-0.00683,"Qualified",,30.79,"CapPass","Cycle 1",1,678,"E-28","Alloy 617",314626,"Plate"
140.75,-0.00678,"Qualified",,30.82,"CapPass","Cycle 1",1,679,"E-28","Alloy 617",314626,"Plate"
142.48,-0.00673,"Qualified",,30.86,"CapPass","Cycle 1",1,680,"E-28","Alloy 617",314626,"Plate"
143.97,-0.00668,"Qualified",,30.89,"CapPass","Cycle 1",1,681,"E-28","Alloy 617",314626,"Plate"
145.05,-0.00663,"Qualified",,30.92,"CapPass","Cycle 1",1,682,"E-28","Alloy 617",314626,"Plate"
145.81,-0.00658,"Qualified",,30.96,"CapPass","Cycle 1",1,683,"E-28","Alloy 617",314626,"Plate"
145.82,-0.00653,"Qualified",,31.00,"CapPass","Cycle 1",1,684,"E-28","Alloy 617",314626,"Plate"
145.59,-0.00647,"Qualified",,31.04,"CapPass","Cycle 1",1,685,"E-28","Alloy 617",314626,"Plate"
144.81,-0.00642,"Qualified",,31.08,"CapPass","Cycle 1",1,686,"E-28","Alloy 617",314626,"Plate"
143.98,-0.00637,"Qualified",,31.13,"CapPass","Cycle 1",1,687,"E-28","Alloy 617",314626,"Plate"
142.82,-0.00632,"Qualified",,31.18,"CapPass","Cycle 1",1,688,"E-28","Alloy 617",314626,"Plate"
141.44,-0.00627,"Qualified",,31.23,"CapPass","Cycle 1",1,689,"E-28","Alloy 617",314626,"Plate"
140.72,-0.00624,"Qualified",,31.27,"CapPass","Cycle 1",1,690,"E-28","Alloy 617",314626,"Plate"
140.58,-0.00622,"Qualified",,31.29,"CapPass","Cycle 1",1,691,"E-28","Alloy 617",314626,"Plate"
139.99,-0.00617,"Qualified",,31.34,"CapPass","Cycle 1",1,692,"E-28","Alloy 617",314626,"Plate"
139.69,-0.00612,"Qualified",,31.39,"CapPass","Cycle 1",1,693,"E-28","Alloy 617",314626,"Plate"
139.70,-0.00607,"Qualified",,31.44,"CapPass","Cycle 1",1,694,"E-28","Alloy 617",314626,"Plate"
139.63,-0.00602,"Qualified",,31.49,"CapPass","Cycle 1",1,695,"E-28","Alloy 617",314626,"Plate"
139.57,-0.00597,"Qualified",,31.54,"CapPass","Cycle 1",1,696,"E-28","Alloy 617",314626,"Plate"
139.58,-0.00592,"Qualified",,31.59,"CapPass","Cycle 1",1,697,"E-28","Alloy 617",314626,"Plate"
139.61,-0.00587,"Qualified",,31.64,"CapPass","Cycle 1",1,698,"E-28","Alloy 617",314626,"Plate"
139.59,-0.00582,"Qualified",,31.69,"CapPass","Cycle 1",1,699,"E-28","Alloy 617",314626,"Plate"
139.65,-0.00577,"Qualified",,31.74,"CapPass","Cycle 1",1,700,"E-28","Alloy 617",314626,"Plate"
139.70,-0.00574,"Qualified",,31.77,"CapPass","Cycle 1",1,701,"E-28","Alloy 617",314626,"Plate"
139.79,-0.00572,"Qualified",,31.79,"CapPass","Cycle 1",1,702,"E-28","Alloy 617",314626,"Plate"
139.92,-0.00567,"Qualified",,31.84,"CapPass","Cycle 1",1,703,"E-28","Alloy 617",314626,"Plate"
140.03,-0.00561,"Qualified",,31.89,"CapPass","Cycle 1",1,704,"E-28","Alloy 617",314626,"Plate"
140.22,-0.00556,"Qualified",,31.94,"CapPass","Cycle 1",1,705,"E-28","Alloy 617",314626,"Plate"
140.33,-0.00551,"Qualified",,31.99,"CapPass","Cycle 1",1,706,"E-28","Alloy 617",314626,"Plate"
140.44,-0.00546,"Qualified",,32.04,"CapPass","Cycle 1",1,707,"E-28","Alloy 617",314626,"Plate"
140.61,-0.00541,"Qualified",,32.09,"CapPass","Cycle 1",1,708,"E-28","Alloy 617",314626,"Plate"
140.68,-0.00536,"Qualified",,32.14,"CapPass","Cycle 1",1,709,"E-28","Alloy 617",314626,"Plate"
140.84,-0.00531,"Qualified",,32.19,"CapPass","Cycle 1",1,710,"E-28","Alloy 617",314626,"Plate"
140.88,-0.00526,"Qualified",,32.24,"CapPass","Cycle 1",1,711,"E-28","Alloy 617",314626,"Plate"
140.88,-0.00524,"Qualified",,32.27,"CapPass","Cycle 1",1,712,"E-28","Alloy 617",314626,"Plate"
140.90,-0.00521,"Qualified",,32.29,"CapPass","Cycle 1",1,713,"E-28","Alloy 617",314626,"Plate"
141.02,-0.00516,"Qualified",,32.34,"CapPass","Cycle 1",1,714,"E-28","Alloy 617",314626,"Plate"
141.25,-0.00511,"Qualified",,32.39,"CapPass","Cycle 1",1,715,"E-28","Alloy 617",314626,"Plate"
141.33,-0.00506,"Qualified",,32.44,"CapPass","Cycle 1",1,716,"E-28","Alloy 617",314626,"Plate"
141.50,-0.00501,"Qualified",,32.49,"CapPass","Cycle 1",1,717,"E-28","Alloy 617",314626,"Plate"
141.59,-0.00496,"Qualified",,32.54,"CapPass","Cycle 1",1,718,"E-28","Alloy 617",314626,"Plate"
141.74,-0.00491,"Qualified",,32.59,"CapPass","Cycle 1",1,719,"E-28","Alloy 617",314626,"Plate"
142.11,-0.00486,"Qualified",,32.64,"CapPass","Cycle 1",1,720,"E-28","Alloy 617",314626,"Plate"
142.05,-0.00481,"Qualified",,32.69,"CapPass","Cycle 1",1,721,"E-28","Alloy 617",314626,"Plate"
142.12,-0.00476,"Qualified",,32.74,"CapPass","Cycle 1",1,722,"E-28","Alloy 617",314626,"Plate"
142.16,-0.00473,"Qualified",,32.77,"CapPass","Cycle 1",1,723,"E-28","Alloy 617",314626,"Plate"
142.21,-0.00471,"Qualified",,32.79,"CapPass","Cycle 1",1,724,"E-28","Alloy 617",314626,"Plate"
142.06,-0.00466,"Qualified",,32.83,"CapPass","Cycle 1",1,725,"E-28","Alloy 617",314626,"Plate"
141.97,-0.00461,"Qualified",,32.88,"CapPass","Cycle 1",1,726,"E-28","Alloy 617",314626,"Plate"
141.77,-0.00456,"Qualified",,32.93,"CapPass","Cycle 1",1,727,"E-28","Alloy 617",314626,"Plate"
141.35,-0.00450,"Qualified",,32.98,"CapPass","Cycle 1",1,728,"E-28","Alloy 617",314626,"Plate"
141.30,-0.00445,"Qualified",,33.03,"CapPass","Cycle 1",1,729,"E-28","Alloy 617",314626,"Plate"
140.96,-0.00440,"Qualified",,33.08,"CapPass","Cycle 1",1,730,"E-28","Alloy 617",314626,"Plate"
140.63,-0.00435,"Qualified",,33.14,"CapPass","Cycle 1",1,731,"E-28","Alloy 617",314626,"Plate"
140.61,-0.00430,"Qualified",,33.19,"CapPass","Cycle 1",1,732,"E-28","Alloy 617",314626,"Plate"
140.63,-0.00425,"Qualified",,33.24,"CapPass","Cycle 1",1,733,"E-28","Alloy 617",314626,"Plate"
140.61,-0.00423,"Qualified",,33.27,"CapPass","Cycle 1",1,734,"E-28","Alloy 617",314626,"Plate"
140.86,-0.00420,"Qualified",,33.29,"CapPass","Cycle 1",1,735,"E-28","Alloy 617",314626,"Plate"
141.05,-0.00415,"Qualified",,33.34,"CapPass","Cycle 1",1,736,"E-28","Alloy 617",314626,"Plate"
141.25,-0.00410,"Qualified",,33.40,"CapPass","Cycle 1",1,737,"E-28","Alloy 617",314626,"Plate"
141.67,-0.00405,"Qualified",,33.45,"CapPass","Cycle 1",1,738,"E-28","Alloy 617",314626,"Plate"
141.95,-0.00400,"Qualified",,33.50,"CapPass","Cycle 1",1,739,"E-28","Alloy 617",314626,"Plate"
142.39,-0.00395,"Qualified",,33.55,"CapPass","Cycle 1",1,740,"E-28","Alloy 617",314626,"Plate"
142.98,-0.00390,"Qualified",,33.59,"CapPass","Cycle 1",1,741,"E-28","Alloy 617",314626,"Plate"
143.07,-0.00385,"Qualified",,33.64,"CapPass","Cycle 1",1,742,"E-28","Alloy 617",314626,"Plate"
143.20,-0.00380,"Qualified",,33.69,"CapPass","Cycle 1",1,743,"E-28","Alloy 617",314626,"Plate"
143.32,-0.00375,"Qualified",,33.73,"CapPass","Cycle 1",1,744,"E-28","Alloy 617",314626,"Plate"
143.01,-0.00372,"Qualified",,33.77,"CapPass","Cycle 1",1,745,"E-28","Alloy 617",314626,"Plate"
142.88,-0.00370,"Qualified",,33.78,"CapPass","Cycle 1",1,746,"E-28","Alloy 617",314626,"Plate"
142.55,-0.00365,"Qualified",,33.83,"CapPass","Cycle 1",1,747,"E-28","Alloy 617",314626,"Plate"
142.49,-0.00360,"Qualified",,33.88,"CapPass","Cycle 1",1,748,"E-28","Alloy 617",314626,"Plate"
142.19,-0.00355,"Qualified",,33.93,"CapPass","Cycle 1",1,749,"E-28","Alloy 617",314626,"Plate"
142.12,-0.00350,"Qualified",,33.98,"CapPass","Cycle 1",1,750,"E-28","Alloy 617",314626,"Plate"
141.68,-0.00345,"Qualified",,34.04,"CapPass","Cycle 1",1,751,"E-28","Alloy 617",314626,"Plate"
141.61,-0.00340,"Qualified",,34.08,"CapPass","Cycle 1",1,752,"E-28","Alloy 617",314626,"Plate"
141.48,-0.00334,"Qualified",,34.14,"CapPass","Cycle 1",1,753,"E-28","Alloy 617",314626,"Plate"
141.53,-0.00329,"Qualified",,34.19,"CapPass","Cycle 1",1,754,"E-28","Alloy 617",314626,"Plate"
141.35,-0.00324,"Qualified",,34.24,"CapPass","Cycle 1",1,755,"E-28","Alloy 617",314626,"Plate"
141.38,-0.00322,"Qualified",,34.27,"CapPass","Cycle 1",1,756,"E-28","Alloy 617",314626,"Plate"
141.33,-0.00319,"Qualified",,34.30,"CapPass","Cycle 1",1,757,"E-28","Alloy 617",314626,"Plate"
141.53,-0.00314,"Qualified",,34.35,"CapPass","Cycle 1",1,758,"E-28","Alloy 617",314626,"Plate"
141.76,-0.00309,"Qualified",,34.40,"CapPass","Cycle 1",1,759,"E-28","Alloy 617",314626,"Plate"
142.07,-0.00304,"Qualified",,34.45,"CapPass","Cycle 1",1,760,"E-28","Alloy 617",314626,"Plate"
142.43,-0.00299,"Qualified",,34.50,"CapPass","Cycle 1",1,761,"E-28","Alloy 617",314626,"Plate"
142.76,-0.00294,"Qualified",,34.55,"CapPass","Cycle 1",1,762,"E-28","Alloy 617",314626,"Plate"
142.82,-0.00289,"Qualified",,34.60,"CapPass","Cycle 1",1,763,"E-28","Alloy 617",314626,"Plate"
143.09,-0.00284,"Qualified",,34.65,"CapPass","Cycle 1",1,764,"E-28","Alloy 617",314626,"Plate"
143.25,-0.00279,"Qualified",,34.70,"CapPass","Cycle 1",1,765,"E-28","Alloy 617",314626,"Plate"
143.27,-0.00274,"Qualified",,34.75,"CapPass","Cycle 1",1,766,"E-28","Alloy 617",314626,"Plate"
143.44,-0.00272,"Qualified",,34.77,"CapPass","Cycle 1",1,767,"E-28","Alloy 617",314626,"Plate"
143.54,-0.00269,"Qualified",,34.80,"CapPass","Cycle 1",1,768,"E-28","Alloy 617",314626,"Plate"
143.69,-0.00264,"Qualified",,34.85,"CapPass","Cycle 1",1,769,"E-28","Alloy 617",314626,"Plate"
143.65,-0.00259,"Qualified",,34.90,"CapPass","Cycle 1",1,770,"E-28","Alloy 617",314626,"Plate"
144.21,-0.00254,"Qualified",,34.95,"CapPass","Cycle 1",1,771,"E-28","Alloy 617",314626,"Plate"
144.22,-0.00248,"Qualified",,35.00,"CapPass","Cycle 1",1,772,"E-28","Alloy 617",314626,"Plate"
144.45,-0.00243,"Qualified",,35.05,"CapPass","Cycle 1",1,773,"E-28","Alloy 617",314626,"Plate"
144.83,-0.00238,"Qualified",,35.10,"CapPass","Cycle 1",1,774,"E-28","Alloy 617",314626,"Plate"
144.81,-0.00233,"Qualified",,35.15,"CapPass","Cycle 1",1,775,"E-28","Alloy 617",314626,"Plate"
144.96,-0.00228,"Qualified",,35.20,"CapPass","Cycle 1",1,776,"E-28","Alloy 617",314626,"Plate"
145.07,-0.00223,"Qualified",,35.24,"CapPass","Cycle 1",1,777,"E-28","Alloy 617",314626,"Plate"
145.04,-0.00221,"Qualified",,35.27,"CapPass","Cycle 1",1,778,"E-28","Alloy 617",314626,"Plate"
145.03,-0.00218,"Qualified",,35.29,"CapPass","Cycle 1",1,779,"E-28","Alloy 617",314626,"Plate"
144.80,-0.00213,"Qualified",,35.34,"CapPass","Cycle 1",1,780,"E-28","Alloy 617",314626,"Plate"
144.55,-0.00208,"Qualified",,35.39,"CapPass","Cycle 1",1,781,"E-28","Alloy 617",314626,"Plate"
144.15,-0.00203,"Qualified",,35.44,"CapPass","Cycle 1",1,782,"E-28","Alloy 617",314626,"Plate"
143.68,-0.00198,"Qualified",,35.49,"CapPass","Cycle 1",1,783,"E-28","Alloy 617",314626,"Plate"
143.29,-0.00193,"Qualified",,35.54,"CapPass","Cycle 1",1,784,"E-28","Alloy 617",314626,"Plate"
143.20,-0.00188,"Qualified",,35.60,"CapPass","Cycle 1",1,785,"E-28","Alloy 617",314626,"Plate"
143.05,-0.00183,"Qualified",,35.65,"CapPass","Cycle 1",1,786,"E-28","Alloy 617",314626,"Plate"
142.98,-0.00178,"Qualified",,35.70,"CapPass","Cycle 1",1,787,"E-28","Alloy 617",314626,"Plate"
143.22,-0.00173,"Qualified",,35.75,"CapPass","Cycle 1",1,788,"E-28","Alloy 617",314626,"Plate"
143.11,-0.00171,"Qualified",,35.77,"CapPass","Cycle 1",1,789,"E-28","Alloy 617",314626,"Plate"
143.43,-0.00168,"Qualified",,35.80,"CapPass","Cycle 1",1,790,"E-28","Alloy 617",314626,"Plate"
143.37,-0.00163,"Qualified",,35.85,"CapPass","Cycle 1",1,791,"E-28","Alloy 617",314626,"Plate"
143.50,-0.00158,"Qualified",,35.90,"CapPass","Cycle 1",1,792,"E-28","Alloy 617",314626,"Plate"
143.96,-0.00153,"Qualified",,35.95,"CapPass","Cycle 1",1,793,"E-28","Alloy 617",314626,"Plate"
143.90,-0.00148,"Qualified",,36.00,"CapPass","Cycle 1",1,794,"E-28","Alloy 617",314626,"Plate"
144.11,-0.00142,"Qualified",,36.05,"CapPass","Cycle 1",1,795,"E-28","Alloy 617",314626,"Plate"
144.20,-0.00137,"Qualified",,36.10,"CapPass","Cycle 1",1,796,"E-28","Alloy 617",314626,"Plate"
144.40,-0.00132,"Qualified",,36.15,"CapPass","Cycle 1",1,797,"E-28","Alloy 617",314626,"Plate"
144.38,-0.00127,"Qualified",,36.20,"CapPass","Cycle 1",1,798,"E-28","Alloy 617",314626,"Plate"
144.58,-0.00122,"Qualified",,36.25,"CapPass","Cycle 1",1,799,"E-28","Alloy 617",314626,"Plate"
144.39,-0.00121,"Qualified",,36.27,"CapPass","Cycle 1",1,800,"E-28","Alloy 617",314626,"Plate"
144.38,-0.00117,"Qualified",,36.30,"CapPass","Cycle 1",1,801,"E-28","Alloy 617",314626,"Plate"
144.29,-0.00112,"Qualified",,36.35,"CapPass","Cycle 1",1,802,"E-28","Alloy 617",314626,"Plate"
144.18,-0.00107,"Qualified",,36.40,"CapPass","Cycle 1",1,803,"E-28","Alloy 617",314626,"Plate"
144.02,-0.00102,"Qualified",,36.45,"CapPass","Cycle 1",1,804,"E-28","Alloy 617",314626,"Plate"
143.95,-0.00097,"Qualified",,36.51,"CapPass","Cycle 1",1,805,"E-28","Alloy 617",314626,"Plate"
144.07,-0.00092,"Qualified",,36.56,"CapPass","Cycle 1",1,806,"E-28","Alloy 617",314626,"Plate"
144.30,-0.00087,"Qualified",,36.61,"CapPass","Cycle 1",1,807,"E-28","Alloy 617",314626,"Plate"
144.56,-0.00082,"Qualified",,36.66,"CapPass","Cycle 1",1,808,"E-28","Alloy 617",314626,"Plate"
144.64,-0.00077,"Qualified",,36.71,"CapPass","Cycle 1",1,809,"E-28","Alloy 617",314626,"Plate"
145.14,-0.00072,"Qualified",,36.76,"CapPass","Cycle 1",1,810,"E-28","Alloy 617",314626,"Plate"
145.09,-0.00071,"Qualified",,36.77,"CapPass","Cycle 1",1,811,"E-28","Alloy 617",314626,"Plate"
145.37,-0.00067,"Qualified",,36.81,"CapPass","Cycle 1",1,812,"E-28","Alloy 617",314626,"Plate"
145.55,-0.00061,"Qualified",,36.86,"CapPass","Cycle 1",1,813,"E-28","Alloy 617",314626,"Plate"
145.67,-0.00056,"Qualified",,36.90,"CapPass","Cycle 1",1,814,"E-28","Alloy 617",314626,"Plate"
145.47,-0.00051,"Qualified",,36.96,"CapPass","Cycle 1",1,815,"E-28","Alloy 617",314626,"Plate"
145.47,-0.00046,"Qualified",,37.00,"CapPass","Cycle 1",1,816,"E-28","Alloy 617",314626,"Plate"
145.35,-0.00041,"Qualified",,37.05,"CapPass","Cycle 1",1,817,"E-28","Alloy 617",314626,"Plate"
145.28,-0.00036,"Qualified",,37.10,"CapPass","Cycle 1",1,818,"E-28","Alloy 617",314626,"Plate"
145.25,-0.00031,"Qualified",,37.15,"CapPass","Cycle 1",1,819,"E-28","Alloy 617",314626,"Plate"
145.12,-0.00026,"Qualified",,37.21,"CapPass","Cycle 1",1,820,"E-28","Alloy 617",314626,"Plate"
145.12,-0.00021,"Qualified",,37.26,"CapPass","Cycle 1",1,821,"E-28","Alloy 617",314626,"Plate"
145.16,-0.00020,"Qualified",,37.27,"CapPass","Cycle 1",1,822,"E-28","Alloy 617",314626,"Plate"
145.09,-0.00016,"Qualified",,37.31,"CapPass","Cycle 1",1,823,"E-28","Alloy 617",314626,"Plate"
145.29,-0.00011,"Qualified",,37.36,"CapPass","Cycle 1",1,824,"E-28","Alloy 617",314626,"Plate"
145.22,-0.00006,"Qualified",,37.41,"CapPass","Cycle 2",2,825,"E-28","Alloy 617",314626,"Plate"
145.23,-0.00001,"Qualified",,37.46,"CapPass","Cycle 2",2,826,"E-28","Alloy 617",314626,"Plate"
145.24,0.00004,"Qualified",,37.52,"CapPass","Cycle 2",2,827,"E-28","Alloy 617",314626,"Plate"
145.24,0.00009,"Qualified",,37.57,"CapPass","Cycle 2",2,828,"E-28","Alloy 617",314626,"Plate"
145.41,0.00014,"Qualified",,37.62,"CapPass","Cycle 2",2,829,"E-28","Alloy 617",314626,"Plate"
145.66,0.00019,"Qualified",,37.67,"CapPass","Cycle 2",2,830,"E-28","Alloy 617",314626,"Plate"
145.96,0.00024,"Qualified",,37.72,"CapPass","Cycle 2",2,831,"E-28","Alloy 617",314626,"Plate"
146.14,0.00029,"Qualified",,37.77,"CapPass","Cycle 2",2,832,"E-28","Alloy 617",314626,"Plate"
146.22,0.00029,"Qualified",,37.77,"CapPass","Cycle 2",2,833,"E-28","Alloy 617",314626,"Plate"
146.62,0.00034,"Qualified",,37.82,"CapPass","Cycle 2",2,834,"E-28","Alloy 617",314626,"Plate"
146.67,0.00039,"Qualified",,37.87,"CapPass","Cycle 2",2,835,"E-28","Alloy 617",314626,"Plate"
146.52,0.00044,"Qualified",,37.91,"CapPass","Cycle 2",2,836,"E-28","Alloy 617",314626,"Plate"
146.53,0.00049,"Qualified",,37.96,"CapPass","Cycle 2",2,837,"E-28","Alloy 617",314626,"Plate"
146.47,0.00054,"Qualified",,38.01,"CapPass","Cycle 2",2,838,"E-28","Alloy 617",314626,"Plate"
146.40,0.00059,"Qualified",,38.06,"CapPass","Cycle 2",2,839,"E-28","Alloy 617",314626,"Plate"
146.23,0.00064,"Qualified",,38.11,"CapPass","Cycle 2",2,840,"E-28","Alloy 617",314626,"Plate"
146.30,0.00070,"Qualified",,38.17,"CapPass","Cycle 2",2,841,"E-28","Alloy 617",314626,"Plate"
146.20,0.00075,"Qualified",,38.22,"CapPass","Cycle 2",2,842,"E-28","Alloy 617",314626,"Plate"
146.19,0.00079,"Qualified",,38.27,"CapPass","Cycle 2",2,843,"E-28","Alloy 617",314626,"Plate"
146.31,0.00080,"Qualified",,38.27,"CapPass","Cycle 2",2,844,"E-28","Alloy 617",314626,"Plate"
