Repository: js-molina/fatigue-A617

File: data/950C/Strain rate 0.001/2.0% strain/HTM_A19_Cycles_J1.csv (part 2 of 20)
"Stress Mpa","Strain","Qual State","Qual Exceptions","Elapsed Time Sec","Data State","Cycle Label","Cycle","Count","Sample","Alloy","Heat","Material_Form"
-143.62,-0.00079,"Qualified",,19.49,"CapPass","Cycle 1",1,431,"J-1","Alloy 617",314626,"Plate"
-143.73,-0.00084,"Qualified",,19.54,"CapPass","Cycle 1",1,432,"J-1","Alloy 617",314626,"Plate"
-143.81,-0.00089,"Qualified",,19.59,"CapPass","Cycle 1",1,433,"J-1","Alloy 617",314626,"Plate"
-143.88,-0.00094,"Qualified",,19.64,"CapPass","Cycle 1",1,434,"J-1","Alloy 617",314626,"Plate"
-143.97,-0.00099,"Qualified",,19.69,"CapPass","Cycle 1",1,435,"J-1","Alloy 617",314626,"Plate"
-143.99,-0.00104,"Qualified",,19.74,"CapPass","Cycle 1",1,436,"J-1","Alloy 617",314626,"Plate"
-143.82,-0.00109,"Qualified",,19.79,"CapPass","Cycle 1",1,437,"J-1","Alloy 617",314626,"Plate"
-143.85,-0.00111,"Qualified",,19.81,"CapPass","Cycle 1",1,438,"J-1","Alloy 617",314626,"Plate"
-143.75,-0.00115,"Qualified",,19.84,"CapPass","Cycle 1",1,439,"J-1","Alloy 617",314626,"Plate"
-143.90,-0.00120,"Qualified",,19.90,"CapPass","Cycle 1",1,440,"J-1","Alloy 617",314626,"Plate"
-143.99,-0.00125,"Qualified",,19.94,"CapPass","Cycle 1",1,441,"J-1","Alloy 617",314626,"Plate"
-144.23,-0.00130,"Qualified",,20.00,"CapPass","Cycle 1",1,442,"J-1","Alloy 617",314626,"Plate"
-144.33,-0.00135,"Qualified",,20.05,"CapPass","Cycle 1",1,443,"J-1","Alloy 617",314626,"Plate"
-144.36,-0.00140,"Qualified",,20.10,"CapPass","Cycle 1",1,444,"J-1","Alloy 617",314626,"Plate"
-144.55,-0.00145,"Qualified",,20.16,"CapPass","Cycle 1",1,445,"J-1","Alloy 617",314626,"Plate"
-144.54,-0.00150,"Qualified",,20.20,"CapPass","Cycle 1",1,446,"J-1","Alloy 617",314626,"Plate"
-144.63,-0.00155,"Qualified",,20.25,"CapPass","Cycle 1",1,447,"J-1","Alloy 617",314626,"Plate"
-144.71,-0.00161,"Qualified",,20.31,"CapPass","Cycle 1",1,448,"J-1","Alloy 617",314626,"Plate"
-144.72,-0.00161,"Qualified",,20.31,"CapPass","Cycle 1",1,449,"J-1","Alloy 617",314626,"Plate"
-144.86,-0.00166,"Qualified",,20.35,"CapPass","Cycle 1",1,450,"J-1","Alloy 617",314626,"Plate"
-144.70,-0.00171,"Qualified",,20.40,"CapPass","Cycle 1",1,451,"J-1","Alloy 617",314626,"Plate"
-144.89,-0.00176,"Qualified",,20.46,"CapPass","Cycle 1",1,452,"J-1","Alloy 617",314626,"Plate"
-144.97,-0.00181,"Qualified",,20.50,"CapPass","Cycle 1",1,453,"J-1","Alloy 617",314626,"Plate"
-144.94,-0.00186,"Qualified",,20.56,"CapPass","Cycle 1",1,454,"J-1","Alloy 617",314626,"Plate"
-144.96,-0.00191,"Qualified",,20.61,"CapPass","Cycle 1",1,455,"J-1","Alloy 617",314626,"Plate"
-145.12,-0.00196,"Qualified",,20.66,"CapPass","Cycle 1",1,456,"J-1","Alloy 617",314626,"Plate"
-145.27,-0.00201,"Qualified",,20.71,"CapPass","Cycle 1",1,457,"J-1","Alloy 617",314626,"Plate"
-145.36,-0.00206,"Qualified",,20.76,"CapPass","Cycle 1",1,458,"J-1","Alloy 617",314626,"Plate"
-145.38,-0.00211,"Qualified",,20.81,"CapPass","Cycle 1",1,459,"J-1","Alloy 617",314626,"Plate"
-145.41,-0.00211,"Qualified",,20.81,"CapPass","Cycle 1",1,460,"J-1","Alloy 617",314626,"Plate"
-145.51,-0.00216,"Qualified",,20.86,"CapPass","Cycle 1",1,461,"J-1","Alloy 617",314626,"Plate"
-145.49,-0.00222,"Qualified",,20.91,"CapPass","Cycle 1",1,462,"J-1","Alloy 617",314626,"Plate"
-145.58,-0.00227,"Qualified",,20.96,"CapPass","Cycle 1",1,463,"J-1","Alloy 617",314626,"Plate"
-145.45,-0.00232,"Qualified",,21.01,"CapPass","Cycle 1",1,464,"J-1","Alloy 617",314626,"Plate"
-145.29,-0.00237,"Qualified",,21.06,"CapPass","Cycle 1",1,465,"J-1","Alloy 617",314626,"Plate"
-145.24,-0.00242,"Qualified",,21.11,"CapPass","Cycle 1",1,466,"J-1","Alloy 617",314626,"Plate"
-145.16,-0.00247,"Qualified",,21.16,"CapPass","Cycle 1",1,467,"J-1","Alloy 617",314626,"Plate"
-145.03,-0.00252,"Qualified",,21.22,"CapPass","Cycle 1",1,468,"J-1","Alloy 617",314626,"Plate"
-145.14,-0.00257,"Qualified",,21.26,"CapPass","Cycle 1",1,469,"J-1","Alloy 617",314626,"Plate"
-145.19,-0.00261,"Qualified",,21.31,"CapPass","Cycle 1",1,470,"J-1","Alloy 617",314626,"Plate"
-145.18,-0.00262,"Qualified",,21.32,"CapPass","Cycle 1",1,471,"J-1","Alloy 617",314626,"Plate"
-145.28,-0.00267,"Qualified",,21.37,"CapPass","Cycle 1",1,472,"J-1","Alloy 617",314626,"Plate"
-145.53,-0.00272,"Qualified",,21.42,"CapPass","Cycle 1",1,473,"J-1","Alloy 617",314626,"Plate"
-145.63,-0.00277,"Qualified",,21.47,"CapPass","Cycle 1",1,474,"J-1","Alloy 617",314626,"Plate"
-145.81,-0.00282,"Qualified",,21.52,"CapPass","Cycle 1",1,475,"J-1","Alloy 617",314626,"Plate"
-146.01,-0.00288,"Qualified",,21.57,"CapPass","Cycle 1",1,476,"J-1","Alloy 617",314626,"Plate"
-146.10,-0.00293,"Qualified",,21.62,"CapPass","Cycle 1",1,477,"J-1","Alloy 617",314626,"Plate"
-146.32,-0.00298,"Qualified",,21.67,"CapPass","Cycle 1",1,478,"J-1","Alloy 617",314626,"Plate"
-146.45,-0.00303,"Qualified",,21.72,"CapPass","Cycle 1",1,479,"J-1","Alloy 617",314626,"Plate"
-146.62,-0.00308,"Qualified",,21.77,"CapPass","Cycle 1",1,480,"J-1","Alloy 617",314626,"Plate"
-146.60,-0.00312,"Qualified",,21.81,"CapPass","Cycle 1",1,481,"J-1","Alloy 617",314626,"Plate"
-146.68,-0.00313,"Qualified",,21.82,"CapPass","Cycle 1",1,482,"J-1","Alloy 617",314626,"Plate"
-146.57,-0.00318,"Qualified",,21.87,"CapPass","Cycle 1",1,483,"J-1","Alloy 617",314626,"Plate"
-146.59,-0.00323,"Qualified",,21.92,"CapPass","Cycle 1",1,484,"J-1","Alloy 617",314626,"Plate"
-146.70,-0.00328,"Qualified",,21.97,"CapPass","Cycle 1",1,485,"J-1","Alloy 617",314626,"Plate"
-146.73,-0.00334,"Qualified",,22.02,"CapPass","Cycle 1",1,486,"J-1","Alloy 617",314626,"Plate"
-146.69,-0.00339,"Qualified",,22.08,"CapPass","Cycle 1",1,487,"J-1","Alloy 617",314626,"Plate"
-146.74,-0.00344,"Qualified",,22.13,"CapPass","Cycle 1",1,488,"J-1","Alloy 617",314626,"Plate"
-146.70,-0.00349,"Qualified",,22.19,"CapPass","Cycle 1",1,489,"J-1","Alloy 617",314626,"Plate"
-146.85,-0.00354,"Qualified",,22.24,"CapPass","Cycle 1",1,490,"J-1","Alloy 617",314626,"Plate"
-147.13,-0.00359,"Qualified",,22.29,"CapPass","Cycle 1",1,491,"J-1","Alloy 617",314626,"Plate"
-147.06,-0.00361,"Qualified",,22.31,"CapPass","Cycle 1",1,492,"J-1","Alloy 617",314626,"Plate"
-147.19,-0.00364,"Qualified",,22.34,"CapPass","Cycle 1",1,493,"J-1","Alloy 617",314626,"Plate"
-147.27,-0.00369,"Qualified",,22.39,"CapPass","Cycle 1",1,494,"J-1","Alloy 617",314626,"Plate"
-147.41,-0.00374,"Qualified",,22.44,"CapPass","Cycle 1",1,495,"J-1","Alloy 617",314626,"Plate"
-147.46,-0.00380,"Qualified",,22.49,"CapPass","Cycle 1",1,496,"J-1","Alloy 617",314626,"Plate"
-147.51,-0.00385,"Qualified",,22.54,"CapPass","Cycle 1",1,497,"J-1","Alloy 617",314626,"Plate"
-147.55,-0.00390,"Qualified",,22.59,"CapPass","Cycle 1",1,498,"J-1","Alloy 617",314626,"Plate"
-147.50,-0.00395,"Qualified",,22.64,"CapPass","Cycle 1",1,499,"J-1","Alloy 617",314626,"Plate"
-147.39,-0.00400,"Qualified",,22.69,"CapPass","Cycle 1",1,500,"J-1","Alloy 617",314626,"Plate"
-147.38,-0.00405,"Qualified",,22.74,"CapPass","Cycle 1",1,501,"J-1","Alloy 617",314626,"Plate"
-147.36,-0.00410,"Qualified",,22.79,"CapPass","Cycle 1",1,502,"J-1","Alloy 617",314626,"Plate"
-147.36,-0.00412,"Qualified",,22.81,"CapPass","Cycle 1",1,503,"J-1","Alloy 617",314626,"Plate"
-147.28,-0.00415,"Qualified",,22.84,"CapPass","Cycle 1",1,504,"J-1","Alloy 617",314626,"Plate"
-147.18,-0.00420,"Qualified",,22.89,"CapPass","Cycle 1",1,505,"J-1","Alloy 617",314626,"Plate"
-147.34,-0.00425,"Qualified",,22.94,"CapPass","Cycle 1",1,506,"J-1","Alloy 617",314626,"Plate"
-147.43,-0.00430,"Qualified",,23.00,"CapPass","Cycle 1",1,507,"J-1","Alloy 617",314626,"Plate"
-147.61,-0.00436,"Qualified",,23.05,"CapPass","Cycle 1",1,508,"J-1","Alloy 617",314626,"Plate"
-147.87,-0.00441,"Qualified",,23.10,"CapPass","Cycle 1",1,509,"J-1","Alloy 617",314626,"Plate"
-148.14,-0.00446,"Qualified",,23.16,"CapPass","Cycle 1",1,510,"J-1","Alloy 617",314626,"Plate"
-148.41,-0.00451,"Qualified",,23.21,"CapPass","Cycle 1",1,511,"J-1","Alloy 617",314626,"Plate"
-148.54,-0.00457,"Qualified",,23.26,"CapPass","Cycle 1",1,512,"J-1","Alloy 617",314626,"Plate"
-148.66,-0.00462,"Qualified",,23.31,"CapPass","Cycle 1",1,513,"J-1","Alloy 617",314626,"Plate"
-148.90,-0.00467,"Qualified",,23.36,"CapPass","Cycle 1",1,514,"J-1","Alloy 617",314626,"Plate"
-148.96,-0.00472,"Qualified",,23.41,"CapPass","Cycle 1",1,515,"J-1","Alloy 617",314626,"Plate"
-149.18,-0.00477,"Qualified",,23.46,"CapPass","Cycle 1",1,516,"J-1","Alloy 617",314626,"Plate"
-149.33,-0.00482,"Qualified",,23.51,"CapPass","Cycle 1",1,517,"J-1","Alloy 617",314626,"Plate"
-149.31,-0.00487,"Qualified",,23.56,"CapPass","Cycle 1",1,518,"J-1","Alloy 617",314626,"Plate"
-149.37,-0.00492,"Qualified",,23.61,"CapPass","Cycle 1",1,519,"J-1","Alloy 617",314626,"Plate"
-149.26,-0.00497,"Qualified",,23.66,"CapPass","Cycle 1",1,520,"J-1","Alloy 617",314626,"Plate"
-149.04,-0.00502,"Qualified",,23.71,"CapPass","Cycle 1",1,521,"J-1","Alloy 617",314626,"Plate"
-148.85,-0.00507,"Qualified",,23.76,"CapPass","Cycle 1",1,522,"J-1","Alloy 617",314626,"Plate"
-148.70,-0.00512,"Qualified",,23.81,"CapPass","Cycle 1",1,523,"J-1","Alloy 617",314626,"Plate"
-148.64,-0.00512,"Qualified",,23.81,"CapPass","Cycle 1",1,524,"J-1","Alloy 617",314626,"Plate"
-148.62,-0.00517,"Qualified",,23.86,"CapPass","Cycle 1",1,525,"J-1","Alloy 617",314626,"Plate"
-148.51,-0.00523,"Qualified",,23.91,"CapPass","Cycle 1",1,526,"J-1","Alloy 617",314626,"Plate"
-148.47,-0.00528,"Qualified",,23.97,"CapPass","Cycle 1",1,527,"J-1","Alloy 617",314626,"Plate"
-148.46,-0.00533,"Qualified",,24.01,"CapPass","Cycle 1",1,528,"J-1","Alloy 617",314626,"Plate"
-148.45,-0.00538,"Qualified",,24.06,"CapPass","Cycle 1",1,529,"J-1","Alloy 617",314626,"Plate"
-148.36,-0.00543,"Qualified",,24.12,"CapPass","Cycle 1",1,530,"J-1","Alloy 617",314626,"Plate"
-148.27,-0.00548,"Qualified",,24.17,"CapPass","Cycle 1",1,531,"J-1","Alloy 617",314626,"Plate"
-148.27,-0.00553,"Qualified",,24.22,"CapPass","Cycle 1",1,532,"J-1","Alloy 617",314626,"Plate"
-148.22,-0.00558,"Qualified",,24.27,"CapPass","Cycle 1",1,533,"J-1","Alloy 617",314626,"Plate"
-148.22,-0.00562,"Qualified",,24.31,"CapPass","Cycle 1",1,534,"J-1","Alloy 617",314626,"Plate"
-148.36,-0.00563,"Qualified",,24.32,"CapPass","Cycle 1",1,535,"J-1","Alloy 617",314626,"Plate"
-148.51,-0.00568,"Qualified",,24.37,"CapPass","Cycle 1",1,536,"J-1","Alloy 617",314626,"Plate"
-148.64,-0.00573,"Qualified",,24.42,"CapPass","Cycle 1",1,537,"J-1","Alloy 617",314626,"Plate"
-148.74,-0.00578,"Qualified",,24.47,"CapPass","Cycle 1",1,538,"J-1","Alloy 617",314626,"Plate"
-149.02,-0.00584,"Qualified",,24.52,"CapPass","Cycle 1",1,539,"J-1","Alloy 617",314626,"Plate"
-149.12,-0.00589,"Qualified",,24.57,"CapPass","Cycle 1",1,540,"J-1","Alloy 617",314626,"Plate"
-149.36,-0.00594,"Qualified",,24.62,"CapPass","Cycle 1",1,541,"J-1","Alloy 617",314626,"Plate"
-149.57,-0.00599,"Qualified",,24.67,"CapPass","Cycle 1",1,542,"J-1","Alloy 617",314626,"Plate"
-149.86,-0.00604,"Qualified",,24.72,"CapPass","Cycle 1",1,543,"J-1","Alloy 617",314626,"Plate"
-149.97,-0.00609,"Qualified",,24.77,"CapPass","Cycle 1",1,544,"J-1","Alloy 617",314626,"Plate"
-150.07,-0.00612,"Qualified",,24.81,"CapPass","Cycle 1",1,545,"J-1","Alloy 617",314626,"Plate"
-150.16,-0.00614,"Qualified",,24.83,"CapPass","Cycle 1",1,546,"J-1","Alloy 617",314626,"Plate"
-150.24,-0.00619,"Qualified",,24.87,"CapPass","Cycle 1",1,547,"J-1","Alloy 617",314626,"Plate"
-150.18,-0.00624,"Qualified",,24.92,"CapPass","Cycle 1",1,548,"J-1","Alloy 617",314626,"Plate"
-150.33,-0.00629,"Qualified",,24.97,"CapPass","Cycle 1",1,549,"J-1","Alloy 617",314626,"Plate"
-150.36,-0.00634,"Qualified",,25.03,"CapPass","Cycle 1",1,550,"J-1","Alloy 617",314626,"Plate"
-150.35,-0.00639,"Qualified",,25.07,"CapPass","Cycle 1",1,551,"J-1","Alloy 617",314626,"Plate"
-150.35,-0.00644,"Qualified",,25.12,"CapPass","Cycle 1",1,552,"J-1","Alloy 617",314626,"Plate"
-150.39,-0.00649,"Qualified",,25.17,"CapPass","Cycle 1",1,553,"J-1","Alloy 617",314626,"Plate"
-150.49,-0.00654,"Qualified",,25.23,"CapPass","Cycle 1",1,554,"J-1","Alloy 617",314626,"Plate"
-150.46,-0.00659,"Qualified",,25.28,"CapPass","Cycle 1",1,555,"J-1","Alloy 617",314626,"Plate"
-150.47,-0.00662,"Qualified",,25.31,"CapPass","Cycle 1",1,556,"J-1","Alloy 617",314626,"Plate"
-150.59,-0.00664,"Qualified",,25.33,"CapPass","Cycle 1",1,557,"J-1","Alloy 617",314626,"Plate"
-150.65,-0.00669,"Qualified",,25.38,"CapPass","Cycle 1",1,558,"J-1","Alloy 617",314626,"Plate"
-150.66,-0.00675,"Qualified",,25.42,"CapPass","Cycle 1",1,559,"J-1","Alloy 617",314626,"Plate"
-150.58,-0.00680,"Qualified",,25.47,"CapPass","Cycle 1",1,560,"J-1","Alloy 617",314626,"Plate"
-150.41,-0.00685,"Qualified",,25.52,"CapPass","Cycle 1",1,561,"J-1","Alloy 617",314626,"Plate"
-150.15,-0.00690,"Qualified",,25.58,"CapPass","Cycle 1",1,562,"J-1","Alloy 617",314626,"Plate"
-150.13,-0.00695,"Qualified",,25.63,"CapPass","Cycle 1",1,563,"J-1","Alloy 617",314626,"Plate"
-150.04,-0.00700,"Qualified",,25.68,"CapPass","Cycle 1",1,564,"J-1","Alloy 617",314626,"Plate"
-150.01,-0.00705,"Qualified",,25.73,"CapPass","Cycle 1",1,565,"J-1","Alloy 617",314626,"Plate"
-149.94,-0.00710,"Qualified",,25.78,"CapPass","Cycle 1",1,566,"J-1","Alloy 617",314626,"Plate"
-149.84,-0.00713,"Qualified",,25.81,"CapPass","Cycle 1",1,567,"J-1","Alloy 617",314626,"Plate"
-149.89,-0.00715,"Qualified",,25.83,"CapPass","Cycle 1",1,568,"J-1","Alloy 617",314626,"Plate"
-149.79,-0.00720,"Qualified",,25.89,"CapPass","Cycle 1",1,569,"J-1","Alloy 617",314626,"Plate"
-149.82,-0.00726,"Qualified",,25.94,"CapPass","Cycle 1",1,570,"J-1","Alloy 617",314626,"Plate"
-149.93,-0.00731,"Qualified",,25.99,"CapPass","Cycle 1",1,571,"J-1","Alloy 617",314626,"Plate"
-150.10,-0.00736,"Qualified",,26.04,"CapPass","Cycle 1",1,572,"J-1","Alloy 617",314626,"Plate"
-150.16,-0.00741,"Qualified",,26.09,"CapPass","Cycle 1",1,573,"J-1","Alloy 617",314626,"Plate"
-150.34,-0.00746,"Qualified",,26.14,"CapPass","Cycle 1",1,574,"J-1","Alloy 617",314626,"Plate"
-150.30,-0.00751,"Qualified",,26.19,"CapPass","Cycle 1",1,575,"J-1","Alloy 617",314626,"Plate"
-150.58,-0.00756,"Qualified",,26.24,"CapPass","Cycle 1",1,576,"J-1","Alloy 617",314626,"Plate"
-150.73,-0.00761,"Qualified",,26.29,"CapPass","Cycle 1",1,577,"J-1","Alloy 617",314626,"Plate"
-150.60,-0.00763,"Qualified",,26.31,"CapPass","Cycle 1",1,578,"J-1","Alloy 617",314626,"Plate"
-150.74,-0.00766,"Qualified",,26.34,"CapPass","Cycle 1",1,579,"J-1","Alloy 617",314626,"Plate"
-150.45,-0.00771,"Qualified",,26.39,"CapPass","Cycle 1",1,580,"J-1","Alloy 617",314626,"Plate"
-150.34,-0.00776,"Qualified",,26.44,"CapPass","Cycle 1",1,581,"J-1","Alloy 617",314626,"Plate"
-150.35,-0.00782,"Qualified",,26.49,"CapPass","Cycle 1",1,582,"J-1","Alloy 617",314626,"Plate"
-150.37,-0.00787,"Qualified",,26.55,"CapPass","Cycle 1",1,583,"J-1","Alloy 617",314626,"Plate"
-150.28,-0.00792,"Qualified",,26.60,"CapPass","Cycle 1",1,584,"J-1","Alloy 617",314626,"Plate"
-150.47,-0.00797,"Qualified",,26.65,"CapPass","Cycle 1",1,585,"J-1","Alloy 617",314626,"Plate"
-150.60,-0.00802,"Qualified",,26.70,"CapPass","Cycle 1",1,586,"J-1","Alloy 617",314626,"Plate"
-150.86,-0.00807,"Qualified",,26.75,"CapPass","Cycle 1",1,587,"J-1","Alloy 617",314626,"Plate"
-150.98,-0.00812,"Qualified",,26.80,"CapPass","Cycle 1",1,588,"J-1","Alloy 617",314626,"Plate"
-150.85,-0.00813,"Qualified",,26.81,"CapPass","Cycle 1",1,589,"J-1","Alloy 617",314626,"Plate"
-151.13,-0.00817,"Qualified",,26.85,"CapPass","Cycle 1",1,590,"J-1","Alloy 617",314626,"Plate"
-151.32,-0.00822,"Qualified",,26.90,"CapPass","Cycle 1",1,591,"J-1","Alloy 617",314626,"Plate"
-151.35,-0.00827,"Qualified",,26.96,"CapPass","Cycle 1",1,592,"J-1","Alloy 617",314626,"Plate"
-151.45,-0.00833,"Qualified",,27.01,"CapPass","Cycle 1",1,593,"J-1","Alloy 617",314626,"Plate"
-151.52,-0.00838,"Qualified",,27.06,"CapPass","Cycle 1",1,594,"J-1","Alloy 617",314626,"Plate"
-151.65,-0.00843,"Qualified",,27.11,"CapPass","Cycle 1",1,595,"J-1","Alloy 617",314626,"Plate"
-151.64,-0.00848,"Qualified",,27.16,"CapPass","Cycle 1",1,596,"J-1","Alloy 617",314626,"Plate"
-151.60,-0.00853,"Qualified",,27.21,"CapPass","Cycle 1",1,597,"J-1","Alloy 617",314626,"Plate"
-151.54,-0.00858,"Qualified",,27.26,"CapPass","Cycle 1",1,598,"J-1","Alloy 617",314626,"Plate"
-151.44,-0.00863,"Qualified",,27.31,"CapPass","Cycle 1",1,599,"J-1","Alloy 617",314626,"Plate"
-151.49,-0.00868,"Qualified",,27.36,"CapPass","Cycle 1",1,600,"J-1","Alloy 617",314626,"Plate"
-151.42,-0.00873,"Qualified",,27.41,"CapPass","Cycle 1",1,601,"J-1","Alloy 617",314626,"Plate"
-151.36,-0.00878,"Qualified",,27.46,"CapPass","Cycle 1",1,602,"J-1","Alloy 617",314626,"Plate"
-151.30,-0.00883,"Qualified",,27.51,"CapPass","Cycle 1",1,603,"J-1","Alloy 617",314626,"Plate"
-151.28,-0.00888,"Qualified",,27.56,"CapPass","Cycle 1",1,604,"J-1","Alloy 617",314626,"Plate"
-151.26,-0.00894,"Qualified",,27.62,"CapPass","Cycle 1",1,605,"J-1","Alloy 617",314626,"Plate"
-151.24,-0.00899,"Qualified",,27.67,"CapPass","Cycle 1",1,606,"J-1","Alloy 617",314626,"Plate"
-151.21,-0.00904,"Qualified",,27.72,"CapPass","Cycle 1",1,607,"J-1","Alloy 617",314626,"Plate"
-151.18,-0.00909,"Qualified",,27.77,"CapPass","Cycle 1",1,608,"J-1","Alloy 617",314626,"Plate"
-151.14,-0.00913,"Qualified",,27.81,"CapPass","Cycle 1",1,609,"J-1","Alloy 617",314626,"Plate"
-151.31,-0.00914,"Qualified",,27.82,"CapPass","Cycle 1",1,610,"J-1","Alloy 617",314626,"Plate"
-151.29,-0.00919,"Qualified",,27.87,"CapPass","Cycle 1",1,611,"J-1","Alloy 617",314626,"Plate"
-151.28,-0.00924,"Qualified",,27.92,"CapPass","Cycle 1",1,612,"J-1","Alloy 617",314626,"Plate"
-151.25,-0.00929,"Qualified",,27.97,"CapPass","Cycle 1",1,613,"J-1","Alloy 617",314626,"Plate"
-151.32,-0.00935,"Qualified",,28.02,"CapPass","Cycle 1",1,614,"J-1","Alloy 617",314626,"Plate"
-151.30,-0.00940,"Qualified",,28.07,"CapPass","Cycle 1",1,615,"J-1","Alloy 617",314626,"Plate"
-147.69,-0.00945,"Qualified",,28.14,"CapPass","Cycle 1",1,616,"J-1","Alloy 617",314626,"Plate"
-130.43,-0.00939,"Qualified",,28.23,"CapPass","Cycle 1",1,617,"J-1","Alloy 617",314626,"Plate"
-121.26,-0.00934,"Qualified",,28.26,"CapPass","Cycle 1",1,618,"J-1","Alloy 617",314626,"Plate"
-112.48,-0.00929,"Qualified",,28.30,"CapPass","Cycle 1",1,619,"J-1","Alloy 617",314626,"Plate"
-110.06,-0.00929,"Qualified",,28.31,"CapPass","Cycle 1",1,620,"J-1","Alloy 617",314626,"Plate"
-104.51,-0.00924,"Qualified",,28.33,"CapPass","Cycle 1",1,621,"J-1","Alloy 617",314626,"Plate"
-96.98,-0.00919,"Qualified",,28.36,"CapPass","Cycle 1",1,622,"J-1","Alloy 617",314626,"Plate"
-88.41,-0.00914,"Qualified",,28.41,"CapPass","Cycle 1",1,623,"J-1","Alloy 617",314626,"Plate"
-82.11,-0.00909,"Qualified",,28.45,"CapPass","Cycle 1",1,624,"J-1","Alloy 617",314626,"Plate"
-75.31,-0.00904,"Qualified",,28.50,"CapPass","Cycle 1",1,625,"J-1","Alloy 617",314626,"Plate"
-68.71,-0.00899,"Qualified",,28.55,"CapPass","Cycle 1",1,626,"J-1","Alloy 617",314626,"Plate"
-61.53,-0.00894,"Qualified",,28.61,"CapPass","Cycle 1",1,627,"J-1","Alloy 617",314626,"Plate"
-55.49,-0.00889,"Qualified",,28.66,"CapPass","Cycle 1",1,628,"J-1","Alloy 617",314626,"Plate"
-48.08,-0.00883,"Qualified",,28.73,"CapPass","Cycle 1",1,629,"J-1","Alloy 617",314626,"Plate"
-42.27,-0.00878,"Qualified",,28.78,"CapPass","Cycle 1",1,630,"J-1","Alloy 617",314626,"Plate"
-38.85,-0.00876,"Qualified",,28.81,"CapPass","Cycle 1",1,631,"J-1","Alloy 617",314626,"Plate"
-36.28,-0.00873,"Qualified",,28.83,"CapPass","Cycle 1",1,632,"J-1","Alloy 617",314626,"Plate"
-30.48,-0.00868,"Qualified",,28.88,"CapPass","Cycle 1",1,633,"J-1","Alloy 617",314626,"Plate"
-24.06,-0.00863,"Qualified",,28.94,"CapPass","Cycle 1",1,634,"J-1","Alloy 617",314626,"Plate"
-18.28,-0.00858,"Qualified",,29.00,"CapPass","Cycle 1",1,635,"J-1","Alloy 617",314626,"Plate"
-12.90,-0.00853,"Qualified",,29.05,"CapPass","Cycle 1",1,636,"J-1","Alloy 617",314626,"Plate"
-7.57,-0.00848,"Qualified",,29.10,"CapPass","Cycle 1",1,637,"J-1","Alloy 617",314626,"Plate"
-1.17,-0.00842,"Qualified",,29.16,"CapPass","Cycle 1",1,638,"J-1","Alloy 617",314626,"Plate"
4.21,-0.00837,"Qualified",,29.21,"CapPass","Cycle 1",1,639,"J-1","Alloy 617",314626,"Plate"
9.40,-0.00832,"Qualified",,29.26,"CapPass","Cycle 1",1,640,"J-1","Alloy 617",314626,"Plate"
13.72,-0.00829,"Qualified",,29.31,"CapPass","Cycle 1",1,641,"J-1","Alloy 617",314626,"Plate"
15.45,-0.00827,"Qualified",,29.32,"CapPass","Cycle 1",1,642,"J-1","Alloy 617",314626,"Plate"
20.43,-0.00822,"Qualified",,29.38,"CapPass","Cycle 1",1,643,"J-1","Alloy 617",314626,"Plate"
25.31,-0.00817,"Qualified",,29.43,"CapPass","Cycle 1",1,644,"J-1","Alloy 617",314626,"Plate"
29.57,-0.00812,"Qualified",,29.50,"CapPass","Cycle 1",1,645,"J-1","Alloy 617",314626,"Plate"
33.68,-0.00807,"Qualified",,29.58,"CapPass","Cycle 1",1,646,"J-1","Alloy 617",314626,"Plate"
38.94,-0.00802,"Qualified",,29.66,"CapPass","Cycle 1",1,647,"J-1","Alloy 617",314626,"Plate"
44.76,-0.00796,"Qualified",,29.71,"CapPass","Cycle 1",1,648,"J-1","Alloy 617",314626,"Plate"
50.01,-0.00791,"Qualified",,29.75,"CapPass","Cycle 1",1,649,"J-1","Alloy 617",314626,"Plate"
55.53,-0.00786,"Qualified",,29.79,"CapPass","Cycle 1",1,650,"J-1","Alloy 617",314626,"Plate"
56.98,-0.00785,"Qualified",,29.81,"CapPass","Cycle 1",1,651,"J-1","Alloy 617",314626,"Plate"
60.26,-0.00781,"Qualified",,29.84,"CapPass","Cycle 1",1,652,"J-1","Alloy 617",314626,"Plate"
64.07,-0.00776,"Qualified",,29.90,"CapPass","Cycle 1",1,653,"J-1","Alloy 617",314626,"Plate"
67.93,-0.00771,"Qualified",,29.96,"CapPass","Cycle 1",1,654,"J-1","Alloy 617",314626,"Plate"
72.08,-0.00766,"Qualified",,30.03,"CapPass","Cycle 1",1,655,"J-1","Alloy 617",314626,"Plate"
76.33,-0.00761,"Qualified",,30.09,"CapPass","Cycle 1",1,656,"J-1","Alloy 617",314626,"Plate"
79.91,-0.00756,"Qualified",,30.15,"CapPass","Cycle 1",1,657,"J-1","Alloy 617",314626,"Plate"
84.47,-0.00751,"Qualified",,30.21,"CapPass","Cycle 1",1,658,"J-1","Alloy 617",314626,"Plate"
88.57,-0.00745,"Qualified",,30.26,"CapPass","Cycle 1",1,659,"J-1","Alloy 617",314626,"Plate"
93.62,-0.00740,"Qualified",,30.30,"CapPass","Cycle 1",1,660,"J-1","Alloy 617",314626,"Plate"
94.39,-0.00740,"Qualified",,30.31,"CapPass","Cycle 1",1,661,"J-1","Alloy 617",314626,"Plate"
97.95,-0.00735,"Qualified",,30.33,"CapPass","Cycle 1",1,662,"J-1","Alloy 617",314626,"Plate"
104.03,-0.00730,"Qualified",,30.37,"CapPass","Cycle 1",1,663,"J-1","Alloy 617",314626,"Plate"
107.53,-0.00725,"Qualified",,30.40,"CapPass","Cycle 1",1,664,"J-1","Alloy 617",314626,"Plate"
111.97,-0.00720,"Qualified",,30.43,"CapPass","Cycle 1",1,665,"J-1","Alloy 617",314626,"Plate"
116.52,-0.00715,"Qualified",,30.47,"CapPass","Cycle 1",1,666,"J-1","Alloy 617",314626,"Plate"
119.64,-0.00710,"Qualified",,30.51,"CapPass","Cycle 1",1,667,"J-1","Alloy 617",314626,"Plate"
122.53,-0.00705,"Qualified",,30.54,"CapPass","Cycle 1",1,668,"J-1","Alloy 617",314626,"Plate"
124.88,-0.00699,"Qualified",,30.58,"CapPass","Cycle 1",1,669,"J-1","Alloy 617",314626,"Plate"
127.14,-0.00694,"Qualified",,30.63,"CapPass","Cycle 1",1,670,"J-1","Alloy 617",314626,"Plate"
128.90,-0.00689,"Qualified",,30.67,"CapPass","Cycle 1",1,671,"J-1","Alloy 617",314626,"Plate"
129.93,-0.00684,"Qualified",,30.71,"CapPass","Cycle 1",1,672,"J-1","Alloy 617",314626,"Plate"
131.12,-0.00679,"Qualified",,30.76,"CapPass","Cycle 1",1,673,"J-1","Alloy 617",314626,"Plate"
131.89,-0.00675,"Qualified",,30.81,"CapPass","Cycle 1",1,674,"J-1","Alloy 617",314626,"Plate"
131.95,-0.00674,"Qualified",,30.81,"CapPass","Cycle 1",1,675,"J-1","Alloy 617",314626,"Plate"
132.77,-0.00669,"Qualified",,30.86,"CapPass","Cycle 1",1,676,"J-1","Alloy 617",314626,"Plate"
133.42,-0.00664,"Qualified",,30.91,"CapPass","Cycle 1",1,677,"J-1","Alloy 617",314626,"Plate"
133.96,-0.00659,"Qualified",,30.96,"CapPass","Cycle 1",1,678,"J-1","Alloy 617",314626,"Plate"
134.55,-0.00654,"Qualified",,31.01,"CapPass","Cycle 1",1,679,"J-1","Alloy 617",314626,"Plate"
135.13,-0.00648,"Qualified",,31.06,"CapPass","Cycle 1",1,680,"J-1","Alloy 617",314626,"Plate"
135.59,-0.00643,"Qualified",,31.11,"CapPass","Cycle 1",1,681,"J-1","Alloy 617",314626,"Plate"
136.07,-0.00638,"Qualified",,31.16,"CapPass","Cycle 1",1,682,"J-1","Alloy 617",314626,"Plate"
136.19,-0.00633,"Qualified",,31.21,"CapPass","Cycle 1",1,683,"J-1","Alloy 617",314626,"Plate"
136.52,-0.00628,"Qualified",,31.26,"CapPass","Cycle 1",1,684,"J-1","Alloy 617",314626,"Plate"
136.66,-0.00624,"Qualified",,31.31,"CapPass","Cycle 1",1,685,"J-1","Alloy 617",314626,"Plate"
136.62,-0.00623,"Qualified",,31.31,"CapPass","Cycle 1",1,686,"J-1","Alloy 617",314626,"Plate"
136.75,-0.00618,"Qualified",,31.36,"CapPass","Cycle 1",1,687,"J-1","Alloy 617",314626,"Plate"
137.05,-0.00613,"Qualified",,31.41,"CapPass","Cycle 1",1,688,"J-1","Alloy 617",314626,"Plate"
137.41,-0.00608,"Qualified",,31.46,"CapPass","Cycle 1",1,689,"J-1","Alloy 617",314626,"Plate"
137.72,-0.00603,"Qualified",,31.51,"CapPass","Cycle 1",1,690,"J-1","Alloy 617",314626,"Plate"
138.13,-0.00597,"Qualified",,31.56,"CapPass","Cycle 1",1,691,"J-1","Alloy 617",314626,"Plate"
138.44,-0.00592,"Qualified",,31.62,"CapPass","Cycle 1",1,692,"J-1","Alloy 617",314626,"Plate"
138.62,-0.00587,"Qualified",,31.66,"CapPass","Cycle 1",1,693,"J-1","Alloy 617",314626,"Plate"
138.92,-0.00582,"Qualified",,31.71,"CapPass","Cycle 1",1,694,"J-1","Alloy 617",314626,"Plate"
139.10,-0.00577,"Qualified",,31.76,"CapPass","Cycle 1",1,695,"J-1","Alloy 617",314626,"Plate"
139.00,-0.00573,"Qualified",,31.81,"CapPass","Cycle 1",1,696,"J-1","Alloy 617",314626,"Plate"
138.98,-0.00572,"Qualified",,31.81,"CapPass","Cycle 1",1,697,"J-1","Alloy 617",314626,"Plate"
138.96,-0.00567,"Qualified",,31.86,"CapPass","Cycle 1",1,698,"J-1","Alloy 617",314626,"Plate"
138.68,-0.00562,"Qualified",,31.91,"CapPass","Cycle 1",1,699,"J-1","Alloy 617",314626,"Plate"
138.42,-0.00556,"Qualified",,31.96,"CapPass","Cycle 1",1,700,"J-1","Alloy 617",314626,"Plate"
138.25,-0.00551,"Qualified",,32.01,"CapPass","Cycle 1",1,701,"J-1","Alloy 617",314626,"Plate"
138.00,-0.00546,"Qualified",,32.07,"CapPass","Cycle 1",1,702,"J-1","Alloy 617",314626,"Plate"
138.08,-0.00541,"Qualified",,32.12,"CapPass","Cycle 1",1,703,"J-1","Alloy 617",314626,"Plate"
138.15,-0.00536,"Qualified",,32.17,"CapPass","Cycle 1",1,704,"J-1","Alloy 617",314626,"Plate"
138.32,-0.00531,"Qualified",,32.22,"CapPass","Cycle 1",1,705,"J-1","Alloy 617",314626,"Plate"
138.40,-0.00526,"Qualified",,32.27,"CapPass","Cycle 1",1,706,"J-1","Alloy 617",314626,"Plate"
138.24,-0.00523,"Qualified",,32.31,"CapPass","Cycle 1",1,707,"J-1","Alloy 617",314626,"Plate"
138.32,-0.00521,"Qualified",,32.32,"CapPass","Cycle 1",1,708,"J-1","Alloy 617",314626,"Plate"
138.24,-0.00516,"Qualified",,32.37,"CapPass","Cycle 1",1,709,"J-1","Alloy 617",314626,"Plate"
138.22,-0.00511,"Qualified",,32.42,"CapPass","Cycle 1",1,710,"J-1","Alloy 617",314626,"Plate"
138.17,-0.00506,"Qualified",,32.47,"CapPass","Cycle 1",1,711,"J-1","Alloy 617",314626,"Plate"
138.25,-0.00501,"Qualified",,32.52,"CapPass","Cycle 1",1,712,"J-1","Alloy 617",314626,"Plate"
138.11,-0.00496,"Qualified",,32.58,"CapPass","Cycle 1",1,713,"J-1","Alloy 617",314626,"Plate"
138.17,-0.00490,"Qualified",,32.63,"CapPass","Cycle 1",1,714,"J-1","Alloy 617",314626,"Plate"
138.33,-0.00485,"Qualified",,32.68,"CapPass","Cycle 1",1,715,"J-1","Alloy 617",314626,"Plate"
138.41,-0.00480,"Qualified",,32.73,"CapPass","Cycle 1",1,716,"J-1","Alloy 617",314626,"Plate"
138.46,-0.00475,"Qualified",,32.78,"CapPass","Cycle 1",1,717,"J-1","Alloy 617",314626,"Plate"
138.56,-0.00473,"Qualified",,32.81,"CapPass","Cycle 1",1,718,"J-1","Alloy 617",314626,"Plate"
138.69,-0.00470,"Qualified",,32.83,"CapPass","Cycle 1",1,719,"J-1","Alloy 617",314626,"Plate"
138.87,-0.00465,"Qualified",,32.88,"CapPass","Cycle 1",1,720,"J-1","Alloy 617",314626,"Plate"
139.14,-0.00460,"Qualified",,32.93,"CapPass","Cycle 1",1,721,"J-1","Alloy 617",314626,"Plate"
139.48,-0.00455,"Qualified",,32.98,"CapPass","Cycle 1",1,722,"J-1","Alloy 617",314626,"Plate"
139.72,-0.00450,"Qualified",,33.03,"CapPass","Cycle 1",1,723,"J-1","Alloy 617",314626,"Plate"
139.88,-0.00445,"Qualified",,33.08,"CapPass","Cycle 1",1,724,"J-1","Alloy 617",314626,"Plate"
139.98,-0.00439,"Qualified",,33.13,"CapPass","Cycle 1",1,725,"J-1","Alloy 617",314626,"Plate"
139.92,-0.00434,"Qualified",,33.18,"CapPass","Cycle 1",1,726,"J-1","Alloy 617",314626,"Plate"
139.88,-0.00429,"Qualified",,33.23,"CapPass","Cycle 1",1,727,"J-1","Alloy 617",314626,"Plate"
139.77,-0.00424,"Qualified",,33.28,"CapPass","Cycle 1",1,728,"J-1","Alloy 617",314626,"Plate"
139.77,-0.00422,"Qualified",,33.31,"CapPass","Cycle 1",1,729,"J-1","Alloy 617",314626,"Plate"
139.73,-0.00419,"Qualified",,33.33,"CapPass","Cycle 1",1,730,"J-1","Alloy 617",314626,"Plate"
139.47,-0.00414,"Qualified",,33.38,"CapPass","Cycle 1",1,731,"J-1","Alloy 617",314626,"Plate"
139.18,-0.00409,"Qualified",,33.42,"CapPass","Cycle 1",1,732,"J-1","Alloy 617",314626,"Plate"
138.83,-0.00404,"Qualified",,33.48,"CapPass","Cycle 1",1,733,"J-1","Alloy 617",314626,"Plate"
138.62,-0.00399,"Qualified",,33.53,"CapPass","Cycle 1",1,734,"J-1","Alloy 617",314626,"Plate"
138.48,-0.00394,"Qualified",,33.58,"CapPass","Cycle 1",1,735,"J-1","Alloy 617",314626,"Plate"
138.52,-0.00389,"Qualified",,33.63,"CapPass","Cycle 1",1,736,"J-1","Alloy 617",314626,"Plate"
138.70,-0.00384,"Qualified",,33.69,"CapPass","Cycle 1",1,737,"J-1","Alloy 617",314626,"Plate"
138.95,-0.00379,"Qualified",,33.74,"CapPass","Cycle 1",1,738,"J-1","Alloy 617",314626,"Plate"
139.30,-0.00374,"Qualified",,33.79,"CapPass","Cycle 1",1,739,"J-1","Alloy 617",314626,"Plate"
139.42,-0.00372,"Qualified",,33.81,"CapPass","Cycle 1",1,740,"J-1","Alloy 617",314626,"Plate"
139.73,-0.00369,"Qualified",,33.84,"CapPass","Cycle 1",1,741,"J-1","Alloy 617",314626,"Plate"
139.87,-0.00363,"Qualified",,33.89,"CapPass","Cycle 1",1,742,"J-1","Alloy 617",314626,"Plate"
140.11,-0.00358,"Qualified",,33.94,"CapPass","Cycle 1",1,743,"J-1","Alloy 617",314626,"Plate"
140.13,-0.00353,"Qualified",,33.99,"CapPass","Cycle 1",1,744,"J-1","Alloy 617",314626,"Plate"
140.15,-0.00348,"Qualified",,34.03,"CapPass","Cycle 1",1,745,"J-1","Alloy 617",314626,"Plate"
140.05,-0.00343,"Qualified",,34.09,"CapPass","Cycle 1",1,746,"J-1","Alloy 617",314626,"Plate"
140.05,-0.00338,"Qualified",,34.14,"CapPass","Cycle 1",1,747,"J-1","Alloy 617",314626,"Plate"
140.00,-0.00333,"Qualified",,34.19,"CapPass","Cycle 1",1,748,"J-1","Alloy 617",314626,"Plate"
140.04,-0.00328,"Qualified",,34.24,"CapPass","Cycle 1",1,749,"J-1","Alloy 617",314626,"Plate"
140.09,-0.00323,"Qualified",,34.29,"CapPass","Cycle 1",1,750,"J-1","Alloy 617",314626,"Plate"
140.20,-0.00322,"Qualified",,34.31,"CapPass","Cycle 1",1,751,"J-1","Alloy 617",314626,"Plate"
140.32,-0.00318,"Qualified",,34.34,"CapPass","Cycle 1",1,752,"J-1","Alloy 617",314626,"Plate"
140.42,-0.00313,"Qualified",,34.39,"CapPass","Cycle 1",1,753,"J-1","Alloy 617",314626,"Plate"
140.79,-0.00308,"Qualified",,34.44,"CapPass","Cycle 1",1,754,"J-1","Alloy 617",314626,"Plate"
140.89,-0.00303,"Qualified",,34.49,"CapPass","Cycle 1",1,755,"J-1","Alloy 617",314626,"Plate"
141.08,-0.00297,"Qualified",,34.54,"CapPass","Cycle 1",1,756,"J-1","Alloy 617",314626,"Plate"
140.91,-0.00292,"Qualified",,34.59,"CapPass","Cycle 1",1,757,"J-1","Alloy 617",314626,"Plate"
140.80,-0.00287,"Qualified",,34.64,"CapPass","Cycle 1",1,758,"J-1","Alloy 617",314626,"Plate"
140.68,-0.00282,"Qualified",,34.69,"CapPass","Cycle 1",1,759,"J-1","Alloy 617",314626,"Plate"
140.51,-0.00277,"Qualified",,34.75,"CapPass","Cycle 1",1,760,"J-1","Alloy 617",314626,"Plate"
140.52,-0.00272,"Qualified",,34.80,"CapPass","Cycle 1",1,761,"J-1","Alloy 617",314626,"Plate"
140.39,-0.00271,"Qualified",,34.81,"CapPass","Cycle 1",1,762,"J-1","Alloy 617",314626,"Plate"
140.41,-0.00267,"Qualified",,34.85,"CapPass","Cycle 1",1,763,"J-1","Alloy 617",314626,"Plate"
140.44,-0.00262,"Qualified",,34.90,"CapPass","Cycle 1",1,764,"J-1","Alloy 617",314626,"Plate"
140.47,-0.00256,"Qualified",,34.95,"CapPass","Cycle 1",1,765,"J-1","Alloy 617",314626,"Plate"
140.51,-0.00251,"Qualified",,35.00,"CapPass","Cycle 1",1,766,"J-1","Alloy 617",314626,"Plate"
140.47,-0.00246,"Qualified",,35.06,"CapPass","Cycle 1",1,767,"J-1","Alloy 617",314626,"Plate"
140.66,-0.00241,"Qualified",,35.11,"CapPass","Cycle 1",1,768,"J-1","Alloy 617",314626,"Plate"
140.80,-0.00236,"Qualified",,35.16,"CapPass","Cycle 1",1,769,"J-1","Alloy 617",314626,"Plate"
140.91,-0.00231,"Qualified",,35.21,"CapPass","Cycle 1",1,770,"J-1","Alloy 617",314626,"Plate"
141.02,-0.00226,"Qualified",,35.26,"CapPass","Cycle 1",1,771,"J-1","Alloy 617",314626,"Plate"
141.11,-0.00221,"Qualified",,35.31,"CapPass","Cycle 1",1,772,"J-1","Alloy 617",314626,"Plate"
141.11,-0.00221,"Qualified",,35.31,"CapPass","Cycle 1",1,773,"J-1","Alloy 617",314626,"Plate"
141.07,-0.00216,"Qualified",,35.36,"CapPass","Cycle 1",1,774,"J-1","Alloy 617",314626,"Plate"
141.09,-0.00211,"Qualified",,35.41,"CapPass","Cycle 1",1,775,"J-1","Alloy 617",314626,"Plate"
141.04,-0.00206,"Qualified",,35.46,"CapPass","Cycle 1",1,776,"J-1","Alloy 617",314626,"Plate"
141.15,-0.00200,"Qualified",,35.51,"CapPass","Cycle 1",1,777,"J-1","Alloy 617",314626,"Plate"
141.23,-0.00195,"Qualified",,35.56,"CapPass","Cycle 1",1,778,"J-1","Alloy 617",314626,"Plate"
141.29,-0.00190,"Qualified",,35.61,"CapPass","Cycle 1",1,779,"J-1","Alloy 617",314626,"Plate"
141.40,-0.00185,"Qualified",,35.66,"CapPass","Cycle 1",1,780,"J-1","Alloy 617",314626,"Plate"
141.48,-0.00180,"Qualified",,35.71,"CapPass","Cycle 1",1,781,"J-1","Alloy 617",314626,"Plate"
141.60,-0.00175,"Qualified",,35.76,"CapPass","Cycle 1",1,782,"J-1","Alloy 617",314626,"Plate"
141.72,-0.00171,"Qualified",,35.81,"CapPass","Cycle 1",1,783,"J-1","Alloy 617",314626,"Plate"
141.69,-0.00170,"Qualified",,35.81,"CapPass","Cycle 1",1,784,"J-1","Alloy 617",314626,"Plate"
141.78,-0.00165,"Qualified",,35.86,"CapPass","Cycle 1",1,785,"J-1","Alloy 617",314626,"Plate"
141.83,-0.00160,"Qualified",,35.91,"CapPass","Cycle 1",1,786,"J-1","Alloy 617",314626,"Plate"
141.72,-0.00155,"Qualified",,35.96,"CapPass","Cycle 1",1,787,"J-1","Alloy 617",314626,"Plate"
141.82,-0.00150,"Qualified",,36.01,"CapPass","Cycle 1",1,788,"J-1","Alloy 617",314626,"Plate"
141.86,-0.00144,"Qualified",,36.06,"CapPass","Cycle 1",1,789,"J-1","Alloy 617",314626,"Plate"
141.90,-0.00139,"Qualified",,36.12,"CapPass","Cycle 1",1,790,"J-1","Alloy 617",314626,"Plate"
142.03,-0.00134,"Qualified",,36.16,"CapPass","Cycle 1",1,791,"J-1","Alloy 617",314626,"Plate"
142.06,-0.00129,"Qualified",,36.22,"CapPass","Cycle 1",1,792,"J-1","Alloy 617",314626,"Plate"
142.24,-0.00124,"Qualified",,36.27,"CapPass","Cycle 1",1,793,"J-1","Alloy 617",314626,"Plate"
142.44,-0.00120,"Qualified",,36.31,"CapPass","Cycle 1",1,794,"J-1","Alloy 617",314626,"Plate"
142.44,-0.00119,"Qualified",,36.32,"CapPass","Cycle 1",1,795,"J-1","Alloy 617",314626,"Plate"
142.55,-0.00114,"Qualified",,36.36,"CapPass","Cycle 1",1,796,"J-1","Alloy 617",314626,"Plate"
142.53,-0.00109,"Qualified",,36.41,"CapPass","Cycle 1",1,797,"J-1","Alloy 617",314626,"Plate"
142.53,-0.00104,"Qualified",,36.47,"CapPass","Cycle 1",1,798,"J-1","Alloy 617",314626,"Plate"
142.57,-0.00099,"Qualified",,36.52,"CapPass","Cycle 1",1,799,"J-1","Alloy 617",314626,"Plate"
142.64,-0.00094,"Qualified",,36.57,"CapPass","Cycle 1",1,800,"J-1","Alloy 617",314626,"Plate"
142.74,-0.00089,"Qualified",,36.62,"CapPass","Cycle 1",1,801,"J-1","Alloy 617",314626,"Plate"
142.76,-0.00084,"Qualified",,36.67,"CapPass","Cycle 1",1,802,"J-1","Alloy 617",314626,"Plate"
142.82,-0.00079,"Qualified",,36.73,"CapPass","Cycle 1",1,803,"J-1","Alloy 617",314626,"Plate"
142.82,-0.00073,"Qualified",,36.78,"CapPass","Cycle 1",1,804,"J-1","Alloy 617",314626,"Plate"
142.92,-0.00070,"Qualified",,36.81,"CapPass","Cycle 1",1,805,"J-1","Alloy 617",314626,"Plate"
142.92,-0.00068,"Qualified",,36.83,"CapPass","Cycle 1",1,806,"J-1","Alloy 617",314626,"Plate"
143.00,-0.00063,"Qualified",,36.88,"CapPass","Cycle 1",1,807,"J-1","Alloy 617",314626,"Plate"
143.13,-0.00058,"Qualified",,36.93,"CapPass","Cycle 1",1,808,"J-1","Alloy 617",314626,"Plate"
143.22,-0.00053,"Qualified",,36.98,"CapPass","Cycle 1",1,809,"J-1","Alloy 617",314626,"Plate"
143.27,-0.00048,"Qualified",,37.03,"CapPass","Cycle 1",1,810,"J-1","Alloy 617",314626,"Plate"
143.22,-0.00042,"Qualified",,37.08,"CapPass","Cycle 1",1,811,"J-1","Alloy 617",314626,"Plate"
143.34,-0.00037,"Qualified",,37.13,"CapPass","Cycle 1",1,812,"J-1","Alloy 617",314626,"Plate"
143.30,-0.00032,"Qualified",,37.18,"CapPass","Cycle 1",1,813,"J-1","Alloy 617",314626,"Plate"
143.35,-0.00027,"Qualified",,37.23,"CapPass","Cycle 1",1,814,"J-1","Alloy 617",314626,"Plate"
143.20,-0.00022,"Qualified",,37.28,"CapPass","Cycle 1",1,815,"J-1","Alloy 617",314626,"Plate"
143.11,-0.00019,"Qualified",,37.31,"CapPass","Cycle 1",1,816,"J-1","Alloy 617",314626,"Plate"
143.09,-0.00017,"Qualified",,37.33,"CapPass","Cycle 1",1,817,"J-1","Alloy 617",314626,"Plate"
142.85,-0.00012,"Qualified",,37.38,"CapPass","Cycle 1",1,818,"J-1","Alloy 617",314626,"Plate"
142.58,-0.00007,"Qualified",,37.43,"CapPass","Cycle 1",1,819,"J-1","Alloy 617",314626,"Plate"
142.32,-0.00002,"Qualified",,37.48,"CapPass","Cycle 2",2,820,"J-1","Alloy 617",314626,"Plate"
141.78,0.00003,"Qualified",,37.54,"CapPass","Cycle 2",2,821,"J-1","Alloy 617",314626,"Plate"
141.32,0.00008,"Qualified",,37.59,"CapPass","Cycle 2",2,822,"J-1","Alloy 617",314626,"Plate"
141.08,0.00013,"Qualified",,37.64,"CapPass","Cycle 2",2,823,"J-1","Alloy 617",314626,"Plate"
141.00,0.00018,"Qualified",,37.69,"CapPass","Cycle 2",2,824,"J-1","Alloy 617",314626,"Plate"
141.23,0.00023,"Qualified",,37.75,"CapPass","Cycle 2",2,825,"J-1","Alloy 617",314626,"Plate"
141.72,0.00028,"Qualified",,37.80,"CapPass","Cycle 2",2,826,"J-1","Alloy 617",314626,"Plate"
141.70,0.00029,"Qualified",,37.81,"CapPass","Cycle 2",2,827,"J-1","Alloy 617",314626,"Plate"
142.00,0.00033,"Qualified",,37.85,"CapPass","Cycle 2",2,828,"J-1","Alloy 617",314626,"Plate"
142.31,0.00039,"Qualified",,37.89,"CapPass","Cycle 2",2,829,"J-1","Alloy 617",314626,"Plate"
142.50,0.00044,"Qualified",,37.94,"CapPass","Cycle 2",2,830,"J-1","Alloy 617",314626,"Plate"
142.79,0.00049,"Qualified",,37.99,"CapPass","Cycle 2",2,831,"J-1","Alloy 617",314626,"Plate"
142.83,0.00054,"Qualified",,38.04,"CapPass","Cycle 2",2,832,"J-1","Alloy 617",314626,"Plate"
142.80,0.00059,"Qualified",,38.09,"CapPass","Cycle 2",2,833,"J-1","Alloy 617",314626,"Plate"
142.94,0.00064,"Qualified",,38.15,"CapPass","Cycle 2",2,834,"J-1","Alloy 617",314626,"Plate"
142.94,0.00069,"Qualified",,38.20,"CapPass","Cycle 2",2,835,"J-1","Alloy 617",314626,"Plate"
142.96,0.00074,"Qualified",,38.26,"CapPass","Cycle 2",2,836,"J-1","Alloy 617",314626,"Plate"
143.07,0.00079,"Qualified",,38.29,"CapPass","Cycle 2",2,837,"J-1","Alloy 617",314626,"Plate"
143.01,0.00079,"Qualified",,38.31,"CapPass","Cycle 2",2,838,"J-1","Alloy 617",314626,"Plate"
143.23,0.00084,"Qualified",,38.35,"CapPass","Cycle 2",2,839,"J-1","Alloy 617",314626,"Plate"
143.28,0.00089,"Qualified",,38.41,"CapPass","Cycle 2",2,840,"J-1","Alloy 617",314626,"Plate"
143.43,0.00094,"Qualified",,38.45,"CapPass","Cycle 2",2,841,"J-1","Alloy 617",314626,"Plate"
143.48,0.00099,"Qualified",,38.51,"CapPass","Cycle 2",2,842,"J-1","Alloy 617",314626,"Plate"
143.64,0.00105,"Qualified",,38.56,"CapPass","Cycle 2",2,843,"J-1","Alloy 617",314626,"Plate"
143.86,0.00110,"Qualified",,38.61,"CapPass","Cycle 2",2,844,"J-1","Alloy 617",314626,"Plate"
143.96,0.00115,"Qualified",,38.66,"CapPass","Cycle 2",2,845,"J-1","Alloy 617",314626,"Plate"
144.12,0.00120,"Qualified",,38.71,"CapPass","Cycle 2",2,846,"J-1","Alloy 617",314626,"Plate"
144.21,0.00125,"Qualified",,38.76,"CapPass","Cycle 2",2,847,"J-1","Alloy 617",314626,"Plate"
144.37,0.00130,"Qualified",,38.81,"CapPass","Cycle 2",2,848,"J-1","Alloy 617",314626,"Plate"
144.30,0.00130,"Qualified",,38.81,"CapPass","Cycle 2",2,849,"J-1","Alloy 617",314626,"Plate"
144.34,0.00135,"Qualified",,38.86,"CapPass","Cycle 2",2,850,"J-1","Alloy 617",314626,"Plate"
144.48,0.00140,"Qualified",,38.91,"CapPass","Cycle 2",2,851,"J-1","Alloy 617",314626,"Plate"
144.60,0.00145,"Qualified",,38.96,"CapPass","Cycle 2",2,852,"J-1","Alloy 617",314626,"Plate"
144.81,0.00151,"Qualified",,39.01,"CapPass","Cycle 2",2,853,"J-1","Alloy 617",314626,"Plate"
144.95,0.00156,"Qualified",,39.06,"CapPass","Cycle 2",2,854,"J-1","Alloy 617",314626,"Plate"
