Repository: js-molina/fatigue-A617

File: data/950C/Strain rate 0.001/2.0% strain/HTM_A19_Cycles_J5.csv (part 2 of 20)
"Stress Mpa","Strain","Qual State","Qual Exceptions","Elapsed Time Sec","Data State","Cycle Label","Cycle","Count","Sample","Alloy","Heat","Material_Form"
-145.31,-0.00137,"Qualified",,20.07,"CapPass","Cycle 1",1,431,"J-5","Alloy 617",314626,"Plate"
-145.41,-0.00142,"Qualified",,20.12,"CapPass","Cycle 1",1,432,"J-5","Alloy 617",314626,"Plate"
-145.43,-0.00148,"Qualified",,20.17,"CapPass","Cycle 1",1,433,"J-5","Alloy 617",314626,"Plate"
-145.17,-0.00153,"Qualified",,20.22,"CapPass","Cycle 1",1,434,"J-5","Alloy 617",314626,"Plate"
-144.96,-0.00158,"Qualified",,20.27,"CapPass","Cycle 1",1,435,"J-5","Alloy 617",314626,"Plate"
-144.61,-0.00161,"Qualified",,20.31,"CapPass","Cycle 1",1,436,"J-5","Alloy 617",314626,"Plate"
-144.63,-0.00163,"Qualified",,20.32,"CapPass","Cycle 1",1,437,"J-5","Alloy 617",314626,"Plate"
-144.48,-0.00168,"Qualified",,20.37,"CapPass","Cycle 1",1,438,"J-5","Alloy 617",314626,"Plate"
-144.58,-0.00174,"Qualified",,20.43,"CapPass","Cycle 1",1,439,"J-5","Alloy 617",314626,"Plate"
-144.61,-0.00179,"Qualified",,20.48,"CapPass","Cycle 1",1,440,"J-5","Alloy 617",314626,"Plate"
-144.82,-0.00184,"Qualified",,20.53,"CapPass","Cycle 1",1,441,"J-5","Alloy 617",314626,"Plate"
-145.04,-0.00189,"Qualified",,20.58,"CapPass","Cycle 1",1,442,"J-5","Alloy 617",314626,"Plate"
-145.18,-0.00195,"Qualified",,20.63,"CapPass","Cycle 1",1,443,"J-5","Alloy 617",314626,"Plate"
-145.23,-0.00200,"Qualified",,20.68,"CapPass","Cycle 1",1,444,"J-5","Alloy 617",314626,"Plate"
-145.37,-0.00205,"Qualified",,20.73,"CapPass","Cycle 1",1,445,"J-5","Alloy 617",314626,"Plate"
-145.29,-0.00210,"Qualified",,20.79,"CapPass","Cycle 1",1,446,"J-5","Alloy 617",314626,"Plate"
-145.29,-0.00211,"Qualified",,20.81,"CapPass","Cycle 1",1,447,"J-5","Alloy 617",314626,"Plate"
-145.33,-0.00215,"Qualified",,20.85,"CapPass","Cycle 1",1,448,"J-5","Alloy 617",314626,"Plate"
-145.36,-0.00220,"Qualified",,20.88,"CapPass","Cycle 1",1,449,"J-5","Alloy 617",314626,"Plate"
-145.46,-0.00225,"Qualified",,20.95,"CapPass","Cycle 1",1,450,"J-5","Alloy 617",314626,"Plate"
-145.47,-0.00230,"Qualified",,21.00,"CapPass","Cycle 1",1,451,"J-5","Alloy 617",314626,"Plate"
-145.63,-0.00236,"Qualified",,21.05,"CapPass","Cycle 1",1,452,"J-5","Alloy 617",314626,"Plate"
-145.91,-0.00241,"Qualified",,21.10,"CapPass","Cycle 1",1,453,"J-5","Alloy 617",314626,"Plate"
-146.02,-0.00246,"Qualified",,21.15,"CapPass","Cycle 1",1,454,"J-5","Alloy 617",314626,"Plate"
-146.17,-0.00252,"Qualified",,21.21,"CapPass","Cycle 1",1,455,"J-5","Alloy 617",314626,"Plate"
-146.24,-0.00257,"Qualified",,21.25,"CapPass","Cycle 1",1,456,"J-5","Alloy 617",314626,"Plate"
-146.25,-0.00260,"Qualified",,21.31,"CapPass","Cycle 1",1,457,"J-5","Alloy 617",314626,"Plate"
-146.46,-0.00262,"Qualified",,21.32,"CapPass","Cycle 1",1,458,"J-5","Alloy 617",314626,"Plate"
-146.51,-0.00267,"Qualified",,21.36,"CapPass","Cycle 1",1,459,"J-5","Alloy 617",314626,"Plate"
-146.61,-0.00272,"Qualified",,21.42,"CapPass","Cycle 1",1,460,"J-5","Alloy 617",314626,"Plate"
-146.61,-0.00277,"Qualified",,21.46,"CapPass","Cycle 1",1,461,"J-5","Alloy 617",314626,"Plate"
-146.57,-0.00282,"Qualified",,21.50,"CapPass","Cycle 1",1,462,"J-5","Alloy 617",314626,"Plate"
-146.52,-0.00287,"Qualified",,21.57,"CapPass","Cycle 1",1,463,"J-5","Alloy 617",314626,"Plate"
-146.54,-0.00292,"Qualified",,21.62,"CapPass","Cycle 1",1,464,"J-5","Alloy 617",314626,"Plate"
-146.62,-0.00298,"Qualified",,21.67,"CapPass","Cycle 1",1,465,"J-5","Alloy 617",314626,"Plate"
-146.76,-0.00303,"Qualified",,21.72,"CapPass","Cycle 1",1,466,"J-5","Alloy 617",314626,"Plate"
-146.91,-0.00308,"Qualified",,21.77,"CapPass","Cycle 1",1,467,"J-5","Alloy 617",314626,"Plate"
-146.78,-0.00311,"Qualified",,21.81,"CapPass","Cycle 1",1,468,"J-5","Alloy 617",314626,"Plate"
-146.86,-0.00313,"Qualified",,21.83,"CapPass","Cycle 1",1,469,"J-5","Alloy 617",314626,"Plate"
-147.03,-0.00319,"Qualified",,21.87,"CapPass","Cycle 1",1,470,"J-5","Alloy 617",314626,"Plate"
-147.19,-0.00324,"Qualified",,21.92,"CapPass","Cycle 1",1,471,"J-5","Alloy 617",314626,"Plate"
-147.07,-0.00329,"Qualified",,21.97,"CapPass","Cycle 1",1,472,"J-5","Alloy 617",314626,"Plate"
-146.85,-0.00334,"Qualified",,22.02,"CapPass","Cycle 1",1,473,"J-5","Alloy 617",314626,"Plate"
-146.79,-0.00339,"Qualified",,22.08,"CapPass","Cycle 1",1,474,"J-5","Alloy 617",314626,"Plate"
-146.86,-0.00344,"Qualified",,22.13,"CapPass","Cycle 1",1,475,"J-5","Alloy 617",314626,"Plate"
-146.91,-0.00349,"Qualified",,22.18,"CapPass","Cycle 1",1,476,"J-5","Alloy 617",314626,"Plate"
-147.10,-0.00354,"Qualified",,22.23,"CapPass","Cycle 1",1,477,"J-5","Alloy 617",314626,"Plate"
-147.44,-0.00359,"Qualified",,22.28,"CapPass","Cycle 1",1,478,"J-5","Alloy 617",314626,"Plate"
-147.50,-0.00360,"Qualified",,22.31,"CapPass","Cycle 1",1,479,"J-5","Alloy 617",314626,"Plate"
-147.78,-0.00365,"Qualified",,22.33,"CapPass","Cycle 1",1,480,"J-5","Alloy 617",314626,"Plate"
-148.16,-0.00370,"Qualified",,22.38,"CapPass","Cycle 1",1,481,"J-5","Alloy 617",314626,"Plate"
-148.29,-0.00375,"Qualified",,22.43,"CapPass","Cycle 1",1,482,"J-5","Alloy 617",314626,"Plate"
-148.23,-0.00380,"Qualified",,22.48,"CapPass","Cycle 1",1,483,"J-5","Alloy 617",314626,"Plate"
-147.92,-0.00386,"Qualified",,22.53,"CapPass","Cycle 1",1,484,"J-5","Alloy 617",314626,"Plate"
-147.56,-0.00391,"Qualified",,22.58,"CapPass","Cycle 1",1,485,"J-5","Alloy 617",314626,"Plate"
-147.22,-0.00396,"Qualified",,22.65,"CapPass","Cycle 1",1,486,"J-5","Alloy 617",314626,"Plate"
-147.16,-0.00401,"Qualified",,22.70,"CapPass","Cycle 1",1,487,"J-5","Alloy 617",314626,"Plate"
-147.18,-0.00406,"Qualified",,22.75,"CapPass","Cycle 1",1,488,"J-5","Alloy 617",314626,"Plate"
-147.32,-0.00411,"Qualified",,22.80,"CapPass","Cycle 1",1,489,"J-5","Alloy 617",314626,"Plate"
-147.26,-0.00411,"Qualified",,22.81,"CapPass","Cycle 1",1,490,"J-5","Alloy 617",314626,"Plate"
-147.50,-0.00416,"Qualified",,22.85,"CapPass","Cycle 1",1,491,"J-5","Alloy 617",314626,"Plate"
-147.76,-0.00422,"Qualified",,22.90,"CapPass","Cycle 1",1,492,"J-5","Alloy 617",314626,"Plate"
-148.01,-0.00427,"Qualified",,22.95,"CapPass","Cycle 1",1,493,"J-5","Alloy 617",314626,"Plate"
-147.98,-0.00432,"Qualified",,23.00,"CapPass","Cycle 1",1,494,"J-5","Alloy 617",314626,"Plate"
-148.14,-0.00437,"Qualified",,23.05,"CapPass","Cycle 1",1,495,"J-5","Alloy 617",314626,"Plate"
-148.10,-0.00442,"Qualified",,23.10,"CapPass","Cycle 1",1,496,"J-5","Alloy 617",314626,"Plate"
-148.20,-0.00447,"Qualified",,23.16,"CapPass","Cycle 1",1,497,"J-5","Alloy 617",314626,"Plate"
-148.35,-0.00452,"Qualified",,23.21,"CapPass","Cycle 1",1,498,"J-5","Alloy 617",314626,"Plate"
-148.53,-0.00457,"Qualified",,23.26,"CapPass","Cycle 1",1,499,"J-5","Alloy 617",314626,"Plate"
-148.64,-0.00462,"Qualified",,23.30,"CapPass","Cycle 1",1,500,"J-5","Alloy 617",314626,"Plate"
-148.73,-0.00461,"Qualified",,23.31,"CapPass","Cycle 1",1,501,"J-5","Alloy 617",314626,"Plate"
-148.85,-0.00467,"Qualified",,23.35,"CapPass","Cycle 1",1,502,"J-5","Alloy 617",314626,"Plate"
-148.76,-0.00473,"Qualified",,23.41,"CapPass","Cycle 1",1,503,"J-5","Alloy 617",314626,"Plate"
-148.69,-0.00478,"Qualified",,23.45,"CapPass","Cycle 1",1,504,"J-5","Alloy 617",314626,"Plate"
-148.58,-0.00483,"Qualified",,23.51,"CapPass","Cycle 1",1,505,"J-5","Alloy 617",314626,"Plate"
-148.44,-0.00488,"Qualified",,23.57,"CapPass","Cycle 1",1,506,"J-5","Alloy 617",314626,"Plate"
-148.52,-0.00493,"Qualified",,23.62,"CapPass","Cycle 1",1,507,"J-5","Alloy 617",314626,"Plate"
-148.75,-0.00498,"Qualified",,23.66,"CapPass","Cycle 1",1,508,"J-5","Alloy 617",314626,"Plate"
-148.81,-0.00503,"Qualified",,23.70,"CapPass","Cycle 1",1,509,"J-5","Alloy 617",314626,"Plate"
-148.67,-0.00508,"Qualified",,23.76,"CapPass","Cycle 1",1,510,"J-5","Alloy 617",314626,"Plate"
-148.46,-0.00512,"Qualified",,23.81,"CapPass","Cycle 1",1,511,"J-5","Alloy 617",314626,"Plate"
-148.50,-0.00513,"Qualified",,23.81,"CapPass","Cycle 1",1,512,"J-5","Alloy 617",314626,"Plate"
-148.22,-0.00518,"Qualified",,23.85,"CapPass","Cycle 1",1,513,"J-5","Alloy 617",314626,"Plate"
-148.22,-0.00523,"Qualified",,23.92,"CapPass","Cycle 1",1,514,"J-5","Alloy 617",314626,"Plate"
-148.17,-0.00529,"Qualified",,23.96,"CapPass","Cycle 1",1,515,"J-5","Alloy 617",314626,"Plate"
-148.12,-0.00534,"Qualified",,24.02,"CapPass","Cycle 1",1,516,"J-5","Alloy 617",314626,"Plate"
-148.09,-0.00539,"Qualified",,24.07,"CapPass","Cycle 1",1,517,"J-5","Alloy 617",314626,"Plate"
-148.15,-0.00544,"Qualified",,24.12,"CapPass","Cycle 1",1,518,"J-5","Alloy 617",314626,"Plate"
-148.09,-0.00549,"Qualified",,24.17,"CapPass","Cycle 1",1,519,"J-5","Alloy 617",314626,"Plate"
-148.09,-0.00554,"Qualified",,24.22,"CapPass","Cycle 1",1,520,"J-5","Alloy 617",314626,"Plate"
-148.06,-0.00560,"Qualified",,24.27,"CapPass","Cycle 1",1,521,"J-5","Alloy 617",314626,"Plate"
-148.01,-0.00562,"Qualified",,24.31,"CapPass","Cycle 1",1,522,"J-5","Alloy 617",314626,"Plate"
-148.13,-0.00565,"Qualified",,24.33,"CapPass","Cycle 1",1,523,"J-5","Alloy 617",314626,"Plate"
-148.24,-0.00570,"Qualified",,24.38,"CapPass","Cycle 1",1,524,"J-5","Alloy 617",314626,"Plate"
-148.27,-0.00575,"Qualified",,24.43,"CapPass","Cycle 1",1,525,"J-5","Alloy 617",314626,"Plate"
-148.35,-0.00580,"Qualified",,24.48,"CapPass","Cycle 1",1,526,"J-5","Alloy 617",314626,"Plate"
-148.48,-0.00585,"Qualified",,24.53,"CapPass","Cycle 1",1,527,"J-5","Alloy 617",314626,"Plate"
-148.75,-0.00590,"Qualified",,24.58,"CapPass","Cycle 1",1,528,"J-5","Alloy 617",314626,"Plate"
-148.97,-0.00596,"Qualified",,24.63,"CapPass","Cycle 1",1,529,"J-5","Alloy 617",314626,"Plate"
-149.06,-0.00601,"Qualified",,24.68,"CapPass","Cycle 1",1,530,"J-5","Alloy 617",314626,"Plate"
-149.09,-0.00606,"Qualified",,24.73,"CapPass","Cycle 1",1,531,"J-5","Alloy 617",314626,"Plate"
-149.02,-0.00611,"Qualified",,24.80,"CapPass","Cycle 1",1,532,"J-5","Alloy 617",314626,"Plate"
-148.91,-0.00612,"Qualified",,24.81,"CapPass","Cycle 1",1,533,"J-5","Alloy 617",314626,"Plate"
-148.97,-0.00616,"Qualified",,24.85,"CapPass","Cycle 1",1,534,"J-5","Alloy 617",314626,"Plate"
-148.95,-0.00621,"Qualified",,24.90,"CapPass","Cycle 1",1,535,"J-5","Alloy 617",314626,"Plate"
-149.00,-0.00626,"Qualified",,24.95,"CapPass","Cycle 1",1,536,"J-5","Alloy 617",314626,"Plate"
-149.12,-0.00632,"Qualified",,25.00,"CapPass","Cycle 1",1,537,"J-5","Alloy 617",314626,"Plate"
-149.10,-0.00637,"Qualified",,25.05,"CapPass","Cycle 1",1,538,"J-5","Alloy 617",314626,"Plate"
-149.19,-0.00642,"Qualified",,25.10,"CapPass","Cycle 1",1,539,"J-5","Alloy 617",314626,"Plate"
-149.24,-0.00647,"Qualified",,25.15,"CapPass","Cycle 1",1,540,"J-5","Alloy 617",314626,"Plate"
-149.34,-0.00652,"Qualified",,25.20,"CapPass","Cycle 1",1,541,"J-5","Alloy 617",314626,"Plate"
-149.32,-0.00658,"Qualified",,25.25,"CapPass","Cycle 1",1,542,"J-5","Alloy 617",314626,"Plate"
-149.32,-0.00663,"Qualified",,25.30,"CapPass","Cycle 1",1,543,"J-5","Alloy 617",314626,"Plate"
-149.29,-0.00662,"Qualified",,25.31,"CapPass","Cycle 1",1,544,"J-5","Alloy 617",314626,"Plate"
-149.30,-0.00668,"Qualified",,25.35,"CapPass","Cycle 1",1,545,"J-5","Alloy 617",314626,"Plate"
-149.22,-0.00673,"Qualified",,25.40,"CapPass","Cycle 1",1,546,"J-5","Alloy 617",314626,"Plate"
-149.16,-0.00678,"Qualified",,25.45,"CapPass","Cycle 1",1,547,"J-5","Alloy 617",314626,"Plate"
-149.04,-0.00683,"Qualified",,25.50,"CapPass","Cycle 1",1,548,"J-5","Alloy 617",314626,"Plate"
-148.92,-0.00688,"Qualified",,25.55,"CapPass","Cycle 1",1,549,"J-5","Alloy 617",314626,"Plate"
-148.83,-0.00693,"Qualified",,25.60,"CapPass","Cycle 1",1,550,"J-5","Alloy 617",314626,"Plate"
-148.78,-0.00698,"Qualified",,25.66,"CapPass","Cycle 1",1,551,"J-5","Alloy 617",314626,"Plate"
-148.76,-0.00704,"Qualified",,25.71,"CapPass","Cycle 1",1,552,"J-5","Alloy 617",314626,"Plate"
-148.83,-0.00709,"Qualified",,25.76,"CapPass","Cycle 1",1,553,"J-5","Alloy 617",314626,"Plate"
-148.89,-0.00712,"Qualified",,25.81,"CapPass","Cycle 1",1,554,"J-5","Alloy 617",314626,"Plate"
-149.00,-0.00714,"Qualified",,25.82,"CapPass","Cycle 1",1,555,"J-5","Alloy 617",314626,"Plate"
-149.26,-0.00719,"Qualified",,25.88,"CapPass","Cycle 1",1,556,"J-5","Alloy 617",314626,"Plate"
-149.64,-0.00724,"Qualified",,25.93,"CapPass","Cycle 1",1,557,"J-5","Alloy 617",314626,"Plate"
-149.77,-0.00730,"Qualified",,25.98,"CapPass","Cycle 1",1,558,"J-5","Alloy 617",314626,"Plate"
-150.07,-0.00735,"Qualified",,26.03,"CapPass","Cycle 1",1,559,"J-5","Alloy 617",314626,"Plate"
-150.15,-0.00740,"Qualified",,26.08,"CapPass","Cycle 1",1,560,"J-5","Alloy 617",314626,"Plate"
-150.31,-0.00746,"Qualified",,26.13,"CapPass","Cycle 1",1,561,"J-5","Alloy 617",314626,"Plate"
-150.51,-0.00751,"Qualified",,26.18,"CapPass","Cycle 1",1,562,"J-5","Alloy 617",314626,"Plate"
-150.80,-0.00756,"Qualified",,26.23,"CapPass","Cycle 1",1,563,"J-5","Alloy 617",314626,"Plate"
-150.91,-0.00761,"Qualified",,26.29,"CapPass","Cycle 1",1,564,"J-5","Alloy 617",314626,"Plate"
-150.83,-0.00763,"Qualified",,26.31,"CapPass","Cycle 1",1,565,"J-5","Alloy 617",314626,"Plate"
-151.05,-0.00767,"Qualified",,26.35,"CapPass","Cycle 1",1,566,"J-5","Alloy 617",314626,"Plate"
-151.00,-0.00772,"Qualified",,26.40,"CapPass","Cycle 1",1,567,"J-5","Alloy 617",314626,"Plate"
-150.98,-0.00777,"Qualified",,26.45,"CapPass","Cycle 1",1,568,"J-5","Alloy 617",314626,"Plate"
-151.00,-0.00782,"Qualified",,26.50,"CapPass","Cycle 1",1,569,"J-5","Alloy 617",314626,"Plate"
-150.84,-0.00787,"Qualified",,26.55,"CapPass","Cycle 1",1,570,"J-5","Alloy 617",314626,"Plate"
-151.04,-0.00792,"Qualified",,26.60,"CapPass","Cycle 1",1,571,"J-5","Alloy 617",314626,"Plate"
-151.14,-0.00797,"Qualified",,26.65,"CapPass","Cycle 1",1,572,"J-5","Alloy 617",314626,"Plate"
-151.22,-0.00803,"Qualified",,26.71,"CapPass","Cycle 1",1,573,"J-5","Alloy 617",314626,"Plate"
-151.30,-0.00808,"Qualified",,26.75,"CapPass","Cycle 1",1,574,"J-5","Alloy 617",314626,"Plate"
-151.48,-0.00813,"Qualified",,26.80,"CapPass","Cycle 1",1,575,"J-5","Alloy 617",314626,"Plate"
-151.40,-0.00813,"Qualified",,26.81,"CapPass","Cycle 1",1,576,"J-5","Alloy 617",314626,"Plate"
-151.38,-0.00818,"Qualified",,26.85,"CapPass","Cycle 1",1,577,"J-5","Alloy 617",314626,"Plate"
-151.46,-0.00823,"Qualified",,26.91,"CapPass","Cycle 1",1,578,"J-5","Alloy 617",314626,"Plate"
-151.27,-0.00828,"Qualified",,26.96,"CapPass","Cycle 1",1,579,"J-5","Alloy 617",314626,"Plate"
-151.25,-0.00834,"Qualified",,27.01,"CapPass","Cycle 1",1,580,"J-5","Alloy 617",314626,"Plate"
-151.14,-0.00839,"Qualified",,27.06,"CapPass","Cycle 1",1,581,"J-5","Alloy 617",314626,"Plate"
-151.33,-0.00844,"Qualified",,27.11,"CapPass","Cycle 1",1,582,"J-5","Alloy 617",314626,"Plate"
-151.42,-0.00849,"Qualified",,27.16,"CapPass","Cycle 1",1,583,"J-5","Alloy 617",314626,"Plate"
-151.33,-0.00854,"Qualified",,27.21,"CapPass","Cycle 1",1,584,"J-5","Alloy 617",314626,"Plate"
-151.33,-0.00859,"Qualified",,27.26,"CapPass","Cycle 1",1,585,"J-5","Alloy 617",314626,"Plate"
-151.27,-0.00863,"Qualified",,27.31,"CapPass","Cycle 1",1,586,"J-5","Alloy 617",314626,"Plate"
-151.34,-0.00864,"Qualified",,27.31,"CapPass","Cycle 1",1,587,"J-5","Alloy 617",314626,"Plate"
-151.32,-0.00870,"Qualified",,27.36,"CapPass","Cycle 1",1,588,"J-5","Alloy 617",314626,"Plate"
-151.46,-0.00875,"Qualified",,27.43,"CapPass","Cycle 1",1,589,"J-5","Alloy 617",314626,"Plate"
-151.79,-0.00880,"Qualified",,27.48,"CapPass","Cycle 1",1,590,"J-5","Alloy 617",314626,"Plate"
-152.17,-0.00885,"Qualified",,27.53,"CapPass","Cycle 1",1,591,"J-5","Alloy 617",314626,"Plate"
-152.38,-0.00890,"Qualified",,27.58,"CapPass","Cycle 1",1,592,"J-5","Alloy 617",314626,"Plate"
-152.48,-0.00895,"Qualified",,27.62,"CapPass","Cycle 1",1,593,"J-5","Alloy 617",314626,"Plate"
-152.49,-0.00900,"Qualified",,27.68,"CapPass","Cycle 1",1,594,"J-5","Alloy 617",314626,"Plate"
-152.38,-0.00905,"Qualified",,27.73,"CapPass","Cycle 1",1,595,"J-5","Alloy 617",314626,"Plate"
-152.19,-0.00910,"Qualified",,27.76,"CapPass","Cycle 1",1,596,"J-5","Alloy 617",314626,"Plate"
-152.07,-0.00913,"Qualified",,27.81,"CapPass","Cycle 1",1,597,"J-5","Alloy 617",314626,"Plate"
-152.06,-0.00915,"Qualified",,27.83,"CapPass","Cycle 1",1,598,"J-5","Alloy 617",314626,"Plate"
-152.00,-0.00920,"Qualified",,27.88,"CapPass","Cycle 1",1,599,"J-5","Alloy 617",314626,"Plate"
-152.02,-0.00926,"Qualified",,27.93,"CapPass","Cycle 1",1,600,"J-5","Alloy 617",314626,"Plate"
-151.88,-0.00931,"Qualified",,27.98,"CapPass","Cycle 1",1,601,"J-5","Alloy 617",314626,"Plate"
-151.87,-0.00936,"Qualified",,28.03,"CapPass","Cycle 1",1,602,"J-5","Alloy 617",314626,"Plate"
-151.62,-0.00941,"Qualified",,28.08,"CapPass","Cycle 1",1,603,"J-5","Alloy 617",314626,"Plate"
-125.19,-0.00936,"Qualified",,28.25,"CapPass","Cycle 1",1,604,"J-5","Alloy 617",314626,"Plate"
-116.44,-0.00931,"Qualified",,28.29,"CapPass","Cycle 1",1,605,"J-5","Alloy 617",314626,"Plate"
-110.84,-0.00928,"Qualified",,28.31,"CapPass","Cycle 1",1,606,"J-5","Alloy 617",314626,"Plate"
-107.91,-0.00926,"Qualified",,28.32,"CapPass","Cycle 1",1,607,"J-5","Alloy 617",314626,"Plate"
-100.73,-0.00921,"Qualified",,28.35,"CapPass","Cycle 1",1,608,"J-5","Alloy 617",314626,"Plate"
-93.63,-0.00916,"Qualified",,28.39,"CapPass","Cycle 1",1,609,"J-5","Alloy 617",314626,"Plate"
-85.83,-0.00911,"Qualified",,28.44,"CapPass","Cycle 1",1,610,"J-5","Alloy 617",314626,"Plate"
-78.70,-0.00906,"Qualified",,28.49,"CapPass","Cycle 1",1,611,"J-5","Alloy 617",314626,"Plate"
-72.02,-0.00900,"Qualified",,28.54,"CapPass","Cycle 1",1,612,"J-5","Alloy 617",314626,"Plate"
-64.15,-0.00895,"Qualified",,28.60,"CapPass","Cycle 1",1,613,"J-5","Alloy 617",314626,"Plate"
-58.19,-0.00890,"Qualified",,28.65,"CapPass","Cycle 1",1,614,"J-5","Alloy 617",314626,"Plate"
-50.62,-0.00885,"Qualified",,28.72,"CapPass","Cycle 1",1,615,"J-5","Alloy 617",314626,"Plate"
-44.63,-0.00879,"Qualified",,28.77,"CapPass","Cycle 1",1,616,"J-5","Alloy 617",314626,"Plate"
-40.10,-0.00876,"Qualified",,28.81,"CapPass","Cycle 1",1,617,"J-5","Alloy 617",314626,"Plate"
-38.85,-0.00874,"Qualified",,28.82,"CapPass","Cycle 1",1,618,"J-5","Alloy 617",314626,"Plate"
-32.93,-0.00869,"Qualified",,28.87,"CapPass","Cycle 1",1,619,"J-5","Alloy 617",314626,"Plate"
-26.00,-0.00864,"Qualified",,28.94,"CapPass","Cycle 1",1,620,"J-5","Alloy 617",314626,"Plate"
-20.48,-0.00859,"Qualified",,28.99,"CapPass","Cycle 1",1,621,"J-5","Alloy 617",314626,"Plate"
-15.18,-0.00854,"Qualified",,29.04,"CapPass","Cycle 1",1,622,"J-5","Alloy 617",314626,"Plate"
-9.63,-0.00848,"Qualified",,29.09,"CapPass","Cycle 1",1,623,"J-5","Alloy 617",314626,"Plate"
-3.36,-0.00843,"Qualified",,29.15,"CapPass","Cycle 1",1,624,"J-5","Alloy 617",314626,"Plate"
1.86,-0.00838,"Qualified",,29.20,"CapPass","Cycle 1",1,625,"J-5","Alloy 617",314626,"Plate"
6.89,-0.00833,"Qualified",,29.25,"CapPass","Cycle 1",1,626,"J-5","Alloy 617",314626,"Plate"
11.78,-0.00828,"Qualified",,29.31,"CapPass","Cycle 1",1,627,"J-5","Alloy 617",314626,"Plate"
12.14,-0.00829,"Qualified",,29.31,"CapPass","Cycle 1",1,628,"J-5","Alloy 617",314626,"Plate"
18.00,-0.00823,"Qualified",,29.37,"CapPass","Cycle 1",1,629,"J-5","Alloy 617",314626,"Plate"
24.10,-0.00817,"Qualified",,29.43,"CapPass","Cycle 1",1,630,"J-5","Alloy 617",314626,"Plate"
28.19,-0.00812,"Qualified",,29.49,"CapPass","Cycle 1",1,631,"J-5","Alloy 617",314626,"Plate"
31.84,-0.00807,"Qualified",,29.57,"CapPass","Cycle 1",1,632,"J-5","Alloy 617",314626,"Plate"
36.71,-0.00802,"Qualified",,29.65,"CapPass","Cycle 1",1,633,"J-5","Alloy 617",314626,"Plate"
41.86,-0.00797,"Qualified",,29.71,"CapPass","Cycle 1",1,634,"J-5","Alloy 617",314626,"Plate"
48.53,-0.00792,"Qualified",,29.75,"CapPass","Cycle 1",1,635,"J-5","Alloy 617",314626,"Plate"
53.01,-0.00787,"Qualified",,29.79,"CapPass","Cycle 1",1,636,"J-5","Alloy 617",314626,"Plate"
55.16,-0.00785,"Qualified",,29.81,"CapPass","Cycle 1",1,637,"J-5","Alloy 617",314626,"Plate"
58.99,-0.00781,"Qualified",,29.85,"CapPass","Cycle 1",1,638,"J-5","Alloy 617",314626,"Plate"
63.02,-0.00776,"Qualified",,29.90,"CapPass","Cycle 1",1,639,"J-5","Alloy 617",314626,"Plate"
67.31,-0.00771,"Qualified",,29.97,"CapPass","Cycle 1",1,640,"J-5","Alloy 617",314626,"Plate"
70.75,-0.00766,"Qualified",,30.02,"CapPass","Cycle 1",1,641,"J-5","Alloy 617",314626,"Plate"
75.32,-0.00761,"Qualified",,30.09,"CapPass","Cycle 1",1,642,"J-5","Alloy 617",314626,"Plate"
79.92,-0.00756,"Qualified",,30.15,"CapPass","Cycle 1",1,643,"J-5","Alloy 617",314626,"Plate"
83.75,-0.00751,"Qualified",,30.21,"CapPass","Cycle 1",1,644,"J-5","Alloy 617",314626,"Plate"
87.61,-0.00745,"Qualified",,30.25,"CapPass","Cycle 1",1,645,"J-5","Alloy 617",314626,"Plate"
92.70,-0.00740,"Qualified",,30.30,"CapPass","Cycle 1",1,646,"J-5","Alloy 617",314626,"Plate"
93.81,-0.00740,"Qualified",,30.31,"CapPass","Cycle 1",1,647,"J-5","Alloy 617",314626,"Plate"
97.73,-0.00735,"Qualified",,30.34,"CapPass","Cycle 1",1,648,"J-5","Alloy 617",314626,"Plate"
102.46,-0.00730,"Qualified",,30.37,"CapPass","Cycle 1",1,649,"J-5","Alloy 617",314626,"Plate"
107.06,-0.00725,"Qualified",,30.40,"CapPass","Cycle 1",1,650,"J-5","Alloy 617",314626,"Plate"
111.31,-0.00720,"Qualified",,30.44,"CapPass","Cycle 1",1,651,"J-5","Alloy 617",314626,"Plate"
115.26,-0.00714,"Qualified",,30.47,"CapPass","Cycle 1",1,652,"J-5","Alloy 617",314626,"Plate"
118.48,-0.00709,"Qualified",,30.50,"CapPass","Cycle 1",1,653,"J-5","Alloy 617",314626,"Plate"
122.03,-0.00704,"Qualified",,30.55,"CapPass","Cycle 1",1,654,"J-5","Alloy 617",314626,"Plate"
124.06,-0.00699,"Qualified",,30.59,"CapPass","Cycle 1",1,655,"J-5","Alloy 617",314626,"Plate"
126.10,-0.00693,"Qualified",,30.63,"CapPass","Cycle 1",1,656,"J-5","Alloy 617",314626,"Plate"
127.36,-0.00688,"Qualified",,30.67,"CapPass","Cycle 1",1,657,"J-5","Alloy 617",314626,"Plate"
128.62,-0.00683,"Qualified",,30.72,"CapPass","Cycle 1",1,658,"J-5","Alloy 617",314626,"Plate"
129.55,-0.00678,"Qualified",,30.77,"CapPass","Cycle 1",1,659,"J-5","Alloy 617",314626,"Plate"
130.15,-0.00675,"Qualified",,30.81,"CapPass","Cycle 1",1,660,"J-5","Alloy 617",314626,"Plate"
130.32,-0.00673,"Qualified",,30.82,"CapPass","Cycle 1",1,661,"J-5","Alloy 617",314626,"Plate"
130.93,-0.00668,"Qualified",,30.87,"CapPass","Cycle 1",1,662,"J-5","Alloy 617",314626,"Plate"
131.51,-0.00662,"Qualified",,30.92,"CapPass","Cycle 1",1,663,"J-5","Alloy 617",314626,"Plate"
131.91,-0.00657,"Qualified",,30.97,"CapPass","Cycle 1",1,664,"J-5","Alloy 617",314626,"Plate"
132.31,-0.00652,"Qualified",,31.02,"CapPass","Cycle 1",1,665,"J-5","Alloy 617",314626,"Plate"
132.61,-0.00647,"Qualified",,31.07,"CapPass","Cycle 1",1,666,"J-5","Alloy 617",314626,"Plate"
132.88,-0.00642,"Qualified",,31.12,"CapPass","Cycle 1",1,667,"J-5","Alloy 617",314626,"Plate"
133.11,-0.00637,"Qualified",,31.17,"CapPass","Cycle 1",1,668,"J-5","Alloy 617",314626,"Plate"
133.50,-0.00632,"Qualified",,31.22,"CapPass","Cycle 1",1,669,"J-5","Alloy 617",314626,"Plate"
133.67,-0.00627,"Qualified",,31.27,"CapPass","Cycle 1",1,670,"J-5","Alloy 617",314626,"Plate"
133.81,-0.00624,"Qualified",,31.31,"CapPass","Cycle 1",1,671,"J-5","Alloy 617",314626,"Plate"
133.98,-0.00621,"Qualified",,31.33,"CapPass","Cycle 1",1,672,"J-5","Alloy 617",314626,"Plate"
134.27,-0.00616,"Qualified",,31.37,"CapPass","Cycle 1",1,673,"J-5","Alloy 617",314626,"Plate"
134.60,-0.00611,"Qualified",,31.43,"CapPass","Cycle 1",1,674,"J-5","Alloy 617",314626,"Plate"
134.89,-0.00606,"Qualified",,31.48,"CapPass","Cycle 1",1,675,"J-5","Alloy 617",314626,"Plate"
135.14,-0.00601,"Qualified",,31.54,"CapPass","Cycle 1",1,676,"J-5","Alloy 617",314626,"Plate"
135.35,-0.00596,"Qualified",,31.58,"CapPass","Cycle 1",1,677,"J-5","Alloy 617",314626,"Plate"
135.51,-0.00590,"Qualified",,31.64,"CapPass","Cycle 1",1,678,"J-5","Alloy 617",314626,"Plate"
135.75,-0.00585,"Qualified",,31.68,"CapPass","Cycle 1",1,679,"J-5","Alloy 617",314626,"Plate"
135.96,-0.00580,"Qualified",,31.74,"CapPass","Cycle 1",1,680,"J-5","Alloy 617",314626,"Plate"
136.07,-0.00575,"Qualified",,31.79,"CapPass","Cycle 1",1,681,"J-5","Alloy 617",314626,"Plate"
136.14,-0.00574,"Qualified",,31.81,"CapPass","Cycle 1",1,682,"J-5","Alloy 617",314626,"Plate"
136.23,-0.00570,"Qualified",,31.84,"CapPass","Cycle 1",1,683,"J-5","Alloy 617",314626,"Plate"
136.19,-0.00565,"Qualified",,31.88,"CapPass","Cycle 1",1,684,"J-5","Alloy 617",314626,"Plate"
136.22,-0.00559,"Qualified",,31.93,"CapPass","Cycle 1",1,685,"J-5","Alloy 617",314626,"Plate"
136.14,-0.00554,"Qualified",,31.99,"CapPass","Cycle 1",1,686,"J-5","Alloy 617",314626,"Plate"
136.02,-0.00549,"Qualified",,32.05,"CapPass","Cycle 1",1,687,"J-5","Alloy 617",314626,"Plate"
135.86,-0.00544,"Qualified",,32.10,"CapPass","Cycle 1",1,688,"J-5","Alloy 617",314626,"Plate"
135.82,-0.00539,"Qualified",,32.14,"CapPass","Cycle 1",1,689,"J-5","Alloy 617",314626,"Plate"
135.68,-0.00534,"Qualified",,32.20,"CapPass","Cycle 1",1,690,"J-5","Alloy 617",314626,"Plate"
135.72,-0.00528,"Qualified",,32.25,"CapPass","Cycle 1",1,691,"J-5","Alloy 617",314626,"Plate"
135.82,-0.00523,"Qualified",,32.30,"CapPass","Cycle 1",1,692,"J-5","Alloy 617",314626,"Plate"
135.85,-0.00524,"Qualified",,32.31,"CapPass","Cycle 1",1,693,"J-5","Alloy 617",314626,"Plate"
135.95,-0.00518,"Qualified",,32.35,"CapPass","Cycle 1",1,694,"J-5","Alloy 617",314626,"Plate"
135.99,-0.00513,"Qualified",,32.40,"CapPass","Cycle 1",1,695,"J-5","Alloy 617",314626,"Plate"
135.90,-0.00508,"Qualified",,32.45,"CapPass","Cycle 1",1,696,"J-5","Alloy 617",314626,"Plate"
135.95,-0.00502,"Qualified",,32.50,"CapPass","Cycle 1",1,697,"J-5","Alloy 617",314626,"Plate"
135.96,-0.00497,"Qualified",,32.55,"CapPass","Cycle 1",1,698,"J-5","Alloy 617",314626,"Plate"
135.81,-0.00492,"Qualified",,32.60,"CapPass","Cycle 1",1,699,"J-5","Alloy 617",314626,"Plate"
135.72,-0.00487,"Qualified",,32.67,"CapPass","Cycle 1",1,700,"J-5","Alloy 617",314626,"Plate"
135.87,-0.00481,"Qualified",,32.72,"CapPass","Cycle 1",1,701,"J-5","Alloy 617",314626,"Plate"
136.00,-0.00476,"Qualified",,32.77,"CapPass","Cycle 1",1,702,"J-5","Alloy 617",314626,"Plate"
136.09,-0.00474,"Qualified",,32.81,"CapPass","Cycle 1",1,703,"J-5","Alloy 617",314626,"Plate"
136.08,-0.00471,"Qualified",,32.82,"CapPass","Cycle 1",1,704,"J-5","Alloy 617",314626,"Plate"
136.27,-0.00466,"Qualified",,32.87,"CapPass","Cycle 1",1,705,"J-5","Alloy 617",314626,"Plate"
136.66,-0.00461,"Qualified",,32.92,"CapPass","Cycle 1",1,706,"J-5","Alloy 617",314626,"Plate"
137.02,-0.00456,"Qualified",,32.97,"CapPass","Cycle 1",1,707,"J-5","Alloy 617",314626,"Plate"
137.33,-0.00451,"Qualified",,33.02,"CapPass","Cycle 1",1,708,"J-5","Alloy 617",314626,"Plate"
137.58,-0.00446,"Qualified",,33.07,"CapPass","Cycle 1",1,709,"J-5","Alloy 617",314626,"Plate"
137.84,-0.00441,"Qualified",,33.12,"CapPass","Cycle 1",1,710,"J-5","Alloy 617",314626,"Plate"
137.95,-0.00436,"Qualified",,33.17,"CapPass","Cycle 1",1,711,"J-5","Alloy 617",314626,"Plate"
137.97,-0.00431,"Qualified",,33.22,"CapPass","Cycle 1",1,712,"J-5","Alloy 617",314626,"Plate"
137.83,-0.00426,"Qualified",,33.27,"CapPass","Cycle 1",1,713,"J-5","Alloy 617",314626,"Plate"
137.77,-0.00423,"Qualified",,33.31,"CapPass","Cycle 1",1,714,"J-5","Alloy 617",314626,"Plate"
137.76,-0.00420,"Qualified",,33.32,"CapPass","Cycle 1",1,715,"J-5","Alloy 617",314626,"Plate"
137.59,-0.00415,"Qualified",,33.37,"CapPass","Cycle 1",1,716,"J-5","Alloy 617",314626,"Plate"
137.51,-0.00410,"Qualified",,33.42,"CapPass","Cycle 1",1,717,"J-5","Alloy 617",314626,"Plate"
137.46,-0.00405,"Qualified",,33.47,"CapPass","Cycle 1",1,718,"J-5","Alloy 617",314626,"Plate"
137.59,-0.00400,"Qualified",,33.52,"CapPass","Cycle 1",1,719,"J-5","Alloy 617",314626,"Plate"
137.60,-0.00395,"Qualified",,33.58,"CapPass","Cycle 1",1,720,"J-5","Alloy 617",314626,"Plate"
137.75,-0.00389,"Qualified",,33.63,"CapPass","Cycle 1",1,721,"J-5","Alloy 617",314626,"Plate"
137.71,-0.00384,"Qualified",,33.68,"CapPass","Cycle 1",1,722,"J-5","Alloy 617",314626,"Plate"
137.60,-0.00379,"Qualified",,33.73,"CapPass","Cycle 1",1,723,"J-5","Alloy 617",314626,"Plate"
137.42,-0.00373,"Qualified",,33.79,"CapPass","Cycle 1",1,724,"J-5","Alloy 617",314626,"Plate"
137.47,-0.00372,"Qualified",,33.81,"CapPass","Cycle 1",1,725,"J-5","Alloy 617",314626,"Plate"
137.50,-0.00368,"Qualified",,33.84,"CapPass","Cycle 1",1,726,"J-5","Alloy 617",314626,"Plate"
137.43,-0.00363,"Qualified",,33.90,"CapPass","Cycle 1",1,727,"J-5","Alloy 617",314626,"Plate"
137.59,-0.00358,"Qualified",,33.95,"CapPass","Cycle 1",1,728,"J-5","Alloy 617",314626,"Plate"
137.65,-0.00353,"Qualified",,34.00,"CapPass","Cycle 1",1,729,"J-5","Alloy 617",314626,"Plate"
137.76,-0.00348,"Qualified",,34.05,"CapPass","Cycle 1",1,730,"J-5","Alloy 617",314626,"Plate"
137.94,-0.00343,"Qualified",,34.10,"CapPass","Cycle 1",1,731,"J-5","Alloy 617",314626,"Plate"
138.09,-0.00337,"Qualified",,34.15,"CapPass","Cycle 1",1,732,"J-5","Alloy 617",314626,"Plate"
138.09,-0.00332,"Qualified",,34.20,"CapPass","Cycle 1",1,733,"J-5","Alloy 617",314626,"Plate"
138.25,-0.00327,"Qualified",,34.25,"CapPass","Cycle 1",1,734,"J-5","Alloy 617",314626,"Plate"
138.30,-0.00322,"Qualified",,34.30,"CapPass","Cycle 1",1,735,"J-5","Alloy 617",314626,"Plate"
138.38,-0.00323,"Qualified",,34.31,"CapPass","Cycle 1",1,736,"J-5","Alloy 617",314626,"Plate"
138.32,-0.00317,"Qualified",,34.35,"CapPass","Cycle 1",1,737,"J-5","Alloy 617",314626,"Plate"
138.36,-0.00312,"Qualified",,34.40,"CapPass","Cycle 1",1,738,"J-5","Alloy 617",314626,"Plate"
138.38,-0.00307,"Qualified",,34.45,"CapPass","Cycle 1",1,739,"J-5","Alloy 617",314626,"Plate"
138.58,-0.00302,"Qualified",,34.50,"CapPass","Cycle 1",1,740,"J-5","Alloy 617",314626,"Plate"
138.70,-0.00297,"Qualified",,34.55,"CapPass","Cycle 1",1,741,"J-5","Alloy 617",314626,"Plate"
138.67,-0.00291,"Qualified",,34.60,"CapPass","Cycle 1",1,742,"J-5","Alloy 617",314626,"Plate"
138.54,-0.00286,"Qualified",,34.65,"CapPass","Cycle 1",1,743,"J-5","Alloy 617",314626,"Plate"
138.34,-0.00281,"Qualified",,34.71,"CapPass","Cycle 1",1,744,"J-5","Alloy 617",314626,"Plate"
138.41,-0.00276,"Qualified",,34.75,"CapPass","Cycle 1",1,745,"J-5","Alloy 617",314626,"Plate"
138.40,-0.00272,"Qualified",,34.81,"CapPass","Cycle 1",1,746,"J-5","Alloy 617",314626,"Plate"
138.31,-0.00271,"Qualified",,34.82,"CapPass","Cycle 1",1,747,"J-5","Alloy 617",314626,"Plate"
138.42,-0.00266,"Qualified",,34.87,"CapPass","Cycle 1",1,748,"J-5","Alloy 617",314626,"Plate"
138.66,-0.00260,"Qualified",,34.92,"CapPass","Cycle 1",1,749,"J-5","Alloy 617",314626,"Plate"
138.77,-0.00255,"Qualified",,34.97,"CapPass","Cycle 1",1,750,"J-5","Alloy 617",314626,"Plate"
138.78,-0.00250,"Qualified",,35.02,"CapPass","Cycle 1",1,751,"J-5","Alloy 617",314626,"Plate"
138.55,-0.00245,"Qualified",,35.07,"CapPass","Cycle 1",1,752,"J-5","Alloy 617",314626,"Plate"
138.57,-0.00240,"Qualified",,35.12,"CapPass","Cycle 1",1,753,"J-5","Alloy 617",314626,"Plate"
138.66,-0.00234,"Qualified",,35.17,"CapPass","Cycle 1",1,754,"J-5","Alloy 617",314626,"Plate"
138.73,-0.00229,"Qualified",,35.22,"CapPass","Cycle 1",1,755,"J-5","Alloy 617",314626,"Plate"
138.76,-0.00224,"Qualified",,35.27,"CapPass","Cycle 1",1,756,"J-5","Alloy 617",314626,"Plate"
138.92,-0.00221,"Qualified",,35.31,"CapPass","Cycle 1",1,757,"J-5","Alloy 617",314626,"Plate"
138.86,-0.00219,"Qualified",,35.32,"CapPass","Cycle 1",1,758,"J-5","Alloy 617",314626,"Plate"
138.72,-0.00214,"Qualified",,35.37,"CapPass","Cycle 1",1,759,"J-5","Alloy 617",314626,"Plate"
138.59,-0.00209,"Qualified",,35.43,"CapPass","Cycle 1",1,760,"J-5","Alloy 617",314626,"Plate"
138.50,-0.00203,"Qualified",,35.48,"CapPass","Cycle 1",1,761,"J-5","Alloy 617",314626,"Plate"
138.60,-0.00198,"Qualified",,35.53,"CapPass","Cycle 1",1,762,"J-5","Alloy 617",314626,"Plate"
138.66,-0.00193,"Qualified",,35.58,"CapPass","Cycle 1",1,763,"J-5","Alloy 617",314626,"Plate"
138.74,-0.00188,"Qualified",,35.63,"CapPass","Cycle 1",1,764,"J-5","Alloy 617",314626,"Plate"
138.98,-0.00182,"Qualified",,35.70,"CapPass","Cycle 1",1,765,"J-5","Alloy 617",314626,"Plate"
139.30,-0.00177,"Qualified",,35.75,"CapPass","Cycle 1",1,766,"J-5","Alloy 617",314626,"Plate"
139.62,-0.00172,"Qualified",,35.80,"CapPass","Cycle 1",1,767,"J-5","Alloy 617",314626,"Plate"
139.71,-0.00172,"Qualified",,35.81,"CapPass","Cycle 1",1,768,"J-5","Alloy 617",314626,"Plate"
139.71,-0.00167,"Qualified",,35.85,"CapPass","Cycle 1",1,769,"J-5","Alloy 617",314626,"Plate"
139.89,-0.00162,"Qualified",,35.90,"CapPass","Cycle 1",1,770,"J-5","Alloy 617",314626,"Plate"
140.06,-0.00157,"Qualified",,35.95,"CapPass","Cycle 1",1,771,"J-5","Alloy 617",314626,"Plate"
140.06,-0.00152,"Qualified",,36.00,"CapPass","Cycle 1",1,772,"J-5","Alloy 617",314626,"Plate"
140.03,-0.00147,"Qualified",,36.05,"CapPass","Cycle 1",1,773,"J-5","Alloy 617",314626,"Plate"
140.07,-0.00141,"Qualified",,36.10,"CapPass","Cycle 1",1,774,"J-5","Alloy 617",314626,"Plate"
140.18,-0.00136,"Qualified",,36.15,"CapPass","Cycle 1",1,775,"J-5","Alloy 617",314626,"Plate"
140.33,-0.00131,"Qualified",,36.20,"CapPass","Cycle 1",1,776,"J-5","Alloy 617",314626,"Plate"
140.45,-0.00126,"Qualified",,36.25,"CapPass","Cycle 1",1,777,"J-5","Alloy 617",314626,"Plate"
140.46,-0.00121,"Qualified",,36.30,"CapPass","Cycle 1",1,778,"J-5","Alloy 617",314626,"Plate"
140.43,-0.00121,"Qualified",,36.31,"CapPass","Cycle 1",1,779,"J-5","Alloy 617",314626,"Plate"
140.50,-0.00115,"Qualified",,36.35,"CapPass","Cycle 1",1,780,"J-5","Alloy 617",314626,"Plate"
140.50,-0.00110,"Qualified",,36.40,"CapPass","Cycle 1",1,781,"J-5","Alloy 617",314626,"Plate"
140.26,-0.00105,"Qualified",,36.45,"CapPass","Cycle 1",1,782,"J-5","Alloy 617",314626,"Plate"
140.11,-0.00100,"Qualified",,36.50,"CapPass","Cycle 1",1,783,"J-5","Alloy 617",314626,"Plate"
140.22,-0.00095,"Qualified",,36.55,"CapPass","Cycle 1",1,784,"J-5","Alloy 617",314626,"Plate"
139.85,-0.00090,"Qualified",,36.61,"CapPass","Cycle 1",1,785,"J-5","Alloy 617",314626,"Plate"
139.83,-0.00085,"Qualified",,36.66,"CapPass","Cycle 1",1,786,"J-5","Alloy 617",314626,"Plate"
139.79,-0.00080,"Qualified",,36.71,"CapPass","Cycle 1",1,787,"J-5","Alloy 617",314626,"Plate"
139.82,-0.00075,"Qualified",,36.76,"CapPass","Cycle 1",1,788,"J-5","Alloy 617",314626,"Plate"
139.93,-0.00071,"Qualified",,36.81,"CapPass","Cycle 1",1,789,"J-5","Alloy 617",314626,"Plate"
139.94,-0.00069,"Qualified",,36.82,"CapPass","Cycle 1",1,790,"J-5","Alloy 617",314626,"Plate"
140.07,-0.00064,"Qualified",,36.87,"CapPass","Cycle 1",1,791,"J-5","Alloy 617",314626,"Plate"
140.23,-0.00059,"Qualified",,36.92,"CapPass","Cycle 1",1,792,"J-5","Alloy 617",314626,"Plate"
140.26,-0.00054,"Qualified",,36.97,"CapPass","Cycle 1",1,793,"J-5","Alloy 617",314626,"Plate"
140.26,-0.00049,"Qualified",,37.02,"CapPass","Cycle 1",1,794,"J-5","Alloy 617",314626,"Plate"
140.39,-0.00044,"Qualified",,37.08,"CapPass","Cycle 1",1,795,"J-5","Alloy 617",314626,"Plate"
140.42,-0.00038,"Qualified",,37.13,"CapPass","Cycle 1",1,796,"J-5","Alloy 617",314626,"Plate"
140.64,-0.00033,"Qualified",,37.18,"CapPass","Cycle 1",1,797,"J-5","Alloy 617",314626,"Plate"
140.71,-0.00028,"Qualified",,37.23,"CapPass","Cycle 1",1,798,"J-5","Alloy 617",314626,"Plate"
140.92,-0.00023,"Qualified",,37.28,"CapPass","Cycle 1",1,799,"J-5","Alloy 617",314626,"Plate"
140.96,-0.00021,"Qualified",,37.31,"CapPass","Cycle 1",1,800,"J-5","Alloy 617",314626,"Plate"
141.01,-0.00018,"Qualified",,37.33,"CapPass","Cycle 1",1,801,"J-5","Alloy 617",314626,"Plate"
141.12,-0.00013,"Qualified",,37.38,"CapPass","Cycle 1",1,802,"J-5","Alloy 617",314626,"Plate"
141.30,-0.00007,"Qualified",,37.43,"CapPass","Cycle 1",1,803,"J-5","Alloy 617",314626,"Plate"
141.20,-0.00002,"Qualified",,37.48,"CapPass","Cycle 2",2,804,"J-5","Alloy 617",314626,"Plate"
140.97,0.00003,"Qualified",,37.53,"CapPass","Cycle 2",2,805,"J-5","Alloy 617",314626,"Plate"
140.78,0.00008,"Qualified",,37.58,"CapPass","Cycle 2",2,806,"J-5","Alloy 617",314626,"Plate"
140.67,0.00013,"Qualified",,37.65,"CapPass","Cycle 2",2,807,"J-5","Alloy 617",314626,"Plate"
140.86,0.00018,"Qualified",,37.70,"CapPass","Cycle 2",2,808,"J-5","Alloy 617",314626,"Plate"
141.13,0.00023,"Qualified",,37.75,"CapPass","Cycle 2",2,809,"J-5","Alloy 617",314626,"Plate"
141.33,0.00029,"Qualified",,37.80,"CapPass","Cycle 2",2,810,"J-5","Alloy 617",314626,"Plate"
141.44,0.00029,"Qualified",,37.81,"CapPass","Cycle 2",2,811,"J-5","Alloy 617",314626,"Plate"
141.71,0.00034,"Qualified",,37.85,"CapPass","Cycle 2",2,812,"J-5","Alloy 617",314626,"Plate"
141.89,0.00039,"Qualified",,37.90,"CapPass","Cycle 2",2,813,"J-5","Alloy 617",314626,"Plate"
142.01,0.00044,"Qualified",,37.95,"CapPass","Cycle 2",2,814,"J-5","Alloy 617",314626,"Plate"
142.06,0.00049,"Qualified",,38.00,"CapPass","Cycle 2",2,815,"J-5","Alloy 617",314626,"Plate"
141.81,0.00055,"Qualified",,38.05,"CapPass","Cycle 2",2,816,"J-5","Alloy 617",314626,"Plate"
141.69,0.00060,"Qualified",,38.10,"CapPass","Cycle 2",2,817,"J-5","Alloy 617",314626,"Plate"
141.69,0.00065,"Qualified",,38.15,"CapPass","Cycle 2",2,818,"J-5","Alloy 617",314626,"Plate"
141.56,0.00070,"Qualified",,38.21,"CapPass","Cycle 2",2,819,"J-5","Alloy 617",314626,"Plate"
141.66,0.00075,"Qualified",,38.26,"CapPass","Cycle 2",2,820,"J-5","Alloy 617",314626,"Plate"
141.77,0.00079,"Qualified",,38.31,"CapPass","Cycle 2",2,821,"J-5","Alloy 617",314626,"Plate"
141.71,0.00080,"Qualified",,38.31,"CapPass","Cycle 2",2,822,"J-5","Alloy 617",314626,"Plate"
141.85,0.00086,"Qualified",,38.36,"CapPass","Cycle 2",2,823,"J-5","Alloy 617",314626,"Plate"
141.89,0.00091,"Qualified",,38.42,"CapPass","Cycle 2",2,824,"J-5","Alloy 617",314626,"Plate"
142.00,0.00096,"Qualified",,38.46,"CapPass","Cycle 2",2,825,"J-5","Alloy 617",314626,"Plate"
141.99,0.00101,"Qualified",,38.52,"CapPass","Cycle 2",2,826,"J-5","Alloy 617",314626,"Plate"
142.10,0.00106,"Qualified",,38.57,"CapPass","Cycle 2",2,827,"J-5","Alloy 617",314626,"Plate"
142.28,0.00111,"Qualified",,38.62,"CapPass","Cycle 2",2,828,"J-5","Alloy 617",314626,"Plate"
142.41,0.00116,"Qualified",,38.67,"CapPass","Cycle 2",2,829,"J-5","Alloy 617",314626,"Plate"
142.51,0.00121,"Qualified",,38.73,"CapPass","Cycle 2",2,830,"J-5","Alloy 617",314626,"Plate"
142.57,0.00127,"Qualified",,38.77,"CapPass","Cycle 2",2,831,"J-5","Alloy 617",314626,"Plate"
142.67,0.00129,"Qualified",,38.81,"CapPass","Cycle 2",2,832,"J-5","Alloy 617",314626,"Plate"
142.59,0.00132,"Qualified",,38.83,"CapPass","Cycle 2",2,833,"J-5","Alloy 617",314626,"Plate"
142.51,0.00137,"Qualified",,38.88,"CapPass","Cycle 2",2,834,"J-5","Alloy 617",314626,"Plate"
142.67,0.00142,"Qualified",,38.92,"CapPass","Cycle 2",2,835,"J-5","Alloy 617",314626,"Plate"
142.53,0.00147,"Qualified",,38.98,"CapPass","Cycle 2",2,836,"J-5","Alloy 617",314626,"Plate"
142.46,0.00152,"Qualified",,39.03,"CapPass","Cycle 2",2,837,"J-5","Alloy 617",314626,"Plate"
142.55,0.00157,"Qualified",,39.08,"CapPass","Cycle 2",2,838,"J-5","Alloy 617",314626,"Plate"
142.49,0.00163,"Qualified",,39.13,"CapPass","Cycle 2",2,839,"J-5","Alloy 617",314626,"Plate"
142.42,0.00168,"Qualified",,39.18,"CapPass","Cycle 2",2,840,"J-5","Alloy 617",314626,"Plate"
142.40,0.00173,"Qualified",,39.23,"CapPass","Cycle 2",2,841,"J-5","Alloy 617",314626,"Plate"
142.37,0.00178,"Qualified",,39.28,"CapPass","Cycle 2",2,842,"J-5","Alloy 617",314626,"Plate"
142.45,0.00180,"Qualified",,39.31,"CapPass","Cycle 2",2,843,"J-5","Alloy 617",314626,"Plate"
142.33,0.00183,"Qualified",,39.33,"CapPass","Cycle 2",2,844,"J-5","Alloy 617",314626,"Plate"
142.17,0.00188,"Qualified",,39.38,"CapPass","Cycle 2",2,845,"J-5","Alloy 617",314626,"Plate"
142.06,0.00194,"Qualified",,39.43,"CapPass","Cycle 2",2,846,"J-5","Alloy 617",314626,"Plate"
141.97,0.00199,"Qualified",,39.50,"CapPass","Cycle 2",2,847,"J-5","Alloy 617",314626,"Plate"
142.07,0.00204,"Qualified",,39.55,"CapPass","Cycle 2",2,848,"J-5","Alloy 617",314626,"Plate"
142.13,0.00209,"Qualified",,39.60,"CapPass","Cycle 2",2,849,"J-5","Alloy 617",314626,"Plate"
142.17,0.00214,"Qualified",,39.65,"CapPass","Cycle 2",2,850,"J-5","Alloy 617",314626,"Plate"
142.20,0.00219,"Qualified",,39.70,"CapPass","Cycle 2",2,851,"J-5","Alloy 617",314626,"Plate"
142.34,0.00225,"Qualified",,39.75,"CapPass","Cycle 2",2,852,"J-5","Alloy 617",314626,"Plate"
142.28,0.00230,"Qualified",,39.80,"CapPass","Cycle 2",2,853,"J-5","Alloy 617",314626,"Plate"
142.27,0.00230,"Qualified",,39.81,"CapPass","Cycle 2",2,854,"J-5","Alloy 617",314626,"Plate"
