Repository: js-molina/fatigue-A617

File: data/950C/Strain rate 0.001/2.0% strain/HTM_A19_Cycles_J1.csv (part 3 of 20)
"Stress Mpa","Strain","Qual State","Qual Exceptions","Elapsed Time Sec","Data State","Cycle Label","Cycle","Count","Sample","Alloy","Heat","Material_Form"
145.14,0.00161,"Qualified",,39.11,"CapPass","Cycle 2",2,855,"J-1","Alloy 617",314626,"Plate"
145.15,0.00166,"Qualified",,39.16,"CapPass","Cycle 2",2,856,"J-1","Alloy 617",314626,"Plate"
145.07,0.00171,"Qualified",,39.21,"CapPass","Cycle 2",2,857,"J-1","Alloy 617",314626,"Plate"
145.00,0.00176,"Qualified",,39.27,"CapPass","Cycle 2",2,858,"J-1","Alloy 617",314626,"Plate"
144.91,0.00180,"Qualified",,39.31,"CapPass","Cycle 2",2,859,"J-1","Alloy 617",314626,"Plate"
144.92,0.00181,"Qualified",,39.31,"CapPass","Cycle 2",2,860,"J-1","Alloy 617",314626,"Plate"
144.95,0.00186,"Qualified",,39.37,"CapPass","Cycle 2",2,861,"J-1","Alloy 617",314626,"Plate"
144.99,0.00191,"Qualified",,39.41,"CapPass","Cycle 2",2,862,"J-1","Alloy 617",314626,"Plate"
145.13,0.00196,"Qualified",,39.46,"CapPass","Cycle 2",2,863,"J-1","Alloy 617",314626,"Plate"
145.26,0.00201,"Qualified",,39.51,"CapPass","Cycle 2",2,864,"J-1","Alloy 617",314626,"Plate"
145.31,0.00206,"Qualified",,39.56,"CapPass","Cycle 2",2,865,"J-1","Alloy 617",314626,"Plate"
145.24,0.00211,"Qualified",,39.61,"CapPass","Cycle 2",2,866,"J-1","Alloy 617",314626,"Plate"
145.18,0.00216,"Qualified",,39.66,"CapPass","Cycle 2",2,867,"J-1","Alloy 617",314626,"Plate"
145.17,0.00221,"Qualified",,39.71,"CapPass","Cycle 2",2,868,"J-1","Alloy 617",314626,"Plate"
145.14,0.00226,"Qualified",,39.76,"CapPass","Cycle 2",2,869,"J-1","Alloy 617",314626,"Plate"
145.06,0.00230,"Qualified",,39.81,"CapPass","Cycle 2",2,870,"J-1","Alloy 617",314626,"Plate"
145.10,0.00232,"Qualified",,39.82,"CapPass","Cycle 2",2,871,"J-1","Alloy 617",314626,"Plate"
145.03,0.00237,"Qualified",,39.87,"CapPass","Cycle 2",2,872,"J-1","Alloy 617",314626,"Plate"
145.01,0.00242,"Qualified",,39.92,"CapPass","Cycle 2",2,873,"J-1","Alloy 617",314626,"Plate"
144.92,0.00247,"Qualified",,39.98,"CapPass","Cycle 2",2,874,"J-1","Alloy 617",314626,"Plate"
144.93,0.00252,"Qualified",,40.02,"CapPass","Cycle 2",2,875,"J-1","Alloy 617",314626,"Plate"
145.00,0.00257,"Qualified",,40.08,"CapPass","Cycle 2",2,876,"J-1","Alloy 617",314626,"Plate"
145.12,0.00263,"Qualified",,40.13,"CapPass","Cycle 2",2,877,"J-1","Alloy 617",314626,"Plate"
145.23,0.00268,"Qualified",,40.18,"CapPass","Cycle 2",2,878,"J-1","Alloy 617",314626,"Plate"
145.36,0.00273,"Qualified",,40.23,"CapPass","Cycle 2",2,879,"J-1","Alloy 617",314626,"Plate"
145.41,0.00278,"Qualified",,40.28,"CapPass","Cycle 2",2,880,"J-1","Alloy 617",314626,"Plate"
145.35,0.00281,"Qualified",,40.31,"CapPass","Cycle 2",2,881,"J-1","Alloy 617",314626,"Plate"
145.39,0.00283,"Qualified",,40.33,"CapPass","Cycle 2",2,882,"J-1","Alloy 617",314626,"Plate"
145.37,0.00288,"Qualified",,40.38,"CapPass","Cycle 2",2,883,"J-1","Alloy 617",314626,"Plate"
145.34,0.00293,"Qualified",,40.43,"CapPass","Cycle 2",2,884,"J-1","Alloy 617",314626,"Plate"
145.43,0.00298,"Qualified",,40.49,"CapPass","Cycle 2",2,885,"J-1","Alloy 617",314626,"Plate"
145.32,0.00303,"Qualified",,40.54,"CapPass","Cycle 2",2,886,"J-1","Alloy 617",314626,"Plate"
145.32,0.00308,"Qualified",,40.58,"CapPass","Cycle 2",2,887,"J-1","Alloy 617",314626,"Plate"
145.63,0.00314,"Qualified",,40.63,"CapPass","Cycle 2",2,888,"J-1","Alloy 617",314626,"Plate"
145.59,0.00319,"Qualified",,40.69,"CapPass","Cycle 2",2,889,"J-1","Alloy 617",314626,"Plate"
145.49,0.00324,"Qualified",,40.74,"CapPass","Cycle 2",2,890,"J-1","Alloy 617",314626,"Plate"
145.47,0.00329,"Qualified",,40.79,"CapPass","Cycle 2",2,891,"J-1","Alloy 617",314626,"Plate"
145.43,0.00331,"Qualified",,40.81,"CapPass","Cycle 2",2,892,"J-1","Alloy 617",314626,"Plate"
145.50,0.00334,"Qualified",,40.84,"CapPass","Cycle 2",2,893,"J-1","Alloy 617",314626,"Plate"
145.53,0.00339,"Qualified",,40.89,"CapPass","Cycle 2",2,894,"J-1","Alloy 617",314626,"Plate"
145.58,0.00344,"Qualified",,40.94,"CapPass","Cycle 2",2,895,"J-1","Alloy 617",314626,"Plate"
145.68,0.00349,"Qualified",,40.99,"CapPass","Cycle 2",2,896,"J-1","Alloy 617",314626,"Plate"
145.73,0.00354,"Qualified",,41.04,"CapPass","Cycle 2",2,897,"J-1","Alloy 617",314626,"Plate"
145.60,0.00359,"Qualified",,41.09,"CapPass","Cycle 2",2,898,"J-1","Alloy 617",314626,"Plate"
145.58,0.00364,"Qualified",,41.14,"CapPass","Cycle 2",2,899,"J-1","Alloy 617",314626,"Plate"
145.67,0.00369,"Qualified",,41.19,"CapPass","Cycle 2",2,900,"J-1","Alloy 617",314626,"Plate"
145.69,0.00375,"Qualified",,41.24,"CapPass","Cycle 2",2,901,"J-1","Alloy 617",314626,"Plate"
145.66,0.00380,"Qualified",,41.29,"CapPass","Cycle 2",2,902,"J-1","Alloy 617",314626,"Plate"
145.68,0.00381,"Qualified",,41.31,"CapPass","Cycle 2",2,903,"J-1","Alloy 617",314626,"Plate"
145.70,0.00385,"Qualified",,41.34,"CapPass","Cycle 2",2,904,"J-1","Alloy 617",314626,"Plate"
145.74,0.00390,"Qualified",,41.39,"CapPass","Cycle 2",2,905,"J-1","Alloy 617",314626,"Plate"
145.78,0.00395,"Qualified",,41.44,"CapPass","Cycle 2",2,906,"J-1","Alloy 617",314626,"Plate"
145.83,0.00400,"Qualified",,41.49,"CapPass","Cycle 2",2,907,"J-1","Alloy 617",314626,"Plate"
145.83,0.00405,"Qualified",,41.54,"CapPass","Cycle 2",2,908,"J-1","Alloy 617",314626,"Plate"
145.89,0.00410,"Qualified",,41.59,"CapPass","Cycle 2",2,909,"J-1","Alloy 617",314626,"Plate"
145.89,0.00415,"Qualified",,41.64,"CapPass","Cycle 2",2,910,"J-1","Alloy 617",314626,"Plate"
145.93,0.00420,"Qualified",,41.70,"CapPass","Cycle 2",2,911,"J-1","Alloy 617",314626,"Plate"
145.99,0.00425,"Qualified",,41.75,"CapPass","Cycle 2",2,912,"J-1","Alloy 617",314626,"Plate"
146.12,0.00430,"Qualified",,41.79,"CapPass","Cycle 2",2,913,"J-1","Alloy 617",314626,"Plate"
146.04,0.00431,"Qualified",,41.81,"CapPass","Cycle 2",2,914,"J-1","Alloy 617",314626,"Plate"
146.16,0.00435,"Qualified",,41.85,"CapPass","Cycle 2",2,915,"J-1","Alloy 617",314626,"Plate"
146.29,0.00440,"Qualified",,41.90,"CapPass","Cycle 2",2,916,"J-1","Alloy 617",314626,"Plate"
146.29,0.00446,"Qualified",,41.94,"CapPass","Cycle 2",2,917,"J-1","Alloy 617",314626,"Plate"
146.20,0.00451,"Qualified",,42.00,"CapPass","Cycle 2",2,918,"J-1","Alloy 617",314626,"Plate"
146.08,0.00456,"Qualified",,42.04,"CapPass","Cycle 2",2,919,"J-1","Alloy 617",314626,"Plate"
146.05,0.00461,"Qualified",,42.09,"CapPass","Cycle 2",2,920,"J-1","Alloy 617",314626,"Plate"
146.04,0.00466,"Qualified",,42.14,"CapPass","Cycle 2",2,921,"J-1","Alloy 617",314626,"Plate"
145.80,0.00471,"Qualified",,42.20,"CapPass","Cycle 2",2,922,"J-1","Alloy 617",314626,"Plate"
145.71,0.00476,"Qualified",,42.25,"CapPass","Cycle 2",2,923,"J-1","Alloy 617",314626,"Plate"
145.59,0.00481,"Qualified",,42.31,"CapPass","Cycle 2",2,924,"J-1","Alloy 617",314626,"Plate"
145.60,0.00481,"Qualified",,42.31,"CapPass","Cycle 2",2,925,"J-1","Alloy 617",314626,"Plate"
145.68,0.00486,"Qualified",,42.36,"CapPass","Cycle 2",2,926,"J-1","Alloy 617",314626,"Plate"
145.84,0.00491,"Qualified",,42.41,"CapPass","Cycle 2",2,927,"J-1","Alloy 617",314626,"Plate"
145.77,0.00496,"Qualified",,42.46,"CapPass","Cycle 2",2,928,"J-1","Alloy 617",314626,"Plate"
145.78,0.00502,"Qualified",,42.51,"CapPass","Cycle 2",2,929,"J-1","Alloy 617",314626,"Plate"
146.04,0.00507,"Qualified",,42.56,"CapPass","Cycle 2",2,930,"J-1","Alloy 617",314626,"Plate"
145.93,0.00512,"Qualified",,42.61,"CapPass","Cycle 2",2,931,"J-1","Alloy 617",314626,"Plate"
145.93,0.00517,"Qualified",,42.66,"CapPass","Cycle 2",2,932,"J-1","Alloy 617",314626,"Plate"
146.05,0.00522,"Qualified",,42.72,"CapPass","Cycle 2",2,933,"J-1","Alloy 617",314626,"Plate"
146.28,0.00527,"Qualified",,42.76,"CapPass","Cycle 2",2,934,"J-1","Alloy 617",314626,"Plate"
146.32,0.00532,"Qualified",,42.81,"CapPass","Cycle 2",2,935,"J-1","Alloy 617",314626,"Plate"
146.49,0.00532,"Qualified",,42.81,"CapPass","Cycle 2",2,936,"J-1","Alloy 617",314626,"Plate"
146.55,0.00537,"Qualified",,42.86,"CapPass","Cycle 2",2,937,"J-1","Alloy 617",314626,"Plate"
146.52,0.00542,"Qualified",,42.91,"CapPass","Cycle 2",2,938,"J-1","Alloy 617",314626,"Plate"
146.33,0.00547,"Qualified",,42.97,"CapPass","Cycle 2",2,939,"J-1","Alloy 617",314626,"Plate"
146.46,0.00552,"Qualified",,43.01,"CapPass","Cycle 2",2,940,"J-1","Alloy 617",314626,"Plate"
146.31,0.00557,"Qualified",,43.06,"CapPass","Cycle 2",2,941,"J-1","Alloy 617",314626,"Plate"
146.34,0.00563,"Qualified",,43.12,"CapPass","Cycle 2",2,942,"J-1","Alloy 617",314626,"Plate"
146.46,0.00568,"Qualified",,43.17,"CapPass","Cycle 2",2,943,"J-1","Alloy 617",314626,"Plate"
146.54,0.00573,"Qualified",,43.21,"CapPass","Cycle 2",2,944,"J-1","Alloy 617",314626,"Plate"
146.49,0.00578,"Qualified",,43.26,"CapPass","Cycle 2",2,945,"J-1","Alloy 617",314626,"Plate"
146.38,0.00582,"Qualified",,43.31,"CapPass","Cycle 2",2,946,"J-1","Alloy 617",314626,"Plate"
146.46,0.00583,"Qualified",,43.32,"CapPass","Cycle 2",2,947,"J-1","Alloy 617",314626,"Plate"
146.55,0.00588,"Qualified",,43.37,"CapPass","Cycle 2",2,948,"J-1","Alloy 617",314626,"Plate"
146.60,0.00593,"Qualified",,43.42,"CapPass","Cycle 2",2,949,"J-1","Alloy 617",314626,"Plate"
146.46,0.00598,"Qualified",,43.47,"CapPass","Cycle 2",2,950,"J-1","Alloy 617",314626,"Plate"
146.79,0.00603,"Qualified",,43.53,"CapPass","Cycle 2",2,951,"J-1","Alloy 617",314626,"Plate"
146.90,0.00608,"Qualified",,43.58,"CapPass","Cycle 2",2,952,"J-1","Alloy 617",314626,"Plate"
147.18,0.00614,"Qualified",,43.62,"CapPass","Cycle 2",2,953,"J-1","Alloy 617",314626,"Plate"
147.31,0.00619,"Qualified",,43.67,"CapPass","Cycle 2",2,954,"J-1","Alloy 617",314626,"Plate"
147.24,0.00624,"Qualified",,43.73,"CapPass","Cycle 2",2,955,"J-1","Alloy 617",314626,"Plate"
147.26,0.00629,"Qualified",,43.78,"CapPass","Cycle 2",2,956,"J-1","Alloy 617",314626,"Plate"
147.27,0.00632,"Qualified",,43.81,"CapPass","Cycle 2",2,957,"J-1","Alloy 617",314626,"Plate"
147.25,0.00634,"Qualified",,43.82,"CapPass","Cycle 2",2,958,"J-1","Alloy 617",314626,"Plate"
147.13,0.00639,"Qualified",,43.88,"CapPass","Cycle 2",2,959,"J-1","Alloy 617",314626,"Plate"
147.14,0.00644,"Qualified",,43.93,"CapPass","Cycle 2",2,960,"J-1","Alloy 617",314626,"Plate"
147.02,0.00649,"Qualified",,43.98,"CapPass","Cycle 2",2,961,"J-1","Alloy 617",314626,"Plate"
147.06,0.00654,"Qualified",,44.03,"CapPass","Cycle 2",2,962,"J-1","Alloy 617",314626,"Plate"
146.98,0.00659,"Qualified",,44.08,"CapPass","Cycle 2",2,963,"J-1","Alloy 617",314626,"Plate"
146.85,0.00664,"Qualified",,44.13,"CapPass","Cycle 2",2,964,"J-1","Alloy 617",314626,"Plate"
146.73,0.00670,"Qualified",,44.19,"CapPass","Cycle 2",2,965,"J-1","Alloy 617",314626,"Plate"
146.77,0.00675,"Qualified",,44.23,"CapPass","Cycle 2",2,966,"J-1","Alloy 617",314626,"Plate"
146.75,0.00680,"Qualified",,44.29,"CapPass","Cycle 2",2,967,"J-1","Alloy 617",314626,"Plate"
146.77,0.00682,"Qualified",,44.31,"CapPass","Cycle 2",2,968,"J-1","Alloy 617",314626,"Plate"
146.71,0.00685,"Qualified",,44.34,"CapPass","Cycle 2",2,969,"J-1","Alloy 617",314626,"Plate"
146.74,0.00690,"Qualified",,44.38,"CapPass","Cycle 2",2,970,"J-1","Alloy 617",314626,"Plate"
146.62,0.00695,"Qualified",,44.44,"CapPass","Cycle 2",2,971,"J-1","Alloy 617",314626,"Plate"
146.48,0.00700,"Qualified",,44.49,"CapPass","Cycle 2",2,972,"J-1","Alloy 617",314626,"Plate"
146.40,0.00705,"Qualified",,44.54,"CapPass","Cycle 2",2,973,"J-1","Alloy 617",314626,"Plate"
146.59,0.00710,"Qualified",,44.59,"CapPass","Cycle 2",2,974,"J-1","Alloy 617",314626,"Plate"
146.65,0.00715,"Qualified",,44.64,"CapPass","Cycle 2",2,975,"J-1","Alloy 617",314626,"Plate"
146.75,0.00720,"Qualified",,44.69,"CapPass","Cycle 2",2,976,"J-1","Alloy 617",314626,"Plate"
146.84,0.00726,"Qualified",,44.74,"CapPass","Cycle 2",2,977,"J-1","Alloy 617",314626,"Plate"
146.75,0.00731,"Qualified",,44.79,"CapPass","Cycle 2",2,978,"J-1","Alloy 617",314626,"Plate"
146.76,0.00732,"Qualified",,44.81,"CapPass","Cycle 2",2,979,"J-1","Alloy 617",314626,"Plate"
146.68,0.00736,"Qualified",,44.84,"CapPass","Cycle 2",2,980,"J-1","Alloy 617",314626,"Plate"
146.77,0.00741,"Qualified",,44.89,"CapPass","Cycle 2",2,981,"J-1","Alloy 617",314626,"Plate"
146.73,0.00746,"Qualified",,44.94,"CapPass","Cycle 2",2,982,"J-1","Alloy 617",314626,"Plate"
146.56,0.00751,"Qualified",,44.99,"CapPass","Cycle 2",2,983,"J-1","Alloy 617",314626,"Plate"
146.53,0.00756,"Qualified",,45.04,"CapPass","Cycle 2",2,984,"J-1","Alloy 617",314626,"Plate"
146.45,0.00761,"Qualified",,45.09,"CapPass","Cycle 2",2,985,"J-1","Alloy 617",314626,"Plate"
146.35,0.00766,"Qualified",,45.15,"CapPass","Cycle 2",2,986,"J-1","Alloy 617",314626,"Plate"
146.47,0.00771,"Qualified",,45.21,"CapPass","Cycle 2",2,987,"J-1","Alloy 617",314626,"Plate"
146.74,0.00776,"Qualified",,45.25,"CapPass","Cycle 2",2,988,"J-1","Alloy 617",314626,"Plate"
146.98,0.00781,"Qualified",,45.31,"CapPass","Cycle 2",2,989,"J-1","Alloy 617",314626,"Plate"
147.05,0.00782,"Qualified",,45.31,"CapPass","Cycle 2",2,990,"J-1","Alloy 617",314626,"Plate"
147.20,0.00787,"Qualified",,45.35,"CapPass","Cycle 2",2,991,"J-1","Alloy 617",314626,"Plate"
147.39,0.00792,"Qualified",,45.39,"CapPass","Cycle 2",2,992,"J-1","Alloy 617",314626,"Plate"
147.33,0.00797,"Qualified",,45.45,"CapPass","Cycle 2",2,993,"J-1","Alloy 617",314626,"Plate"
147.43,0.00802,"Qualified",,45.50,"CapPass","Cycle 2",2,994,"J-1","Alloy 617",314626,"Plate"
147.45,0.00807,"Qualified",,45.55,"CapPass","Cycle 2",2,995,"J-1","Alloy 617",314626,"Plate"
147.45,0.00812,"Qualified",,45.59,"CapPass","Cycle 2",2,996,"J-1","Alloy 617",314626,"Plate"
147.23,0.00817,"Qualified",,45.65,"CapPass","Cycle 2",2,997,"J-1","Alloy 617",314626,"Plate"
147.07,0.00822,"Qualified",,45.70,"CapPass","Cycle 2",2,998,"J-1","Alloy 617",314626,"Plate"
146.99,0.00827,"Qualified",,45.76,"CapPass","Cycle 2",2,999,"J-1","Alloy 617",314626,"Plate"
147.03,0.00832,"Qualified",,45.81,"CapPass","Cycle 2",2,1000,"J-1","Alloy 617",314626,"Plate"
146.98,0.00832,"Qualified",,45.81,"CapPass","Cycle 2",2,1001,"J-1","Alloy 617",314626,"Plate"
147.27,0.00837,"Qualified",,45.86,"CapPass","Cycle 2",2,1002,"J-1","Alloy 617",314626,"Plate"
147.42,0.00842,"Qualified",,45.91,"CapPass","Cycle 2",2,1003,"J-1","Alloy 617",314626,"Plate"
147.73,0.00847,"Qualified",,45.96,"CapPass","Cycle 2",2,1004,"J-1","Alloy 617",314626,"Plate"
147.78,0.00853,"Qualified",,46.01,"CapPass","Cycle 2",2,1005,"J-1","Alloy 617",314626,"Plate"
147.95,0.00858,"Qualified",,46.06,"CapPass","Cycle 2",2,1006,"J-1","Alloy 617",314626,"Plate"
147.84,0.00863,"Qualified",,46.11,"CapPass","Cycle 2",2,1007,"J-1","Alloy 617",314626,"Plate"
147.75,0.00868,"Qualified",,46.16,"CapPass","Cycle 2",2,1008,"J-1","Alloy 617",314626,"Plate"
147.50,0.00873,"Qualified",,46.21,"CapPass","Cycle 2",2,1009,"J-1","Alloy 617",314626,"Plate"
147.36,0.00878,"Qualified",,46.26,"CapPass","Cycle 2",2,1010,"J-1","Alloy 617",314626,"Plate"
147.30,0.00883,"Qualified",,46.31,"CapPass","Cycle 2",2,1011,"J-1","Alloy 617",314626,"Plate"
147.22,0.00883,"Qualified",,46.31,"CapPass","Cycle 2",2,1012,"J-1","Alloy 617",314626,"Plate"
147.08,0.00888,"Qualified",,46.36,"CapPass","Cycle 2",2,1013,"J-1","Alloy 617",314626,"Plate"
147.03,0.00893,"Qualified",,46.42,"CapPass","Cycle 2",2,1014,"J-1","Alloy 617",314626,"Plate"
147.07,0.00898,"Qualified",,46.47,"CapPass","Cycle 2",2,1015,"J-1","Alloy 617",314626,"Plate"
147.22,0.00903,"Qualified",,46.51,"CapPass","Cycle 2",2,1016,"J-1","Alloy 617",314626,"Plate"
147.28,0.00908,"Qualified",,46.57,"CapPass","Cycle 2",2,1017,"J-1","Alloy 617",314626,"Plate"
147.23,0.00913,"Qualified",,46.62,"CapPass","Cycle 2",2,1018,"J-1","Alloy 617",314626,"Plate"
147.32,0.00919,"Qualified",,46.67,"CapPass","Cycle 2",2,1019,"J-1","Alloy 617",314626,"Plate"
147.25,0.00924,"Qualified",,46.72,"CapPass","Cycle 2",2,1020,"J-1","Alloy 617",314626,"Plate"
147.37,0.00929,"Qualified",,46.77,"CapPass","Cycle 2",2,1021,"J-1","Alloy 617",314626,"Plate"
147.33,0.00933,"Qualified",,46.81,"CapPass","Cycle 2",2,1022,"J-1","Alloy 617",314626,"Plate"
147.29,0.00934,"Qualified",,46.82,"CapPass","Cycle 2",2,1023,"J-1","Alloy 617",314626,"Plate"
147.23,0.00939,"Qualified",,46.87,"CapPass","Cycle 2",2,1024,"J-1","Alloy 617",314626,"Plate"
147.18,0.00944,"Qualified",,46.92,"CapPass","Cycle 2",2,1025,"J-1","Alloy 617",314626,"Plate"
147.02,0.00949,"Qualified",,46.97,"CapPass","Cycle 2",2,1026,"J-1","Alloy 617",314626,"Plate"
147.01,0.00954,"Qualified",,47.02,"CapPass","Cycle 2",2,1027,"J-1","Alloy 617",314626,"Plate"
147.08,0.00960,"Qualified",,47.08,"CapPass","Cycle 2",2,1028,"J-1","Alloy 617",314626,"Plate"
143.50,0.00965,"Qualified",,47.15,"CapPass","Cycle 2",2,1029,"J-1","Alloy 617",314626,"Plate"
124.90,0.00960,"Qualified",,47.25,"CapPass","Cycle 2",2,1030,"J-1","Alloy 617",314626,"Plate"
116.16,0.00954,"Qualified",,47.28,"CapPass","Cycle 2",2,1031,"J-1","Alloy 617",314626,"Plate"
109.53,0.00950,"Qualified",,47.31,"CapPass","Cycle 2",2,1032,"J-1","Alloy 617",314626,"Plate"
108.10,0.00949,"Qualified",,47.31,"CapPass","Cycle 2",2,1033,"J-1","Alloy 617",314626,"Plate"
100.88,0.00944,"Qualified",,47.34,"CapPass","Cycle 2",2,1034,"J-1","Alloy 617",314626,"Plate"
93.45,0.00939,"Qualified",,47.38,"CapPass","Cycle 2",2,1035,"J-1","Alloy 617",314626,"Plate"
86.94,0.00934,"Qualified",,47.42,"CapPass","Cycle 2",2,1036,"J-1","Alloy 617",314626,"Plate"
80.18,0.00929,"Qualified",,47.46,"CapPass","Cycle 2",2,1037,"J-1","Alloy 617",314626,"Plate"
73.45,0.00924,"Qualified",,47.51,"CapPass","Cycle 2",2,1038,"J-1","Alloy 617",314626,"Plate"
67.51,0.00919,"Qualified",,47.57,"CapPass","Cycle 2",2,1039,"J-1","Alloy 617",314626,"Plate"
60.40,0.00914,"Qualified",,47.63,"CapPass","Cycle 2",2,1040,"J-1","Alloy 617",314626,"Plate"
54.65,0.00909,"Qualified",,47.68,"CapPass","Cycle 2",2,1041,"J-1","Alloy 617",314626,"Plate"
47.70,0.00903,"Qualified",,47.75,"CapPass","Cycle 2",2,1042,"J-1","Alloy 617",314626,"Plate"
42.36,0.00898,"Qualified",,47.79,"CapPass","Cycle 2",2,1043,"J-1","Alloy 617",314626,"Plate"
40.90,0.00897,"Qualified",,47.81,"CapPass","Cycle 2",2,1044,"J-1","Alloy 617",314626,"Plate"
36.48,0.00893,"Qualified",,47.85,"CapPass","Cycle 2",2,1045,"J-1","Alloy 617",314626,"Plate"
31.09,0.00888,"Qualified",,47.90,"CapPass","Cycle 2",2,1046,"J-1","Alloy 617",314626,"Plate"
25.86,0.00883,"Qualified",,47.95,"CapPass","Cycle 2",2,1047,"J-1","Alloy 617",314626,"Plate"
19.77,0.00878,"Qualified",,48.01,"CapPass","Cycle 2",2,1048,"J-1","Alloy 617",314626,"Plate"
15.02,0.00873,"Qualified",,48.06,"CapPass","Cycle 2",2,1049,"J-1","Alloy 617",314626,"Plate"
9.69,0.00868,"Qualified",,48.11,"CapPass","Cycle 2",2,1050,"J-1","Alloy 617",314626,"Plate"
4.97,0.00863,"Qualified",,48.16,"CapPass","Cycle 2",2,1051,"J-1","Alloy 617",314626,"Plate"
-0.64,0.00858,"Qualified",,48.23,"CapPass","Cycle 2",2,1052,"J-1","Alloy 617",314626,"Plate"
-5.36,0.00853,"Qualified",,48.28,"CapPass","Cycle 2",2,1053,"J-1","Alloy 617",314626,"Plate"
-7.02,0.00850,"Qualified",,48.31,"CapPass","Cycle 2",2,1054,"J-1","Alloy 617",314626,"Plate"
-8.22,0.00848,"Qualified",,48.36,"CapPass","Cycle 2",2,1055,"J-1","Alloy 617",314626,"Plate"
-11.90,0.00842,"Qualified",,48.48,"CapPass","Cycle 2",2,1056,"J-1","Alloy 617",314626,"Plate"
-16.66,0.00837,"Qualified",,48.55,"CapPass","Cycle 2",2,1057,"J-1","Alloy 617",314626,"Plate"
-21.71,0.00832,"Qualified",,48.62,"CapPass","Cycle 2",2,1058,"J-1","Alloy 617",314626,"Plate"
-26.88,0.00827,"Qualified",,48.67,"CapPass","Cycle 2",2,1059,"J-1","Alloy 617",314626,"Plate"
-32.55,0.00822,"Qualified",,48.72,"CapPass","Cycle 2",2,1060,"J-1","Alloy 617",314626,"Plate"
-38.99,0.00817,"Qualified",,48.76,"CapPass","Cycle 2",2,1061,"J-1","Alloy 617",314626,"Plate"
-44.29,0.00812,"Qualified",,48.79,"CapPass","Cycle 2",2,1062,"J-1","Alloy 617",314626,"Plate"
-46.35,0.00810,"Qualified",,48.81,"CapPass","Cycle 2",2,1063,"J-1","Alloy 617",314626,"Plate"
-48.92,0.00807,"Qualified",,48.83,"CapPass","Cycle 2",2,1064,"J-1","Alloy 617",314626,"Plate"
-54.55,0.00802,"Qualified",,48.88,"CapPass","Cycle 2",2,1065,"J-1","Alloy 617",314626,"Plate"
-58.96,0.00797,"Qualified",,48.91,"CapPass","Cycle 2",2,1066,"J-1","Alloy 617",314626,"Plate"
-63.66,0.00792,"Qualified",,48.94,"CapPass","Cycle 2",2,1067,"J-1","Alloy 617",314626,"Plate"
-68.54,0.00787,"Qualified",,48.97,"CapPass","Cycle 2",2,1068,"J-1","Alloy 617",314626,"Plate"
-73.21,0.00782,"Qualified",,49.00,"CapPass","Cycle 2",2,1069,"J-1","Alloy 617",314626,"Plate"
-77.69,0.00777,"Qualified",,49.04,"CapPass","Cycle 2",2,1070,"J-1","Alloy 617",314626,"Plate"
-82.19,0.00772,"Qualified",,49.08,"CapPass","Cycle 2",2,1071,"J-1","Alloy 617",314626,"Plate"
-85.74,0.00767,"Qualified",,49.11,"CapPass","Cycle 2",2,1072,"J-1","Alloy 617",314626,"Plate"
-89.43,0.00762,"Qualified",,49.16,"CapPass","Cycle 2",2,1073,"J-1","Alloy 617",314626,"Plate"
-92.50,0.00757,"Qualified",,49.21,"CapPass","Cycle 2",2,1074,"J-1","Alloy 617",314626,"Plate"
-95.31,0.00752,"Qualified",,49.26,"CapPass","Cycle 2",2,1075,"J-1","Alloy 617",314626,"Plate"
-98.13,0.00747,"Qualified",,49.31,"CapPass","Cycle 2",2,1076,"J-1","Alloy 617",314626,"Plate"
-98.21,0.00747,"Qualified",,49.31,"CapPass","Cycle 2",2,1077,"J-1","Alloy 617",314626,"Plate"
-101.19,0.00741,"Qualified",,49.36,"CapPass","Cycle 2",2,1078,"J-1","Alloy 617",314626,"Plate"
-103.73,0.00736,"Qualified",,49.41,"CapPass","Cycle 2",2,1079,"J-1","Alloy 617",314626,"Plate"
-106.62,0.00731,"Qualified",,49.46,"CapPass","Cycle 2",2,1080,"J-1","Alloy 617",314626,"Plate"
-109.21,0.00726,"Qualified",,49.51,"CapPass","Cycle 2",2,1081,"J-1","Alloy 617",314626,"Plate"
-111.77,0.00721,"Qualified",,49.56,"CapPass","Cycle 2",2,1082,"J-1","Alloy 617",314626,"Plate"
-114.10,0.00716,"Qualified",,49.61,"CapPass","Cycle 2",2,1083,"J-1","Alloy 617",314626,"Plate"
-116.25,0.00711,"Qualified",,49.66,"CapPass","Cycle 2",2,1084,"J-1","Alloy 617",314626,"Plate"
-118.41,0.00705,"Qualified",,49.71,"CapPass","Cycle 2",2,1085,"J-1","Alloy 617",314626,"Plate"
-120.45,0.00700,"Qualified",,49.76,"CapPass","Cycle 2",2,1086,"J-1","Alloy 617",314626,"Plate"
-122.21,0.00697,"Qualified",,49.81,"CapPass","Cycle 2",2,1087,"J-1","Alloy 617",314626,"Plate"
-122.47,0.00695,"Qualified",,49.81,"CapPass","Cycle 2",2,1088,"J-1","Alloy 617",314626,"Plate"
-124.08,0.00690,"Qualified",,49.86,"CapPass","Cycle 2",2,1089,"J-1","Alloy 617",314626,"Plate"
-125.77,0.00685,"Qualified",,49.91,"CapPass","Cycle 2",2,1090,"J-1","Alloy 617",314626,"Plate"
-127.14,0.00680,"Qualified",,49.96,"CapPass","Cycle 2",2,1091,"J-1","Alloy 617",314626,"Plate"
-128.52,0.00675,"Qualified",,50.01,"CapPass","Cycle 2",2,1092,"J-1","Alloy 617",314626,"Plate"
-129.75,0.00670,"Qualified",,50.06,"CapPass","Cycle 2",2,1093,"J-1","Alloy 617",314626,"Plate"
-130.81,0.00665,"Qualified",,50.11,"CapPass","Cycle 2",2,1094,"J-1","Alloy 617",314626,"Plate"
-131.48,0.00660,"Qualified",,50.15,"CapPass","Cycle 2",2,1095,"J-1","Alloy 617",314626,"Plate"
-132.35,0.00655,"Qualified",,50.20,"CapPass","Cycle 2",2,1096,"J-1","Alloy 617",314626,"Plate"
-132.66,0.00650,"Qualified",,50.25,"CapPass","Cycle 2",2,1097,"J-1","Alloy 617",314626,"Plate"
-132.99,0.00645,"Qualified",,50.30,"CapPass","Cycle 2",2,1098,"J-1","Alloy 617",314626,"Plate"
-133.18,0.00645,"Qualified",,50.31,"CapPass","Cycle 2",2,1099,"J-1","Alloy 617",314626,"Plate"
-133.55,0.00640,"Qualified",,50.35,"CapPass","Cycle 2",2,1100,"J-1","Alloy 617",314626,"Plate"
-133.85,0.00635,"Qualified",,50.41,"CapPass","Cycle 2",2,1101,"J-1","Alloy 617",314626,"Plate"
-134.16,0.00630,"Qualified",,50.45,"CapPass","Cycle 2",2,1102,"J-1","Alloy 617",314626,"Plate"
-134.67,0.00625,"Qualified",,50.51,"CapPass","Cycle 2",2,1103,"J-1","Alloy 617",314626,"Plate"
-135.03,0.00619,"Qualified",,50.55,"CapPass","Cycle 2",2,1104,"J-1","Alloy 617",314626,"Plate"
-135.51,0.00614,"Qualified",,50.60,"CapPass","Cycle 2",2,1105,"J-1","Alloy 617",314626,"Plate"
-135.83,0.00609,"Qualified",,50.65,"CapPass","Cycle 2",2,1106,"J-1","Alloy 617",314626,"Plate"
-135.97,0.00604,"Qualified",,50.70,"CapPass","Cycle 2",2,1107,"J-1","Alloy 617",314626,"Plate"
-136.17,0.00599,"Qualified",,50.75,"CapPass","Cycle 2",2,1108,"J-1","Alloy 617",314626,"Plate"
-136.22,0.00594,"Qualified",,50.80,"CapPass","Cycle 2",2,1109,"J-1","Alloy 617",314626,"Plate"
-136.29,0.00594,"Qualified",,50.81,"CapPass","Cycle 2",2,1110,"J-1","Alloy 617",314626,"Plate"
-136.39,0.00589,"Qualified",,50.86,"CapPass","Cycle 2",2,1111,"J-1","Alloy 617",314626,"Plate"
-136.51,0.00584,"Qualified",,50.91,"CapPass","Cycle 2",2,1112,"J-1","Alloy 617",314626,"Plate"
-136.74,0.00579,"Qualified",,50.96,"CapPass","Cycle 2",2,1113,"J-1","Alloy 617",314626,"Plate"
-137.04,0.00574,"Qualified",,51.01,"CapPass","Cycle 2",2,1114,"J-1","Alloy 617",314626,"Plate"
-137.20,0.00569,"Qualified",,51.06,"CapPass","Cycle 2",2,1115,"J-1","Alloy 617",314626,"Plate"
-137.49,0.00564,"Qualified",,51.11,"CapPass","Cycle 2",2,1116,"J-1","Alloy 617",314626,"Plate"
-137.74,0.00558,"Qualified",,51.16,"CapPass","Cycle 2",2,1117,"J-1","Alloy 617",314626,"Plate"
-137.75,0.00553,"Qualified",,51.21,"CapPass","Cycle 2",2,1118,"J-1","Alloy 617",314626,"Plate"
-137.89,0.00548,"Qualified",,51.26,"CapPass","Cycle 2",2,1119,"J-1","Alloy 617",314626,"Plate"
-138.09,0.00544,"Qualified",,51.31,"CapPass","Cycle 2",2,1120,"J-1","Alloy 617",314626,"Plate"
-138.19,0.00543,"Qualified",,51.31,"CapPass","Cycle 2",2,1121,"J-1","Alloy 617",314626,"Plate"
-138.35,0.00538,"Qualified",,51.36,"CapPass","Cycle 2",2,1122,"J-1","Alloy 617",314626,"Plate"
-138.43,0.00533,"Qualified",,51.41,"CapPass","Cycle 2",2,1123,"J-1","Alloy 617",314626,"Plate"
-138.55,0.00528,"Qualified",,51.46,"CapPass","Cycle 2",2,1124,"J-1","Alloy 617",314626,"Plate"
-138.68,0.00523,"Qualified",,51.51,"CapPass","Cycle 2",2,1125,"J-1","Alloy 617",314626,"Plate"
-138.79,0.00518,"Qualified",,51.56,"CapPass","Cycle 2",2,1126,"J-1","Alloy 617",314626,"Plate"
-139.02,0.00513,"Qualified",,51.61,"CapPass","Cycle 2",2,1127,"J-1","Alloy 617",314626,"Plate"
-139.02,0.00507,"Qualified",,51.67,"CapPass","Cycle 2",2,1128,"J-1","Alloy 617",314626,"Plate"
-139.14,0.00502,"Qualified",,51.72,"CapPass","Cycle 2",2,1129,"J-1","Alloy 617",314626,"Plate"
-139.42,0.00497,"Qualified",,51.76,"CapPass","Cycle 2",2,1130,"J-1","Alloy 617",314626,"Plate"
-139.43,0.00493,"Qualified",,51.81,"CapPass","Cycle 2",2,1131,"J-1","Alloy 617",314626,"Plate"
-139.46,0.00492,"Qualified",,51.81,"CapPass","Cycle 2",2,1132,"J-1","Alloy 617",314626,"Plate"
-139.25,0.00487,"Qualified",,51.87,"CapPass","Cycle 2",2,1133,"J-1","Alloy 617",314626,"Plate"
-139.29,0.00482,"Qualified",,51.92,"CapPass","Cycle 2",2,1134,"J-1","Alloy 617",314626,"Plate"
-139.39,0.00477,"Qualified",,51.97,"CapPass","Cycle 2",2,1135,"J-1","Alloy 617",314626,"Plate"
-139.52,0.00472,"Qualified",,52.03,"CapPass","Cycle 2",2,1136,"J-1","Alloy 617",314626,"Plate"
-139.66,0.00467,"Qualified",,52.08,"CapPass","Cycle 2",2,1137,"J-1","Alloy 617",314626,"Plate"
-139.84,0.00462,"Qualified",,52.12,"CapPass","Cycle 2",2,1138,"J-1","Alloy 617",314626,"Plate"
-139.94,0.00456,"Qualified",,52.18,"CapPass","Cycle 2",2,1139,"J-1","Alloy 617",314626,"Plate"
-140.14,0.00451,"Qualified",,52.22,"CapPass","Cycle 2",2,1140,"J-1","Alloy 617",314626,"Plate"
-140.17,0.00446,"Qualified",,52.27,"CapPass","Cycle 2",2,1141,"J-1","Alloy 617",314626,"Plate"
-140.16,0.00443,"Qualified",,52.31,"CapPass","Cycle 2",2,1142,"J-1","Alloy 617",314626,"Plate"
-140.19,0.00441,"Qualified",,52.32,"CapPass","Cycle 2",2,1143,"J-1","Alloy 617",314626,"Plate"
-140.01,0.00436,"Qualified",,52.38,"CapPass","Cycle 2",2,1144,"J-1","Alloy 617",314626,"Plate"
-139.99,0.00431,"Qualified",,52.42,"CapPass","Cycle 2",2,1145,"J-1","Alloy 617",314626,"Plate"
-139.89,0.00426,"Qualified",,52.48,"CapPass","Cycle 2",2,1146,"J-1","Alloy 617",314626,"Plate"
-139.92,0.00421,"Qualified",,52.52,"CapPass","Cycle 2",2,1147,"J-1","Alloy 617",314626,"Plate"
-139.86,0.00416,"Qualified",,52.58,"CapPass","Cycle 2",2,1148,"J-1","Alloy 617",314626,"Plate"
-139.85,0.00411,"Qualified",,52.63,"CapPass","Cycle 2",2,1149,"J-1","Alloy 617",314626,"Plate"
-139.87,0.00406,"Qualified",,52.68,"CapPass","Cycle 2",2,1150,"J-1","Alloy 617",314626,"Plate"
-140.03,0.00401,"Qualified",,52.73,"CapPass","Cycle 2",2,1151,"J-1","Alloy 617",314626,"Plate"
-140.07,0.00396,"Qualified",,52.78,"CapPass","Cycle 2",2,1152,"J-1","Alloy 617",314626,"Plate"
-140.03,0.00393,"Qualified",,52.81,"CapPass","Cycle 2",2,1153,"J-1","Alloy 617",314626,"Plate"
-140.09,0.00391,"Qualified",,52.83,"CapPass","Cycle 2",2,1154,"J-1","Alloy 617",314626,"Plate"
-140.20,0.00386,"Qualified",,52.88,"CapPass","Cycle 2",2,1155,"J-1","Alloy 617",314626,"Plate"
-140.18,0.00381,"Qualified",,52.93,"CapPass","Cycle 2",2,1156,"J-1","Alloy 617",314626,"Plate"
-140.27,0.00375,"Qualified",,52.98,"CapPass","Cycle 2",2,1157,"J-1","Alloy 617",314626,"Plate"
-140.24,0.00370,"Qualified",,53.03,"CapPass","Cycle 2",2,1158,"J-1","Alloy 617",314626,"Plate"
-140.47,0.00365,"Qualified",,53.08,"CapPass","Cycle 2",2,1159,"J-1","Alloy 617",314626,"Plate"
-140.50,0.00360,"Qualified",,53.13,"CapPass","Cycle 2",2,1160,"J-1","Alloy 617",314626,"Plate"
-140.59,0.00355,"Qualified",,53.18,"CapPass","Cycle 2",2,1161,"J-1","Alloy 617",314626,"Plate"
-140.64,0.00350,"Qualified",,53.23,"CapPass","Cycle 2",2,1162,"J-1","Alloy 617",314626,"Plate"
-140.65,0.00345,"Qualified",,53.29,"CapPass","Cycle 2",2,1163,"J-1","Alloy 617",314626,"Plate"
-140.78,0.00343,"Qualified",,53.31,"CapPass","Cycle 2",2,1164,"J-1","Alloy 617",314626,"Plate"
-140.85,0.00340,"Qualified",,53.34,"CapPass","Cycle 2",2,1165,"J-1","Alloy 617",314626,"Plate"
-141.04,0.00335,"Qualified",,53.39,"CapPass","Cycle 2",2,1166,"J-1","Alloy 617",314626,"Plate"
-141.30,0.00329,"Qualified",,53.44,"CapPass","Cycle 2",2,1167,"J-1","Alloy 617",314626,"Plate"
-141.51,0.00324,"Qualified",,53.49,"CapPass","Cycle 2",2,1168,"J-1","Alloy 617",314626,"Plate"
-141.54,0.00319,"Qualified",,53.54,"CapPass","Cycle 2",2,1169,"J-1","Alloy 617",314626,"Plate"
-141.60,0.00314,"Qualified",,53.58,"CapPass","Cycle 2",2,1170,"J-1","Alloy 617",314626,"Plate"
-141.63,0.00309,"Qualified",,53.63,"CapPass","Cycle 2",2,1171,"J-1","Alloy 617",314626,"Plate"
-141.59,0.00304,"Qualified",,53.69,"CapPass","Cycle 2",2,1172,"J-1","Alloy 617",314626,"Plate"
-141.81,0.00299,"Qualified",,53.73,"CapPass","Cycle 2",2,1173,"J-1","Alloy 617",314626,"Plate"
-141.87,0.00294,"Qualified",,53.78,"CapPass","Cycle 2",2,1174,"J-1","Alloy 617",314626,"Plate"
-141.94,0.00293,"Qualified",,53.81,"CapPass","Cycle 2",2,1175,"J-1","Alloy 617",314626,"Plate"
-141.92,0.00289,"Qualified",,53.83,"CapPass","Cycle 2",2,1176,"J-1","Alloy 617",314626,"Plate"
-141.91,0.00284,"Qualified",,53.89,"CapPass","Cycle 2",2,1177,"J-1","Alloy 617",314626,"Plate"
-142.10,0.00279,"Qualified",,53.93,"CapPass","Cycle 2",2,1178,"J-1","Alloy 617",314626,"Plate"
-142.07,0.00274,"Qualified",,53.99,"CapPass","Cycle 2",2,1179,"J-1","Alloy 617",314626,"Plate"
-142.15,0.00269,"Qualified",,54.04,"CapPass","Cycle 2",2,1180,"J-1","Alloy 617",314626,"Plate"
-142.23,0.00264,"Qualified",,54.09,"CapPass","Cycle 2",2,1181,"J-1","Alloy 617",314626,"Plate"
-142.54,0.00259,"Qualified",,54.13,"CapPass","Cycle 2",2,1182,"J-1","Alloy 617",314626,"Plate"
-142.59,0.00254,"Qualified",,54.19,"CapPass","Cycle 2",2,1183,"J-1","Alloy 617",314626,"Plate"
-142.54,0.00249,"Qualified",,54.24,"CapPass","Cycle 2",2,1184,"J-1","Alloy 617",314626,"Plate"
-142.79,0.00244,"Qualified",,54.29,"CapPass","Cycle 2",2,1185,"J-1","Alloy 617",314626,"Plate"
-142.79,0.00243,"Qualified",,54.31,"CapPass","Cycle 2",2,1186,"J-1","Alloy 617",314626,"Plate"
-142.77,0.00239,"Qualified",,54.34,"CapPass","Cycle 2",2,1187,"J-1","Alloy 617",314626,"Plate"
-143.10,0.00234,"Qualified",,54.40,"CapPass","Cycle 2",2,1188,"J-1","Alloy 617",314626,"Plate"
-143.33,0.00228,"Qualified",,54.45,"CapPass","Cycle 2",2,1189,"J-1","Alloy 617",314626,"Plate"
-143.43,0.00223,"Qualified",,54.50,"CapPass","Cycle 2",2,1190,"J-1","Alloy 617",314626,"Plate"
-143.53,0.00218,"Qualified",,54.55,"CapPass","Cycle 2",2,1191,"J-1","Alloy 617",314626,"Plate"
-143.58,0.00213,"Qualified",,54.60,"CapPass","Cycle 2",2,1192,"J-1","Alloy 617",314626,"Plate"
-143.50,0.00208,"Qualified",,54.65,"CapPass","Cycle 2",2,1193,"J-1","Alloy 617",314626,"Plate"
-143.51,0.00203,"Qualified",,54.70,"CapPass","Cycle 2",2,1194,"J-1","Alloy 617",314626,"Plate"
-143.66,0.00198,"Qualified",,54.75,"CapPass","Cycle 2",2,1195,"J-1","Alloy 617",314626,"Plate"
-143.53,0.00192,"Qualified",,54.80,"CapPass","Cycle 2",2,1196,"J-1","Alloy 617",314626,"Plate"
-143.50,0.00192,"Qualified",,54.81,"CapPass","Cycle 2",2,1197,"J-1","Alloy 617",314626,"Plate"
-143.49,0.00187,"Qualified",,54.85,"CapPass","Cycle 2",2,1198,"J-1","Alloy 617",314626,"Plate"
-143.53,0.00182,"Qualified",,54.90,"CapPass","Cycle 2",2,1199,"J-1","Alloy 617",314626,"Plate"
-143.54,0.00177,"Qualified",,54.95,"CapPass","Cycle 2",2,1200,"J-1","Alloy 617",314626,"Plate"
-143.60,0.00172,"Qualified",,55.00,"CapPass","Cycle 2",2,1201,"J-1","Alloy 617",314626,"Plate"
-143.60,0.00167,"Qualified",,55.05,"CapPass","Cycle 2",2,1202,"J-1","Alloy 617",314626,"Plate"
-143.74,0.00162,"Qualified",,55.11,"CapPass","Cycle 2",2,1203,"J-1","Alloy 617",314626,"Plate"
-143.93,0.00157,"Qualified",,55.16,"CapPass","Cycle 2",2,1204,"J-1","Alloy 617",314626,"Plate"
-144.08,0.00152,"Qualified",,55.21,"CapPass","Cycle 2",2,1205,"J-1","Alloy 617",314626,"Plate"
-144.21,0.00147,"Qualified",,55.26,"CapPass","Cycle 2",2,1206,"J-1","Alloy 617",314626,"Plate"
-144.31,0.00142,"Qualified",,55.31,"CapPass","Cycle 2",2,1207,"J-1","Alloy 617",314626,"Plate"
-144.41,0.00141,"Qualified",,55.31,"CapPass","Cycle 2",2,1208,"J-1","Alloy 617",314626,"Plate"
-144.54,0.00136,"Qualified",,55.37,"CapPass","Cycle 2",2,1209,"J-1","Alloy 617",314626,"Plate"
-144.87,0.00131,"Qualified",,55.41,"CapPass","Cycle 2",2,1210,"J-1","Alloy 617",314626,"Plate"
-145.04,0.00126,"Qualified",,55.46,"CapPass","Cycle 2",2,1211,"J-1","Alloy 617",314626,"Plate"
-145.13,0.00121,"Qualified",,55.52,"CapPass","Cycle 2",2,1212,"J-1","Alloy 617",314626,"Plate"
-145.24,0.00116,"Qualified",,55.56,"CapPass","Cycle 2",2,1213,"J-1","Alloy 617",314626,"Plate"
-145.27,0.00111,"Qualified",,55.61,"CapPass","Cycle 2",2,1214,"J-1","Alloy 617",314626,"Plate"
-145.51,0.00106,"Qualified",,55.66,"CapPass","Cycle 2",2,1215,"J-1","Alloy 617",314626,"Plate"
-145.49,0.00100,"Qualified",,55.71,"CapPass","Cycle 2",2,1216,"J-1","Alloy 617",314626,"Plate"
-145.56,0.00095,"Qualified",,55.76,"CapPass","Cycle 2",2,1217,"J-1","Alloy 617",314626,"Plate"
-145.45,0.00091,"Qualified",,55.81,"CapPass","Cycle 2",2,1218,"J-1","Alloy 617",314626,"Plate"
-145.48,0.00090,"Qualified",,55.81,"CapPass","Cycle 2",2,1219,"J-1","Alloy 617",314626,"Plate"
-145.26,0.00085,"Qualified",,55.87,"CapPass","Cycle 2",2,1220,"J-1","Alloy 617",314626,"Plate"
-145.14,0.00080,"Qualified",,55.92,"CapPass","Cycle 2",2,1221,"J-1","Alloy 617",314626,"Plate"
-144.95,0.00075,"Qualified",,55.98,"CapPass","Cycle 2",2,1222,"J-1","Alloy 617",314626,"Plate"
-145.02,0.00070,"Qualified",,56.03,"CapPass","Cycle 2",2,1223,"J-1","Alloy 617",314626,"Plate"
-145.26,0.00065,"Qualified",,56.08,"CapPass","Cycle 2",2,1224,"J-1","Alloy 617",314626,"Plate"
-145.42,0.00059,"Qualified",,56.13,"CapPass","Cycle 2",2,1225,"J-1","Alloy 617",314626,"Plate"
-145.57,0.00054,"Qualified",,56.18,"CapPass","Cycle 2",2,1226,"J-1","Alloy 617",314626,"Plate"
-145.59,0.00049,"Qualified",,56.23,"CapPass","Cycle 2",2,1227,"J-1","Alloy 617",314626,"Plate"
-145.74,0.00044,"Qualified",,56.28,"CapPass","Cycle 2",2,1228,"J-1","Alloy 617",314626,"Plate"
-145.74,0.00041,"Qualified",,56.31,"CapPass","Cycle 2",2,1229,"J-1","Alloy 617",314626,"Plate"
-145.81,0.00039,"Qualified",,56.33,"CapPass","Cycle 2",2,1230,"J-1","Alloy 617",314626,"Plate"
-145.74,0.00034,"Qualified",,56.38,"CapPass","Cycle 2",2,1231,"J-1","Alloy 617",314626,"Plate"
-145.59,0.00029,"Qualified",,56.43,"CapPass","Cycle 2",2,1232,"J-1","Alloy 617",314626,"Plate"
-145.49,0.00023,"Qualified",,56.48,"CapPass","Cycle 2",2,1233,"J-1","Alloy 617",314626,"Plate"
-145.27,0.00018,"Qualified",,56.53,"CapPass","Cycle 2",2,1234,"J-1","Alloy 617",314626,"Plate"
-145.11,0.00013,"Qualified",,56.59,"CapPass","Cycle 2",2,1235,"J-1","Alloy 617",314626,"Plate"
-145.37,0.00008,"Qualified",,56.64,"CapPass","Cycle 2",2,1236,"J-1","Alloy 617",314626,"Plate"
-145.56,0.00003,"Qualified",,56.70,"CapPass","Cycle 2",2,1237,"J-1","Alloy 617",314626,"Plate"
-145.62,-0.00002,"Qualified",,56.74,"CapPass","Cycle 2",2,1238,"J-1","Alloy 617",314626,"Plate"
-145.74,-0.00007,"Qualified",,56.79,"CapPass","Cycle 2",2,1239,"J-1","Alloy 617",314626,"Plate"
-145.80,-0.00009,"Qualified",,56.81,"CapPass","Cycle 2",2,1240,"J-1","Alloy 617",314626,"Plate"
-145.91,-0.00012,"Qualified",,56.84,"CapPass","Cycle 2",2,1241,"J-1","Alloy 617",314626,"Plate"
-145.92,-0.00017,"Qualified",,56.89,"CapPass","Cycle 2",2,1242,"J-1","Alloy 617",314626,"Plate"
-146.06,-0.00022,"Qualified",,56.93,"CapPass","Cycle 2",2,1243,"J-1","Alloy 617",314626,"Plate"
-146.04,-0.00028,"Qualified",,56.99,"CapPass","Cycle 2",2,1244,"J-1","Alloy 617",314626,"Plate"
-146.04,-0.00033,"Qualified",,57.04,"CapPass","Cycle 2",2,1245,"J-1","Alloy 617",314626,"Plate"
-146.18,-0.00038,"Qualified",,57.10,"CapPass","Cycle 2",2,1246,"J-1","Alloy 617",314626,"Plate"
-146.23,-0.00043,"Qualified",,57.15,"CapPass","Cycle 2",2,1247,"J-1","Alloy 617",314626,"Plate"
-146.41,-0.00048,"Qualified",,57.20,"CapPass","Cycle 2",2,1248,"J-1","Alloy 617",314626,"Plate"
-146.38,-0.00053,"Qualified",,57.25,"CapPass","Cycle 2",2,1249,"J-1","Alloy 617",314626,"Plate"
-146.40,-0.00058,"Qualified",,57.30,"CapPass","Cycle 2",2,1250,"J-1","Alloy 617",314626,"Plate"
-146.39,-0.00058,"Qualified",,57.31,"CapPass","Cycle 2",2,1251,"J-1","Alloy 617",314626,"Plate"
-146.55,-0.00063,"Qualified",,57.35,"CapPass","Cycle 2",2,1252,"J-1","Alloy 617",314626,"Plate"
-146.70,-0.00068,"Qualified",,57.40,"CapPass","Cycle 2",2,1253,"J-1","Alloy 617",314626,"Plate"
-146.66,-0.00074,"Qualified",,57.46,"CapPass","Cycle 2",2,1254,"J-1","Alloy 617",314626,"Plate"
-146.71,-0.00079,"Qualified",,57.51,"CapPass","Cycle 2",2,1255,"J-1","Alloy 617",314626,"Plate"
-147.09,-0.00084,"Qualified",,57.56,"CapPass","Cycle 2",2,1256,"J-1","Alloy 617",314626,"Plate"
-147.28,-0.00089,"Qualified",,57.61,"CapPass","Cycle 2",2,1257,"J-1","Alloy 617",314626,"Plate"
-147.49,-0.00094,"Qualified",,57.65,"CapPass","Cycle 2",2,1258,"J-1","Alloy 617",314626,"Plate"
-147.43,-0.00099,"Qualified",,57.70,"CapPass","Cycle 2",2,1259,"J-1","Alloy 617",314626,"Plate"
-147.48,-0.00104,"Qualified",,57.76,"CapPass","Cycle 2",2,1260,"J-1","Alloy 617",314626,"Plate"
-147.45,-0.00109,"Qualified",,57.80,"CapPass","Cycle 2",2,1261,"J-1","Alloy 617",314626,"Plate"
-147.51,-0.00109,"Qualified",,57.81,"CapPass","Cycle 2",2,1262,"J-1","Alloy 617",314626,"Plate"
-147.50,-0.00114,"Qualified",,57.86,"CapPass","Cycle 2",2,1263,"J-1","Alloy 617",314626,"Plate"
-147.53,-0.00119,"Qualified",,57.90,"CapPass","Cycle 2",2,1264,"J-1","Alloy 617",314626,"Plate"
-147.47,-0.00124,"Qualified",,57.96,"CapPass","Cycle 2",2,1265,"J-1","Alloy 617",314626,"Plate"
-147.56,-0.00129,"Qualified",,58.01,"CapPass","Cycle 2",2,1266,"J-1","Alloy 617",314626,"Plate"
-147.65,-0.00134,"Qualified",,58.06,"CapPass","Cycle 2",2,1267,"J-1","Alloy 617",314626,"Plate"
-147.90,-0.00139,"Qualified",,58.11,"CapPass","Cycle 2",2,1268,"J-1","Alloy 617",314626,"Plate"
-148.01,-0.00145,"Qualified",,58.16,"CapPass","Cycle 2",2,1269,"J-1","Alloy 617",314626,"Plate"
-148.23,-0.00150,"Qualified",,58.21,"CapPass","Cycle 2",2,1270,"J-1","Alloy 617",314626,"Plate"
-148.29,-0.00155,"Qualified",,58.26,"CapPass","Cycle 2",2,1271,"J-1","Alloy 617",314626,"Plate"
-148.35,-0.00159,"Qualified",,58.31,"CapPass","Cycle 2",2,1272,"J-1","Alloy 617",314626,"Plate"
-148.40,-0.00160,"Qualified",,58.31,"CapPass","Cycle 2",2,1273,"J-1","Alloy 617",314626,"Plate"
-148.58,-0.00165,"Qualified",,58.36,"CapPass","Cycle 2",2,1274,"J-1","Alloy 617",314626,"Plate"
-148.50,-0.00170,"Qualified",,58.41,"CapPass","Cycle 2",2,1275,"J-1","Alloy 617",314626,"Plate"
-148.53,-0.00175,"Qualified",,58.46,"CapPass","Cycle 2",2,1276,"J-1","Alloy 617",314626,"Plate"
-148.47,-0.00180,"Qualified",,58.52,"CapPass","Cycle 2",2,1277,"J-1","Alloy 617",314626,"Plate"
-148.52,-0.00185,"Qualified",,58.56,"CapPass","Cycle 2",2,1278,"J-1","Alloy 617",314626,"Plate"
