Repository: js-molina/fatigue-A617

File: data/950C/Strain rate 0.001/2.0% strain/HTM_A19_Cycles_J5.csv (part 3 of 20)
"Stress Mpa","Strain","Qual State","Qual Exceptions","Elapsed Time Sec","Data State","Cycle Label","Cycle","Count","Sample","Alloy","Heat","Material_Form"
142.29,0.00235,"Qualified",,39.85,"CapPass","Cycle 2",2,855,"J-5","Alloy 617",314626,"Plate"
142.22,0.00240,"Qualified",,39.90,"CapPass","Cycle 2",2,856,"J-5","Alloy 617",314626,"Plate"
142.18,0.00245,"Qualified",,39.95,"CapPass","Cycle 2",2,857,"J-5","Alloy 617",314626,"Plate"
142.12,0.00250,"Qualified",,40.00,"CapPass","Cycle 2",2,858,"J-5","Alloy 617",314626,"Plate"
142.06,0.00255,"Qualified",,40.05,"CapPass","Cycle 2",2,859,"J-5","Alloy 617",314626,"Plate"
141.91,0.00261,"Qualified",,40.11,"CapPass","Cycle 2",2,860,"J-5","Alloy 617",314626,"Plate"
141.95,0.00266,"Qualified",,40.16,"CapPass","Cycle 2",2,861,"J-5","Alloy 617",314626,"Plate"
141.94,0.00271,"Qualified",,40.21,"CapPass","Cycle 2",2,862,"J-5","Alloy 617",314626,"Plate"
142.11,0.00276,"Qualified",,40.26,"CapPass","Cycle 2",2,863,"J-5","Alloy 617",314626,"Plate"
142.06,0.00280,"Qualified",,40.31,"CapPass","Cycle 2",2,864,"J-5","Alloy 617",314626,"Plate"
142.02,0.00281,"Qualified",,40.31,"CapPass","Cycle 2",2,865,"J-5","Alloy 617",314626,"Plate"
141.94,0.00286,"Qualified",,40.36,"CapPass","Cycle 2",2,866,"J-5","Alloy 617",314626,"Plate"
142.05,0.00292,"Qualified",,40.42,"CapPass","Cycle 2",2,867,"J-5","Alloy 617",314626,"Plate"
142.10,0.00297,"Qualified",,40.46,"CapPass","Cycle 2",2,868,"J-5","Alloy 617",314626,"Plate"
142.36,0.00302,"Qualified",,40.51,"CapPass","Cycle 2",2,869,"J-5","Alloy 617",314626,"Plate"
142.54,0.00307,"Qualified",,40.58,"CapPass","Cycle 2",2,870,"J-5","Alloy 617",314626,"Plate"
142.74,0.00312,"Qualified",,40.63,"CapPass","Cycle 2",2,871,"J-5","Alloy 617",314626,"Plate"
142.98,0.00317,"Qualified",,40.68,"CapPass","Cycle 2",2,872,"J-5","Alloy 617",314626,"Plate"
143.11,0.00322,"Qualified",,40.73,"CapPass","Cycle 2",2,873,"J-5","Alloy 617",314626,"Plate"
143.17,0.00328,"Qualified",,40.78,"CapPass","Cycle 2",2,874,"J-5","Alloy 617",314626,"Plate"
143.27,0.00330,"Qualified",,40.81,"CapPass","Cycle 2",2,875,"J-5","Alloy 617",314626,"Plate"
143.38,0.00333,"Qualified",,40.83,"CapPass","Cycle 2",2,876,"J-5","Alloy 617",314626,"Plate"
143.57,0.00338,"Qualified",,40.88,"CapPass","Cycle 2",2,877,"J-5","Alloy 617",314626,"Plate"
143.70,0.00343,"Qualified",,40.93,"CapPass","Cycle 2",2,878,"J-5","Alloy 617",314626,"Plate"
143.65,0.00349,"Qualified",,40.98,"CapPass","Cycle 2",2,879,"J-5","Alloy 617",314626,"Plate"
143.64,0.00354,"Qualified",,41.03,"CapPass","Cycle 2",2,880,"J-5","Alloy 617",314626,"Plate"
143.53,0.00359,"Qualified",,41.08,"CapPass","Cycle 2",2,881,"J-5","Alloy 617",314626,"Plate"
143.44,0.00364,"Qualified",,41.14,"CapPass","Cycle 2",2,882,"J-5","Alloy 617",314626,"Plate"
143.36,0.00369,"Qualified",,41.19,"CapPass","Cycle 2",2,883,"J-5","Alloy 617",314626,"Plate"
143.35,0.00375,"Qualified",,41.25,"CapPass","Cycle 2",2,884,"J-5","Alloy 617",314626,"Plate"
143.19,0.00380,"Qualified",,41.29,"CapPass","Cycle 2",2,885,"J-5","Alloy 617",314626,"Plate"
143.16,0.00381,"Qualified",,41.31,"CapPass","Cycle 2",2,886,"J-5","Alloy 617",314626,"Plate"
143.24,0.00385,"Qualified",,41.35,"CapPass","Cycle 2",2,887,"J-5","Alloy 617",314626,"Plate"
143.27,0.00390,"Qualified",,41.40,"CapPass","Cycle 2",2,888,"J-5","Alloy 617",314626,"Plate"
143.32,0.00395,"Qualified",,41.45,"CapPass","Cycle 2",2,889,"J-5","Alloy 617",314626,"Plate"
143.46,0.00400,"Qualified",,41.50,"CapPass","Cycle 2",2,890,"J-5","Alloy 617",314626,"Plate"
143.46,0.00405,"Qualified",,41.55,"CapPass","Cycle 2",2,891,"J-5","Alloy 617",314626,"Plate"
143.51,0.00410,"Qualified",,41.60,"CapPass","Cycle 2",2,892,"J-5","Alloy 617",314626,"Plate"
143.44,0.00416,"Qualified",,41.65,"CapPass","Cycle 2",2,893,"J-5","Alloy 617",314626,"Plate"
143.57,0.00421,"Qualified",,41.70,"CapPass","Cycle 2",2,894,"J-5","Alloy 617",314626,"Plate"
143.43,0.00426,"Qualified",,41.76,"CapPass","Cycle 2",2,895,"J-5","Alloy 617",314626,"Plate"
143.45,0.00431,"Qualified",,41.81,"CapPass","Cycle 2",2,896,"J-5","Alloy 617",314626,"Plate"
143.44,0.00437,"Qualified",,41.86,"CapPass","Cycle 2",2,897,"J-5","Alloy 617",314626,"Plate"
143.29,0.00442,"Qualified",,41.91,"CapPass","Cycle 2",2,898,"J-5","Alloy 617",314626,"Plate"
143.28,0.00447,"Qualified",,41.96,"CapPass","Cycle 2",2,899,"J-5","Alloy 617",314626,"Plate"
143.43,0.00452,"Qualified",,42.01,"CapPass","Cycle 2",2,900,"J-5","Alloy 617",314626,"Plate"
143.69,0.00457,"Qualified",,42.08,"CapPass","Cycle 2",2,901,"J-5","Alloy 617",314626,"Plate"
144.16,0.00463,"Qualified",,42.13,"CapPass","Cycle 2",2,902,"J-5","Alloy 617",314626,"Plate"
144.47,0.00468,"Qualified",,42.18,"CapPass","Cycle 2",2,903,"J-5","Alloy 617",314626,"Plate"
144.72,0.00473,"Qualified",,42.23,"CapPass","Cycle 2",2,904,"J-5","Alloy 617",314626,"Plate"
144.94,0.00479,"Qualified",,42.28,"CapPass","Cycle 2",2,905,"J-5","Alloy 617",314626,"Plate"
144.93,0.00482,"Qualified",,42.31,"CapPass","Cycle 2",2,906,"J-5","Alloy 617",314626,"Plate"
144.96,0.00484,"Qualified",,42.33,"CapPass","Cycle 2",2,907,"J-5","Alloy 617",314626,"Plate"
144.73,0.00489,"Qualified",,42.38,"CapPass","Cycle 2",2,908,"J-5","Alloy 617",314626,"Plate"
144.52,0.00494,"Qualified",,42.43,"CapPass","Cycle 2",2,909,"J-5","Alloy 617",314626,"Plate"
144.37,0.00499,"Qualified",,42.48,"CapPass","Cycle 2",2,910,"J-5","Alloy 617",314626,"Plate"
144.15,0.00504,"Qualified",,42.54,"CapPass","Cycle 2",2,911,"J-5","Alloy 617",314626,"Plate"
144.12,0.00510,"Qualified",,42.59,"CapPass","Cycle 2",2,912,"J-5","Alloy 617",314626,"Plate"
144.35,0.00515,"Qualified",,42.65,"CapPass","Cycle 2",2,913,"J-5","Alloy 617",314626,"Plate"
144.44,0.00520,"Qualified",,42.69,"CapPass","Cycle 2",2,914,"J-5","Alloy 617",314626,"Plate"
144.43,0.00525,"Qualified",,42.74,"CapPass","Cycle 2",2,915,"J-5","Alloy 617",314626,"Plate"
144.25,0.00531,"Qualified",,42.79,"CapPass","Cycle 2",2,916,"J-5","Alloy 617",314626,"Plate"
144.23,0.00532,"Qualified",,42.81,"CapPass","Cycle 2",2,917,"J-5","Alloy 617",314626,"Plate"
144.08,0.00536,"Qualified",,42.85,"CapPass","Cycle 2",2,918,"J-5","Alloy 617",314626,"Plate"
143.93,0.00541,"Qualified",,42.90,"CapPass","Cycle 2",2,919,"J-5","Alloy 617",314626,"Plate"
143.73,0.00546,"Qualified",,42.95,"CapPass","Cycle 2",2,920,"J-5","Alloy 617",314626,"Plate"
143.49,0.00551,"Qualified",,43.00,"CapPass","Cycle 2",2,921,"J-5","Alloy 617",314626,"Plate"
143.42,0.00556,"Qualified",,43.06,"CapPass","Cycle 2",2,922,"J-5","Alloy 617",314626,"Plate"
143.60,0.00561,"Qualified",,43.11,"CapPass","Cycle 2",2,923,"J-5","Alloy 617",314626,"Plate"
143.90,0.00567,"Qualified",,43.16,"CapPass","Cycle 2",2,924,"J-5","Alloy 617",314626,"Plate"
143.93,0.00572,"Qualified",,43.21,"CapPass","Cycle 2",2,925,"J-5","Alloy 617",314626,"Plate"
144.00,0.00577,"Qualified",,43.26,"CapPass","Cycle 2",2,926,"J-5","Alloy 617",314626,"Plate"
144.01,0.00582,"Qualified",,43.31,"CapPass","Cycle 2",2,927,"J-5","Alloy 617",314626,"Plate"
144.08,0.00582,"Qualified",,43.31,"CapPass","Cycle 2",2,928,"J-5","Alloy 617",314626,"Plate"
144.23,0.00587,"Qualified",,43.36,"CapPass","Cycle 2",2,929,"J-5","Alloy 617",314626,"Plate"
144.27,0.00593,"Qualified",,43.41,"CapPass","Cycle 2",2,930,"J-5","Alloy 617",314626,"Plate"
144.37,0.00598,"Qualified",,43.46,"CapPass","Cycle 2",2,931,"J-5","Alloy 617",314626,"Plate"
144.27,0.00603,"Qualified",,43.51,"CapPass","Cycle 2",2,932,"J-5","Alloy 617",314626,"Plate"
144.38,0.00608,"Qualified",,43.56,"CapPass","Cycle 2",2,933,"J-5","Alloy 617",314626,"Plate"
144.39,0.00613,"Qualified",,43.61,"CapPass","Cycle 2",2,934,"J-5","Alloy 617",314626,"Plate"
144.28,0.00618,"Qualified",,43.68,"CapPass","Cycle 2",2,935,"J-5","Alloy 617",314626,"Plate"
144.42,0.00623,"Qualified",,43.71,"CapPass","Cycle 2",2,936,"J-5","Alloy 617",314626,"Plate"
144.43,0.00628,"Qualified",,43.76,"CapPass","Cycle 2",2,937,"J-5","Alloy 617",314626,"Plate"
144.36,0.00632,"Qualified",,43.81,"CapPass","Cycle 2",2,938,"J-5","Alloy 617",314626,"Plate"
144.40,0.00633,"Qualified",,43.81,"CapPass","Cycle 2",2,939,"J-5","Alloy 617",314626,"Plate"
144.14,0.00638,"Qualified",,43.86,"CapPass","Cycle 2",2,940,"J-5","Alloy 617",314626,"Plate"
143.92,0.00643,"Qualified",,43.91,"CapPass","Cycle 2",2,941,"J-5","Alloy 617",314626,"Plate"
143.46,0.00649,"Qualified",,43.98,"CapPass","Cycle 2",2,942,"J-5","Alloy 617",314626,"Plate"
143.30,0.00654,"Qualified",,44.03,"CapPass","Cycle 2",2,943,"J-5","Alloy 617",314626,"Plate"
143.35,0.00659,"Qualified",,44.08,"CapPass","Cycle 2",2,944,"J-5","Alloy 617",314626,"Plate"
143.60,0.00664,"Qualified",,44.13,"CapPass","Cycle 2",2,945,"J-5","Alloy 617",314626,"Plate"
143.75,0.00669,"Qualified",,44.18,"CapPass","Cycle 2",2,946,"J-5","Alloy 617",314626,"Plate"
144.08,0.00674,"Qualified",,44.24,"CapPass","Cycle 2",2,947,"J-5","Alloy 617",314626,"Plate"
144.28,0.00680,"Qualified",,44.29,"CapPass","Cycle 2",2,948,"J-5","Alloy 617",314626,"Plate"
144.36,0.00682,"Qualified",,44.31,"CapPass","Cycle 2",2,949,"J-5","Alloy 617",314626,"Plate"
144.52,0.00685,"Qualified",,44.34,"CapPass","Cycle 2",2,950,"J-5","Alloy 617",314626,"Plate"
144.67,0.00690,"Qualified",,44.39,"CapPass","Cycle 2",2,951,"J-5","Alloy 617",314626,"Plate"
144.97,0.00695,"Qualified",,44.44,"CapPass","Cycle 2",2,952,"J-5","Alloy 617",314626,"Plate"
145.06,0.00700,"Qualified",,44.49,"CapPass","Cycle 2",2,953,"J-5","Alloy 617",314626,"Plate"
145.12,0.00705,"Qualified",,44.54,"CapPass","Cycle 2",2,954,"J-5","Alloy 617",314626,"Plate"
145.32,0.00711,"Qualified",,44.59,"CapPass","Cycle 2",2,955,"J-5","Alloy 617",314626,"Plate"
145.49,0.00716,"Qualified",,44.64,"CapPass","Cycle 2",2,956,"J-5","Alloy 617",314626,"Plate"
145.48,0.00721,"Qualified",,44.69,"CapPass","Cycle 2",2,957,"J-5","Alloy 617",314626,"Plate"
145.25,0.00726,"Qualified",,44.74,"CapPass","Cycle 2",2,958,"J-5","Alloy 617",314626,"Plate"
145.07,0.00731,"Qualified",,44.79,"CapPass","Cycle 2",2,959,"J-5","Alloy 617",314626,"Plate"
145.03,0.00732,"Qualified",,44.81,"CapPass","Cycle 2",2,960,"J-5","Alloy 617",314626,"Plate"
144.90,0.00737,"Qualified",,44.84,"CapPass","Cycle 2",2,961,"J-5","Alloy 617",314626,"Plate"
144.52,0.00742,"Qualified",,44.91,"CapPass","Cycle 2",2,962,"J-5","Alloy 617",314626,"Plate"
144.39,0.00747,"Qualified",,44.95,"CapPass","Cycle 2",2,963,"J-5","Alloy 617",314626,"Plate"
144.05,0.00752,"Qualified",,45.01,"CapPass","Cycle 2",2,964,"J-5","Alloy 617",314626,"Plate"
143.94,0.00757,"Qualified",,45.06,"CapPass","Cycle 2",2,965,"J-5","Alloy 617",314626,"Plate"
143.72,0.00763,"Qualified",,45.11,"CapPass","Cycle 2",2,966,"J-5","Alloy 617",314626,"Plate"
143.77,0.00768,"Qualified",,45.18,"CapPass","Cycle 2",2,967,"J-5","Alloy 617",314626,"Plate"
144.03,0.00773,"Qualified",,45.22,"CapPass","Cycle 2",2,968,"J-5","Alloy 617",314626,"Plate"
144.23,0.00778,"Qualified",,45.28,"CapPass","Cycle 2",2,969,"J-5","Alloy 617",314626,"Plate"
144.32,0.00782,"Qualified",,45.31,"CapPass","Cycle 2",2,970,"J-5","Alloy 617",314626,"Plate"
144.41,0.00783,"Qualified",,45.33,"CapPass","Cycle 2",2,971,"J-5","Alloy 617",314626,"Plate"
144.69,0.00788,"Qualified",,45.38,"CapPass","Cycle 2",2,972,"J-5","Alloy 617",314626,"Plate"
144.92,0.00793,"Qualified",,45.43,"CapPass","Cycle 2",2,973,"J-5","Alloy 617",314626,"Plate"
145.21,0.00798,"Qualified",,45.48,"CapPass","Cycle 2",2,974,"J-5","Alloy 617",314626,"Plate"
145.39,0.00804,"Qualified",,45.53,"CapPass","Cycle 2",2,975,"J-5","Alloy 617",314626,"Plate"
145.35,0.00809,"Qualified",,45.58,"CapPass","Cycle 2",2,976,"J-5","Alloy 617",314626,"Plate"
145.41,0.00814,"Qualified",,45.63,"CapPass","Cycle 2",2,977,"J-5","Alloy 617",314626,"Plate"
145.36,0.00819,"Qualified",,45.68,"CapPass","Cycle 2",2,978,"J-5","Alloy 617",314626,"Plate"
145.26,0.00824,"Qualified",,45.73,"CapPass","Cycle 2",2,979,"J-5","Alloy 617",314626,"Plate"
145.19,0.00830,"Qualified",,45.78,"CapPass","Cycle 2",2,980,"J-5","Alloy 617",314626,"Plate"
145.17,0.00833,"Qualified",,45.81,"CapPass","Cycle 2",2,981,"J-5","Alloy 617",314626,"Plate"
145.27,0.00835,"Qualified",,45.83,"CapPass","Cycle 2",2,982,"J-5","Alloy 617",314626,"Plate"
145.40,0.00840,"Qualified",,45.88,"CapPass","Cycle 2",2,983,"J-5","Alloy 617",314626,"Plate"
145.59,0.00845,"Qualified",,45.93,"CapPass","Cycle 2",2,984,"J-5","Alloy 617",314626,"Plate"
145.72,0.00850,"Qualified",,45.98,"CapPass","Cycle 2",2,985,"J-5","Alloy 617",314626,"Plate"
145.50,0.00855,"Qualified",,46.03,"CapPass","Cycle 2",2,986,"J-5","Alloy 617",314626,"Plate"
145.31,0.00860,"Qualified",,46.08,"CapPass","Cycle 2",2,987,"J-5","Alloy 617",314626,"Plate"
145.23,0.00865,"Qualified",,46.13,"CapPass","Cycle 2",2,988,"J-5","Alloy 617",314626,"Plate"
144.95,0.00870,"Qualified",,46.19,"CapPass","Cycle 2",2,989,"J-5","Alloy 617",314626,"Plate"
144.86,0.00875,"Qualified",,46.24,"CapPass","Cycle 2",2,990,"J-5","Alloy 617",314626,"Plate"
144.95,0.00881,"Qualified",,46.29,"CapPass","Cycle 2",2,991,"J-5","Alloy 617",314626,"Plate"
144.87,0.00883,"Qualified",,46.31,"CapPass","Cycle 2",2,992,"J-5","Alloy 617",314626,"Plate"
144.84,0.00886,"Qualified",,46.34,"CapPass","Cycle 2",2,993,"J-5","Alloy 617",314626,"Plate"
144.67,0.00891,"Qualified",,46.39,"CapPass","Cycle 2",2,994,"J-5","Alloy 617",314626,"Plate"
144.66,0.00896,"Qualified",,46.45,"CapPass","Cycle 2",2,995,"J-5","Alloy 617",314626,"Plate"
144.68,0.00901,"Qualified",,46.50,"CapPass","Cycle 2",2,996,"J-5","Alloy 617",314626,"Plate"
144.76,0.00906,"Qualified",,46.54,"CapPass","Cycle 2",2,997,"J-5","Alloy 617",314626,"Plate"
144.96,0.00911,"Qualified",,46.60,"CapPass","Cycle 2",2,998,"J-5","Alloy 617",314626,"Plate"
144.96,0.00917,"Qualified",,46.66,"CapPass","Cycle 2",2,999,"J-5","Alloy 617",314626,"Plate"
144.99,0.00922,"Qualified",,46.71,"CapPass","Cycle 2",2,1000,"J-5","Alloy 617",314626,"Plate"
145.07,0.00927,"Qualified",,46.76,"CapPass","Cycle 2",2,1001,"J-5","Alloy 617",314626,"Plate"
145.06,0.00933,"Qualified",,46.81,"CapPass","Cycle 2",2,1002,"J-5","Alloy 617",314626,"Plate"
145.01,0.00933,"Qualified",,46.81,"CapPass","Cycle 2",2,1003,"J-5","Alloy 617",314626,"Plate"
144.95,0.00938,"Qualified",,46.86,"CapPass","Cycle 2",2,1004,"J-5","Alloy 617",314626,"Plate"
144.91,0.00943,"Qualified",,46.91,"CapPass","Cycle 2",2,1005,"J-5","Alloy 617",314626,"Plate"
144.78,0.00948,"Qualified",,46.96,"CapPass","Cycle 2",2,1006,"J-5","Alloy 617",314626,"Plate"
144.65,0.00953,"Qualified",,47.01,"CapPass","Cycle 2",2,1007,"J-5","Alloy 617",314626,"Plate"
144.50,0.00958,"Qualified",,47.06,"CapPass","Cycle 2",2,1008,"J-5","Alloy 617",314626,"Plate"
143.81,0.00963,"Qualified",,47.11,"CapPass","Cycle 2",2,1009,"J-5","Alloy 617",314626,"Plate"
119.65,0.00958,"Qualified",,47.26,"CapPass","Cycle 2",2,1010,"J-5","Alloy 617",314626,"Plate"
113.79,0.00953,"Qualified",,47.29,"CapPass","Cycle 2",2,1011,"J-5","Alloy 617",314626,"Plate"
107.59,0.00951,"Qualified",,47.31,"CapPass","Cycle 2",2,1012,"J-5","Alloy 617",314626,"Plate"
103.08,0.00948,"Qualified",,47.33,"CapPass","Cycle 2",2,1013,"J-5","Alloy 617",314626,"Plate"
98.00,0.00943,"Qualified",,47.35,"CapPass","Cycle 2",2,1014,"J-5","Alloy 617",314626,"Plate"
89.35,0.00937,"Qualified",,47.40,"CapPass","Cycle 2",2,1015,"J-5","Alloy 617",314626,"Plate"
83.46,0.00932,"Qualified",,47.43,"CapPass","Cycle 2",2,1016,"J-5","Alloy 617",314626,"Plate"
76.51,0.00927,"Qualified",,47.48,"CapPass","Cycle 2",2,1017,"J-5","Alloy 617",314626,"Plate"
70.38,0.00922,"Qualified",,47.53,"CapPass","Cycle 2",2,1018,"J-5","Alloy 617",314626,"Plate"
64.12,0.00917,"Qualified",,47.59,"CapPass","Cycle 2",2,1019,"J-5","Alloy 617",314626,"Plate"
57.00,0.00912,"Qualified",,47.65,"CapPass","Cycle 2",2,1020,"J-5","Alloy 617",314626,"Plate"
51.35,0.00907,"Qualified",,47.70,"CapPass","Cycle 2",2,1021,"J-5","Alloy 617",314626,"Plate"
45.97,0.00902,"Qualified",,47.75,"CapPass","Cycle 2",2,1022,"J-5","Alloy 617",314626,"Plate"
40.34,0.00897,"Qualified",,47.80,"CapPass","Cycle 2",2,1023,"J-5","Alloy 617",314626,"Plate"
39.49,0.00898,"Qualified",,47.81,"CapPass","Cycle 2",2,1024,"J-5","Alloy 617",314626,"Plate"
33.39,0.00892,"Qualified",,47.87,"CapPass","Cycle 2",2,1025,"J-5","Alloy 617",314626,"Plate"
28.27,0.00887,"Qualified",,47.92,"CapPass","Cycle 2",2,1026,"J-5","Alloy 617",314626,"Plate"
23.14,0.00882,"Qualified",,47.97,"CapPass","Cycle 2",2,1027,"J-5","Alloy 617",314626,"Plate"
18.32,0.00877,"Qualified",,48.02,"CapPass","Cycle 2",2,1028,"J-5","Alloy 617",314626,"Plate"
12.11,0.00871,"Qualified",,48.08,"CapPass","Cycle 2",2,1029,"J-5","Alloy 617",314626,"Plate"
7.07,0.00866,"Qualified",,48.13,"CapPass","Cycle 2",2,1030,"J-5","Alloy 617",314626,"Plate"
2.10,0.00861,"Qualified",,48.19,"CapPass","Cycle 2",2,1031,"J-5","Alloy 617",314626,"Plate"
-2.27,0.00856,"Qualified",,48.24,"CapPass","Cycle 2",2,1032,"J-5","Alloy 617",314626,"Plate"
-7.47,0.00851,"Qualified",,48.30,"CapPass","Cycle 2",2,1033,"J-5","Alloy 617",314626,"Plate"
-7.90,0.00851,"Qualified",,48.31,"CapPass","Cycle 2",2,1034,"J-5","Alloy 617",314626,"Plate"
-9.79,0.00846,"Qualified",,48.42,"CapPass","Cycle 2",2,1035,"J-5","Alloy 617",314626,"Plate"
-14.39,0.00841,"Qualified",,48.50,"CapPass","Cycle 2",2,1036,"J-5","Alloy 617",314626,"Plate"
-20.41,0.00836,"Qualified",,48.59,"CapPass","Cycle 2",2,1037,"J-5","Alloy 617",314626,"Plate"
-26.53,0.00830,"Qualified",,48.65,"CapPass","Cycle 2",2,1038,"J-5","Alloy 617",314626,"Plate"
-30.34,0.00825,"Qualified",,48.69,"CapPass","Cycle 2",2,1039,"J-5","Alloy 617",314626,"Plate"
-36.82,0.00820,"Qualified",,48.74,"CapPass","Cycle 2",2,1040,"J-5","Alloy 617",314626,"Plate"
-41.95,0.00815,"Qualified",,48.77,"CapPass","Cycle 2",2,1041,"J-5","Alloy 617",314626,"Plate"
-47.12,0.00810,"Qualified",,48.80,"CapPass","Cycle 2",2,1042,"J-5","Alloy 617",314626,"Plate"
-47.89,0.00811,"Qualified",,48.81,"CapPass","Cycle 2",2,1043,"J-5","Alloy 617",314626,"Plate"
-52.62,0.00805,"Qualified",,48.85,"CapPass","Cycle 2",2,1044,"J-5","Alloy 617",314626,"Plate"
-58.94,0.00799,"Qualified",,48.90,"CapPass","Cycle 2",2,1045,"J-5","Alloy 617",314626,"Plate"
-63.91,0.00794,"Qualified",,48.93,"CapPass","Cycle 2",2,1046,"J-5","Alloy 617",314626,"Plate"
-68.69,0.00789,"Qualified",,48.96,"CapPass","Cycle 2",2,1047,"J-5","Alloy 617",314626,"Plate"
-73.47,0.00784,"Qualified",,49.00,"CapPass","Cycle 2",2,1048,"J-5","Alloy 617",314626,"Plate"
-77.92,0.00779,"Qualified",,49.03,"CapPass","Cycle 2",2,1049,"J-5","Alloy 617",314626,"Plate"
-81.91,0.00774,"Qualified",,49.07,"CapPass","Cycle 2",2,1050,"J-5","Alloy 617",314626,"Plate"
-85.38,0.00769,"Qualified",,49.10,"CapPass","Cycle 2",2,1051,"J-5","Alloy 617",314626,"Plate"
-89.44,0.00763,"Qualified",,49.15,"CapPass","Cycle 2",2,1052,"J-5","Alloy 617",314626,"Plate"
-91.91,0.00758,"Qualified",,49.19,"CapPass","Cycle 2",2,1053,"J-5","Alloy 617",314626,"Plate"
-94.91,0.00753,"Qualified",,49.24,"CapPass","Cycle 2",2,1054,"J-5","Alloy 617",314626,"Plate"
-98.35,0.00748,"Qualified",,49.30,"CapPass","Cycle 2",2,1055,"J-5","Alloy 617",314626,"Plate"
-99.00,0.00748,"Qualified",,49.31,"CapPass","Cycle 2",2,1056,"J-5","Alloy 617",314626,"Plate"
-101.11,0.00743,"Qualified",,49.35,"CapPass","Cycle 2",2,1057,"J-5","Alloy 617",314626,"Plate"
-103.78,0.00738,"Qualified",,49.40,"CapPass","Cycle 2",2,1058,"J-5","Alloy 617",314626,"Plate"
-106.54,0.00732,"Qualified",,49.45,"CapPass","Cycle 2",2,1059,"J-5","Alloy 617",314626,"Plate"
-109.16,0.00727,"Qualified",,49.50,"CapPass","Cycle 2",2,1060,"J-5","Alloy 617",314626,"Plate"
-111.79,0.00722,"Qualified",,49.55,"CapPass","Cycle 2",2,1061,"J-5","Alloy 617",314626,"Plate"
-114.22,0.00717,"Qualified",,49.60,"CapPass","Cycle 2",2,1062,"J-5","Alloy 617",314626,"Plate"
-116.55,0.00712,"Qualified",,49.65,"CapPass","Cycle 2",2,1063,"J-5","Alloy 617",314626,"Plate"
-118.63,0.00707,"Qualified",,49.70,"CapPass","Cycle 2",2,1064,"J-5","Alloy 617",314626,"Plate"
-120.52,0.00702,"Qualified",,49.75,"CapPass","Cycle 2",2,1065,"J-5","Alloy 617",314626,"Plate"
-122.39,0.00697,"Qualified",,49.80,"CapPass","Cycle 2",2,1066,"J-5","Alloy 617",314626,"Plate"
-122.71,0.00697,"Qualified",,49.81,"CapPass","Cycle 2",2,1067,"J-5","Alloy 617",314626,"Plate"
-124.10,0.00691,"Qualified",,49.85,"CapPass","Cycle 2",2,1068,"J-5","Alloy 617",314626,"Plate"
-125.60,0.00686,"Qualified",,49.90,"CapPass","Cycle 2",2,1069,"J-5","Alloy 617",314626,"Plate"
-126.90,0.00681,"Qualified",,49.95,"CapPass","Cycle 2",2,1070,"J-5","Alloy 617",314626,"Plate"
-128.12,0.00676,"Qualified",,50.00,"CapPass","Cycle 2",2,1071,"J-5","Alloy 617",314626,"Plate"
-129.26,0.00671,"Qualified",,50.05,"CapPass","Cycle 2",2,1072,"J-5","Alloy 617",314626,"Plate"
-130.20,0.00666,"Qualified",,50.10,"CapPass","Cycle 2",2,1073,"J-5","Alloy 617",314626,"Plate"
-131.00,0.00660,"Qualified",,50.15,"CapPass","Cycle 2",2,1074,"J-5","Alloy 617",314626,"Plate"
-131.76,0.00655,"Qualified",,50.20,"CapPass","Cycle 2",2,1075,"J-5","Alloy 617",314626,"Plate"
-132.58,0.00650,"Qualified",,50.26,"CapPass","Cycle 2",2,1076,"J-5","Alloy 617",314626,"Plate"
-133.16,0.00645,"Qualified",,50.30,"CapPass","Cycle 2",2,1077,"J-5","Alloy 617",314626,"Plate"
-133.27,0.00646,"Qualified",,50.31,"CapPass","Cycle 2",2,1078,"J-5","Alloy 617",314626,"Plate"
-133.79,0.00640,"Qualified",,50.36,"CapPass","Cycle 2",2,1079,"J-5","Alloy 617",314626,"Plate"
-134.45,0.00635,"Qualified",,50.40,"CapPass","Cycle 2",2,1080,"J-5","Alloy 617",314626,"Plate"
-135.01,0.00630,"Qualified",,50.45,"CapPass","Cycle 2",2,1081,"J-5","Alloy 617",314626,"Plate"
-135.48,0.00625,"Qualified",,50.51,"CapPass","Cycle 2",2,1082,"J-5","Alloy 617",314626,"Plate"
-135.77,0.00620,"Qualified",,50.55,"CapPass","Cycle 2",2,1083,"J-5","Alloy 617",314626,"Plate"
-136.10,0.00614,"Qualified",,50.60,"CapPass","Cycle 2",2,1084,"J-5","Alloy 617",314626,"Plate"
-136.45,0.00609,"Qualified",,50.65,"CapPass","Cycle 2",2,1085,"J-5","Alloy 617",314626,"Plate"
-136.75,0.00604,"Qualified",,50.70,"CapPass","Cycle 2",2,1086,"J-5","Alloy 617",314626,"Plate"
-136.98,0.00599,"Qualified",,50.75,"CapPass","Cycle 2",2,1087,"J-5","Alloy 617",314626,"Plate"
-137.06,0.00595,"Qualified",,50.81,"CapPass","Cycle 2",2,1088,"J-5","Alloy 617",314626,"Plate"
-137.04,0.00594,"Qualified",,50.81,"CapPass","Cycle 2",2,1089,"J-5","Alloy 617",314626,"Plate"
-137.09,0.00589,"Qualified",,50.85,"CapPass","Cycle 2",2,1090,"J-5","Alloy 617",314626,"Plate"
-137.19,0.00584,"Qualified",,50.90,"CapPass","Cycle 2",2,1091,"J-5","Alloy 617",314626,"Plate"
-137.05,0.00579,"Qualified",,50.95,"CapPass","Cycle 2",2,1092,"J-5","Alloy 617",314626,"Plate"
-137.05,0.00574,"Qualified",,51.01,"CapPass","Cycle 2",2,1093,"J-5","Alloy 617",314626,"Plate"
-136.98,0.00568,"Qualified",,51.07,"CapPass","Cycle 2",2,1094,"J-5","Alloy 617",314626,"Plate"
-137.00,0.00563,"Qualified",,51.12,"CapPass","Cycle 2",2,1095,"J-5","Alloy 617",314626,"Plate"
-137.34,0.00558,"Qualified",,51.17,"CapPass","Cycle 2",2,1096,"J-5","Alloy 617",314626,"Plate"
-137.52,0.00553,"Qualified",,51.22,"CapPass","Cycle 2",2,1097,"J-5","Alloy 617",314626,"Plate"
-137.63,0.00547,"Qualified",,51.27,"CapPass","Cycle 2",2,1098,"J-5","Alloy 617",314626,"Plate"
-137.69,0.00545,"Qualified",,51.31,"CapPass","Cycle 2",2,1099,"J-5","Alloy 617",314626,"Plate"
-137.76,0.00542,"Qualified",,51.32,"CapPass","Cycle 2",2,1100,"J-5","Alloy 617",314626,"Plate"
-138.19,0.00537,"Qualified",,51.37,"CapPass","Cycle 2",2,1101,"J-5","Alloy 617",314626,"Plate"
-138.40,0.00532,"Qualified",,51.42,"CapPass","Cycle 2",2,1102,"J-5","Alloy 617",314626,"Plate"
-138.44,0.00527,"Qualified",,51.47,"CapPass","Cycle 2",2,1103,"J-5","Alloy 617",314626,"Plate"
-138.40,0.00522,"Qualified",,51.52,"CapPass","Cycle 2",2,1104,"J-5","Alloy 617",314626,"Plate"
-138.24,0.00517,"Qualified",,51.57,"CapPass","Cycle 2",2,1105,"J-5","Alloy 617",314626,"Plate"
-138.21,0.00512,"Qualified",,51.62,"CapPass","Cycle 2",2,1106,"J-5","Alloy 617",314626,"Plate"
-138.29,0.00506,"Qualified",,51.68,"CapPass","Cycle 2",2,1107,"J-5","Alloy 617",314626,"Plate"
-138.36,0.00501,"Qualified",,51.73,"CapPass","Cycle 2",2,1108,"J-5","Alloy 617",314626,"Plate"
-138.58,0.00496,"Qualified",,51.78,"CapPass","Cycle 2",2,1109,"J-5","Alloy 617",314626,"Plate"
-138.64,0.00494,"Qualified",,51.81,"CapPass","Cycle 2",2,1110,"J-5","Alloy 617",314626,"Plate"
-138.80,0.00491,"Qualified",,51.83,"CapPass","Cycle 2",2,1111,"J-5","Alloy 617",314626,"Plate"
-139.09,0.00486,"Qualified",,51.88,"CapPass","Cycle 2",2,1112,"J-5","Alloy 617",314626,"Plate"
-139.22,0.00481,"Qualified",,51.93,"CapPass","Cycle 2",2,1113,"J-5","Alloy 617",314626,"Plate"
-139.32,0.00475,"Qualified",,51.98,"CapPass","Cycle 2",2,1114,"J-5","Alloy 617",314626,"Plate"
-139.29,0.00470,"Qualified",,52.03,"CapPass","Cycle 2",2,1115,"J-5","Alloy 617",314626,"Plate"
-139.47,0.00465,"Qualified",,52.09,"CapPass","Cycle 2",2,1116,"J-5","Alloy 617",314626,"Plate"
-139.66,0.00460,"Qualified",,52.15,"CapPass","Cycle 2",2,1117,"J-5","Alloy 617",314626,"Plate"
-139.71,0.00454,"Qualified",,52.19,"CapPass","Cycle 2",2,1118,"J-5","Alloy 617",314626,"Plate"
-139.70,0.00449,"Qualified",,52.25,"CapPass","Cycle 2",2,1119,"J-5","Alloy 617",314626,"Plate"
-139.72,0.00444,"Qualified",,52.30,"CapPass","Cycle 2",2,1120,"J-5","Alloy 617",314626,"Plate"
-139.62,0.00444,"Qualified",,52.31,"CapPass","Cycle 2",2,1121,"J-5","Alloy 617",314626,"Plate"
-139.60,0.00439,"Qualified",,52.35,"CapPass","Cycle 2",2,1122,"J-5","Alloy 617",314626,"Plate"
-139.54,0.00434,"Qualified",,52.40,"CapPass","Cycle 2",2,1123,"J-5","Alloy 617",314626,"Plate"
-139.43,0.00428,"Qualified",,52.45,"CapPass","Cycle 2",2,1124,"J-5","Alloy 617",314626,"Plate"
-139.39,0.00423,"Qualified",,52.50,"CapPass","Cycle 2",2,1125,"J-5","Alloy 617",314626,"Plate"
-139.48,0.00418,"Qualified",,52.55,"CapPass","Cycle 2",2,1126,"J-5","Alloy 617",314626,"Plate"
-139.51,0.00413,"Qualified",,52.61,"CapPass","Cycle 2",2,1127,"J-5","Alloy 617",314626,"Plate"
-139.49,0.00408,"Qualified",,52.65,"CapPass","Cycle 2",2,1128,"J-5","Alloy 617",314626,"Plate"
-139.60,0.00403,"Qualified",,52.71,"CapPass","Cycle 2",2,1129,"J-5","Alloy 617",314626,"Plate"
-139.82,0.00397,"Qualified",,52.76,"CapPass","Cycle 2",2,1130,"J-5","Alloy 617",314626,"Plate"
-139.81,0.00394,"Qualified",,52.81,"CapPass","Cycle 2",2,1131,"J-5","Alloy 617",314626,"Plate"
-139.94,0.00392,"Qualified",,52.82,"CapPass","Cycle 2",2,1132,"J-5","Alloy 617",314626,"Plate"
-139.98,0.00387,"Qualified",,52.87,"CapPass","Cycle 2",2,1133,"J-5","Alloy 617",314626,"Plate"
-139.97,0.00382,"Qualified",,52.92,"CapPass","Cycle 2",2,1134,"J-5","Alloy 617",314626,"Plate"
-140.11,0.00376,"Qualified",,52.97,"CapPass","Cycle 2",2,1135,"J-5","Alloy 617",314626,"Plate"
-140.18,0.00371,"Qualified",,53.02,"CapPass","Cycle 2",2,1136,"J-5","Alloy 617",314626,"Plate"
-140.23,0.00366,"Qualified",,53.07,"CapPass","Cycle 2",2,1137,"J-5","Alloy 617",314626,"Plate"
-140.25,0.00361,"Qualified",,53.12,"CapPass","Cycle 2",2,1138,"J-5","Alloy 617",314626,"Plate"
-140.17,0.00356,"Qualified",,53.18,"CapPass","Cycle 2",2,1139,"J-5","Alloy 617",314626,"Plate"
-140.28,0.00351,"Qualified",,53.23,"CapPass","Cycle 2",2,1140,"J-5","Alloy 617",314626,"Plate"
-140.48,0.00345,"Qualified",,53.28,"CapPass","Cycle 2",2,1141,"J-5","Alloy 617",314626,"Plate"
-140.38,0.00343,"Qualified",,53.31,"CapPass","Cycle 2",2,1142,"J-5","Alloy 617",314626,"Plate"
-140.55,0.00340,"Qualified",,53.33,"CapPass","Cycle 2",2,1143,"J-5","Alloy 617",314626,"Plate"
-140.60,0.00335,"Qualified",,53.38,"CapPass","Cycle 2",2,1144,"J-5","Alloy 617",314626,"Plate"
-140.83,0.00330,"Qualified",,53.43,"CapPass","Cycle 2",2,1145,"J-5","Alloy 617",314626,"Plate"
-140.93,0.00325,"Qualified",,53.48,"CapPass","Cycle 2",2,1146,"J-5","Alloy 617",314626,"Plate"
-141.04,0.00319,"Qualified",,53.54,"CapPass","Cycle 2",2,1147,"J-5","Alloy 617",314626,"Plate"
-141.18,0.00314,"Qualified",,53.60,"CapPass","Cycle 2",2,1148,"J-5","Alloy 617",314626,"Plate"
-141.23,0.00309,"Qualified",,53.63,"CapPass","Cycle 2",2,1149,"J-5","Alloy 617",314626,"Plate"
-141.40,0.00304,"Qualified",,53.70,"CapPass","Cycle 2",2,1150,"J-5","Alloy 617",314626,"Plate"
-141.45,0.00299,"Qualified",,53.73,"CapPass","Cycle 2",2,1151,"J-5","Alloy 617",314626,"Plate"
-141.56,0.00293,"Qualified",,53.80,"CapPass","Cycle 2",2,1152,"J-5","Alloy 617",314626,"Plate"
-141.55,0.00293,"Qualified",,53.81,"CapPass","Cycle 2",2,1153,"J-5","Alloy 617",314626,"Plate"
-141.73,0.00288,"Qualified",,53.85,"CapPass","Cycle 2",2,1154,"J-5","Alloy 617",314626,"Plate"
-141.81,0.00283,"Qualified",,53.90,"CapPass","Cycle 2",2,1155,"J-5","Alloy 617",314626,"Plate"
-141.76,0.00278,"Qualified",,53.95,"CapPass","Cycle 2",2,1156,"J-5","Alloy 617",314626,"Plate"
-141.93,0.00273,"Qualified",,54.00,"CapPass","Cycle 2",2,1157,"J-5","Alloy 617",314626,"Plate"
-142.32,0.00268,"Qualified",,54.05,"CapPass","Cycle 2",2,1158,"J-5","Alloy 617",314626,"Plate"
-142.48,0.00263,"Qualified",,54.10,"CapPass","Cycle 2",2,1159,"J-5","Alloy 617",314626,"Plate"
-142.61,0.00257,"Qualified",,54.15,"CapPass","Cycle 2",2,1160,"J-5","Alloy 617",314626,"Plate"
-142.81,0.00252,"Qualified",,54.20,"CapPass","Cycle 2",2,1161,"J-5","Alloy 617",314626,"Plate"
-142.90,0.00247,"Qualified",,54.25,"CapPass","Cycle 2",2,1162,"J-5","Alloy 617",314626,"Plate"
-142.90,0.00242,"Qualified",,54.30,"CapPass","Cycle 2",2,1163,"J-5","Alloy 617",314626,"Plate"
-142.94,0.00243,"Qualified",,54.31,"CapPass","Cycle 2",2,1164,"J-5","Alloy 617",314626,"Plate"
-142.76,0.00237,"Qualified",,54.35,"CapPass","Cycle 2",2,1165,"J-5","Alloy 617",314626,"Plate"
-142.75,0.00232,"Qualified",,54.41,"CapPass","Cycle 2",2,1166,"J-5","Alloy 617",314626,"Plate"
-142.74,0.00227,"Qualified",,54.46,"CapPass","Cycle 2",2,1167,"J-5","Alloy 617",314626,"Plate"
-142.76,0.00222,"Qualified",,54.51,"CapPass","Cycle 2",2,1168,"J-5","Alloy 617",314626,"Plate"
-142.97,0.00217,"Qualified",,54.56,"CapPass","Cycle 2",2,1169,"J-5","Alloy 617",314626,"Plate"
-142.99,0.00211,"Qualified",,54.62,"CapPass","Cycle 2",2,1170,"J-5","Alloy 617",314626,"Plate"
-143.19,0.00206,"Qualified",,54.67,"CapPass","Cycle 2",2,1171,"J-5","Alloy 617",314626,"Plate"
-143.24,0.00201,"Qualified",,54.71,"CapPass","Cycle 2",2,1172,"J-5","Alloy 617",314626,"Plate"
-143.36,0.00196,"Qualified",,54.77,"CapPass","Cycle 2",2,1173,"J-5","Alloy 617",314626,"Plate"
-143.44,0.00193,"Qualified",,54.81,"CapPass","Cycle 2",2,1174,"J-5","Alloy 617",314626,"Plate"
-143.45,0.00191,"Qualified",,54.82,"CapPass","Cycle 2",2,1175,"J-5","Alloy 617",314626,"Plate"
-143.55,0.00185,"Qualified",,54.87,"CapPass","Cycle 2",2,1176,"J-5","Alloy 617",314626,"Plate"
-143.79,0.00180,"Qualified",,54.92,"CapPass","Cycle 2",2,1177,"J-5","Alloy 617",314626,"Plate"
-144.09,0.00175,"Qualified",,54.97,"CapPass","Cycle 2",2,1178,"J-5","Alloy 617",314626,"Plate"
-144.32,0.00170,"Qualified",,55.02,"CapPass","Cycle 2",2,1179,"J-5","Alloy 617",314626,"Plate"
-144.16,0.00165,"Qualified",,55.07,"CapPass","Cycle 2",2,1180,"J-5","Alloy 617",314626,"Plate"
-144.16,0.00160,"Qualified",,55.12,"CapPass","Cycle 2",2,1181,"J-5","Alloy 617",314626,"Plate"
-144.03,0.00155,"Qualified",,55.17,"CapPass","Cycle 2",2,1182,"J-5","Alloy 617",314626,"Plate"
-143.70,0.00150,"Qualified",,55.22,"CapPass","Cycle 2",2,1183,"J-5","Alloy 617",314626,"Plate"
-143.31,0.00145,"Qualified",,55.27,"CapPass","Cycle 2",2,1184,"J-5","Alloy 617",314626,"Plate"
-143.35,0.00142,"Qualified",,55.31,"CapPass","Cycle 2",2,1185,"J-5","Alloy 617",314626,"Plate"
-143.36,0.00139,"Qualified",,55.33,"CapPass","Cycle 2",2,1186,"J-5","Alloy 617",314626,"Plate"
-143.25,0.00134,"Qualified",,55.38,"CapPass","Cycle 2",2,1187,"J-5","Alloy 617",314626,"Plate"
-143.33,0.00129,"Qualified",,55.43,"CapPass","Cycle 2",2,1188,"J-5","Alloy 617",314626,"Plate"
-143.20,0.00124,"Qualified",,55.48,"CapPass","Cycle 2",2,1189,"J-5","Alloy 617",314626,"Plate"
-143.39,0.00119,"Qualified",,55.53,"CapPass","Cycle 2",2,1190,"J-5","Alloy 617",314626,"Plate"
-143.36,0.00113,"Qualified",,55.58,"CapPass","Cycle 2",2,1191,"J-5","Alloy 617",314626,"Plate"
-143.25,0.00108,"Qualified",,55.65,"CapPass","Cycle 2",2,1192,"J-5","Alloy 617",314626,"Plate"
-143.26,0.00103,"Qualified",,55.68,"CapPass","Cycle 2",2,1193,"J-5","Alloy 617",314626,"Plate"
-143.04,0.00098,"Qualified",,55.73,"CapPass","Cycle 2",2,1194,"J-5","Alloy 617",314626,"Plate"
-143.11,0.00093,"Qualified",,55.78,"CapPass","Cycle 2",2,1195,"J-5","Alloy 617",314626,"Plate"
-143.10,0.00092,"Qualified",,55.81,"CapPass","Cycle 2",2,1196,"J-5","Alloy 617",314626,"Plate"
-143.15,0.00088,"Qualified",,55.85,"CapPass","Cycle 2",2,1197,"J-5","Alloy 617",314626,"Plate"
-143.11,0.00083,"Qualified",,55.88,"CapPass","Cycle 2",2,1198,"J-5","Alloy 617",314626,"Plate"
-143.36,0.00077,"Qualified",,55.95,"CapPass","Cycle 2",2,1199,"J-5","Alloy 617",314626,"Plate"
-143.40,0.00072,"Qualified",,56.00,"CapPass","Cycle 2",2,1200,"J-5","Alloy 617",314626,"Plate"
-143.75,0.00067,"Qualified",,56.05,"CapPass","Cycle 2",2,1201,"J-5","Alloy 617",314626,"Plate"
-144.10,0.00062,"Qualified",,56.10,"CapPass","Cycle 2",2,1202,"J-5","Alloy 617",314626,"Plate"
-144.49,0.00057,"Qualified",,56.15,"CapPass","Cycle 2",2,1203,"J-5","Alloy 617",314626,"Plate"
-144.77,0.00052,"Qualified",,56.20,"CapPass","Cycle 2",2,1204,"J-5","Alloy 617",314626,"Plate"
-145.06,0.00047,"Qualified",,56.25,"CapPass","Cycle 2",2,1205,"J-5","Alloy 617",314626,"Plate"
-145.06,0.00042,"Qualified",,56.30,"CapPass","Cycle 2",2,1206,"J-5","Alloy 617",314626,"Plate"
-145.23,0.00042,"Qualified",,56.31,"CapPass","Cycle 2",2,1207,"J-5","Alloy 617",314626,"Plate"
-145.22,0.00037,"Qualified",,56.35,"CapPass","Cycle 2",2,1208,"J-5","Alloy 617",314626,"Plate"
-145.12,0.00031,"Qualified",,56.40,"CapPass","Cycle 2",2,1209,"J-5","Alloy 617",314626,"Plate"
-145.21,0.00026,"Qualified",,56.46,"CapPass","Cycle 2",2,1210,"J-5","Alloy 617",314626,"Plate"
-145.36,0.00021,"Qualified",,56.51,"CapPass","Cycle 2",2,1211,"J-5","Alloy 617",314626,"Plate"
-145.33,0.00016,"Qualified",,56.55,"CapPass","Cycle 2",2,1212,"J-5","Alloy 617",314626,"Plate"
-145.48,0.00011,"Qualified",,56.61,"CapPass","Cycle 2",2,1213,"J-5","Alloy 617",314626,"Plate"
-145.74,0.00005,"Qualified",,56.66,"CapPass","Cycle 2",2,1214,"J-5","Alloy 617",314626,"Plate"
-145.96,0.00000,"Qualified",,56.71,"CapPass","Cycle 2",2,1215,"J-5","Alloy 617",314626,"Plate"
-146.00,-0.00005,"Qualified",,56.77,"CapPass","Cycle 2",2,1216,"J-5","Alloy 617",314626,"Plate"
-145.90,-0.00009,"Qualified",,56.81,"CapPass","Cycle 2",2,1217,"J-5","Alloy 617",314626,"Plate"
-145.98,-0.00010,"Qualified",,56.82,"CapPass","Cycle 2",2,1218,"J-5","Alloy 617",314626,"Plate"
-145.83,-0.00016,"Qualified",,56.88,"CapPass","Cycle 2",2,1219,"J-5","Alloy 617",314626,"Plate"
-145.99,-0.00021,"Qualified",,56.93,"CapPass","Cycle 2",2,1220,"J-5","Alloy 617",314626,"Plate"
-146.19,-0.00026,"Qualified",,56.98,"CapPass","Cycle 2",2,1221,"J-5","Alloy 617",314626,"Plate"
-146.27,-0.00031,"Qualified",,57.03,"CapPass","Cycle 2",2,1222,"J-5","Alloy 617",314626,"Plate"
-146.29,-0.00037,"Qualified",,57.08,"CapPass","Cycle 2",2,1223,"J-5","Alloy 617",314626,"Plate"
-146.40,-0.00042,"Qualified",,57.13,"CapPass","Cycle 2",2,1224,"J-5","Alloy 617",314626,"Plate"
-146.45,-0.00047,"Qualified",,57.18,"CapPass","Cycle 2",2,1225,"J-5","Alloy 617",314626,"Plate"
-146.55,-0.00052,"Qualified",,57.23,"CapPass","Cycle 2",2,1226,"J-5","Alloy 617",314626,"Plate"
-146.80,-0.00057,"Qualified",,57.28,"CapPass","Cycle 2",2,1227,"J-5","Alloy 617",314626,"Plate"
-146.95,-0.00058,"Qualified",,57.31,"CapPass","Cycle 2",2,1228,"J-5","Alloy 617",314626,"Plate"
-146.96,-0.00062,"Qualified",,57.35,"CapPass","Cycle 2",2,1229,"J-5","Alloy 617",314626,"Plate"
-147.05,-0.00067,"Qualified",,57.38,"CapPass","Cycle 2",2,1230,"J-5","Alloy 617",314626,"Plate"
-147.17,-0.00073,"Qualified",,57.43,"CapPass","Cycle 2",2,1231,"J-5","Alloy 617",314626,"Plate"
-146.97,-0.00078,"Qualified",,57.50,"CapPass","Cycle 2",2,1232,"J-5","Alloy 617",314626,"Plate"
-146.81,-0.00083,"Qualified",,57.53,"CapPass","Cycle 2",2,1233,"J-5","Alloy 617",314626,"Plate"
-146.75,-0.00088,"Qualified",,57.58,"CapPass","Cycle 2",2,1234,"J-5","Alloy 617",314626,"Plate"
-146.64,-0.00093,"Qualified",,57.65,"CapPass","Cycle 2",2,1235,"J-5","Alloy 617",314626,"Plate"
-146.71,-0.00098,"Qualified",,57.70,"CapPass","Cycle 2",2,1236,"J-5","Alloy 617",314626,"Plate"
-146.69,-0.00103,"Qualified",,57.75,"CapPass","Cycle 2",2,1237,"J-5","Alloy 617",314626,"Plate"
-146.78,-0.00109,"Qualified",,57.80,"CapPass","Cycle 2",2,1238,"J-5","Alloy 617",314626,"Plate"
-146.73,-0.00109,"Qualified",,57.81,"CapPass","Cycle 2",2,1239,"J-5","Alloy 617",314626,"Plate"
-146.77,-0.00114,"Qualified",,57.85,"CapPass","Cycle 2",2,1240,"J-5","Alloy 617",314626,"Plate"
-146.82,-0.00119,"Qualified",,57.90,"CapPass","Cycle 2",2,1241,"J-5","Alloy 617",314626,"Plate"
-146.87,-0.00124,"Qualified",,57.95,"CapPass","Cycle 2",2,1242,"J-5","Alloy 617",314626,"Plate"
-147.11,-0.00129,"Qualified",,58.00,"CapPass","Cycle 2",2,1243,"J-5","Alloy 617",314626,"Plate"
-147.07,-0.00134,"Qualified",,58.05,"CapPass","Cycle 2",2,1244,"J-5","Alloy 617",314626,"Plate"
-147.09,-0.00139,"Qualified",,58.10,"CapPass","Cycle 2",2,1245,"J-5","Alloy 617",314626,"Plate"
-147.15,-0.00144,"Qualified",,58.15,"CapPass","Cycle 2",2,1246,"J-5","Alloy 617",314626,"Plate"
-147.17,-0.00149,"Qualified",,58.20,"CapPass","Cycle 2",2,1247,"J-5","Alloy 617",314626,"Plate"
-147.39,-0.00155,"Qualified",,58.25,"CapPass","Cycle 2",2,1248,"J-5","Alloy 617",314626,"Plate"
-147.29,-0.00160,"Qualified",,58.30,"CapPass","Cycle 2",2,1249,"J-5","Alloy 617",314626,"Plate"
-147.32,-0.00159,"Qualified",,58.31,"CapPass","Cycle 2",2,1250,"J-5","Alloy 617",314626,"Plate"
-147.14,-0.00165,"Qualified",,58.35,"CapPass","Cycle 2",2,1251,"J-5","Alloy 617",314626,"Plate"
-147.20,-0.00170,"Qualified",,58.41,"CapPass","Cycle 2",2,1252,"J-5","Alloy 617",314626,"Plate"
-147.29,-0.00175,"Qualified",,58.46,"CapPass","Cycle 2",2,1253,"J-5","Alloy 617",314626,"Plate"
-147.40,-0.00180,"Qualified",,58.51,"CapPass","Cycle 2",2,1254,"J-5","Alloy 617",314626,"Plate"
-147.56,-0.00186,"Qualified",,58.56,"CapPass","Cycle 2",2,1255,"J-5","Alloy 617",314626,"Plate"
-147.58,-0.00191,"Qualified",,58.63,"CapPass","Cycle 2",2,1256,"J-5","Alloy 617",314626,"Plate"
-147.84,-0.00196,"Qualified",,58.67,"CapPass","Cycle 2",2,1257,"J-5","Alloy 617",314626,"Plate"
-147.96,-0.00201,"Qualified",,58.71,"CapPass","Cycle 2",2,1258,"J-5","Alloy 617",314626,"Plate"
-148.01,-0.00206,"Qualified",,58.77,"CapPass","Cycle 2",2,1259,"J-5","Alloy 617",314626,"Plate"
-148.00,-0.00209,"Qualified",,58.81,"CapPass","Cycle 2",2,1260,"J-5","Alloy 617",314626,"Plate"
-148.12,-0.00211,"Qualified",,58.82,"CapPass","Cycle 2",2,1261,"J-5","Alloy 617",314626,"Plate"
-148.19,-0.00216,"Qualified",,58.87,"CapPass","Cycle 2",2,1262,"J-5","Alloy 617",314626,"Plate"
-148.24,-0.00221,"Qualified",,58.92,"CapPass","Cycle 2",2,1263,"J-5","Alloy 617",314626,"Plate"
-148.27,-0.00227,"Qualified",,58.97,"CapPass","Cycle 2",2,1264,"J-5","Alloy 617",314626,"Plate"
-148.13,-0.00232,"Qualified",,59.02,"CapPass","Cycle 2",2,1265,"J-5","Alloy 617",314626,"Plate"
-148.04,-0.00237,"Qualified",,59.08,"CapPass","Cycle 2",2,1266,"J-5","Alloy 617",314626,"Plate"
-147.79,-0.00242,"Qualified",,59.13,"CapPass","Cycle 2",2,1267,"J-5","Alloy 617",314626,"Plate"
-147.69,-0.00247,"Qualified",,59.18,"CapPass","Cycle 2",2,1268,"J-5","Alloy 617",314626,"Plate"
-147.66,-0.00252,"Qualified",,59.23,"CapPass","Cycle 2",2,1269,"J-5","Alloy 617",314626,"Plate"
-147.86,-0.00257,"Qualified",,59.28,"CapPass","Cycle 2",2,1270,"J-5","Alloy 617",314626,"Plate"
-147.96,-0.00259,"Qualified",,59.31,"CapPass","Cycle 2",2,1271,"J-5","Alloy 617",314626,"Plate"
-148.10,-0.00263,"Qualified",,59.33,"CapPass","Cycle 2",2,1272,"J-5","Alloy 617",314626,"Plate"
-147.93,-0.00268,"Qualified",,59.38,"CapPass","Cycle 2",2,1273,"J-5","Alloy 617",314626,"Plate"
-148.00,-0.00273,"Qualified",,59.43,"CapPass","Cycle 2",2,1274,"J-5","Alloy 617",314626,"Plate"
-148.31,-0.00278,"Qualified",,59.48,"CapPass","Cycle 2",2,1275,"J-5","Alloy 617",314626,"Plate"
-148.40,-0.00283,"Qualified",,59.55,"CapPass","Cycle 2",2,1276,"J-5","Alloy 617",314626,"Plate"
-148.44,-0.00289,"Qualified",,59.60,"CapPass","Cycle 2",2,1277,"J-5","Alloy 617",314626,"Plate"
-148.57,-0.00294,"Qualified",,59.65,"CapPass","Cycle 2",2,1278,"J-5","Alloy 617",314626,"Plate"
