Repository: js-molina/fatigue-A617

File: data/950C/Strain rate 0.001/2.0% strain/HTM_A19_Cycles_E28.csv (part 4 of 20)
"Stress Mpa","Strain","Qual State","Qual Exceptions","Elapsed Time Sec","Data State","Cycle Label","Cycle","Count","Sample","Alloy","Heat","Material_Form"
-146.67,-0.00077,"Qualified",,57.44,"CapPass","Cycle 2",2,1265,"E-28","Alloy 617",314626,"Plate"
-146.56,-0.00082,"Qualified",,57.50,"CapPass","Cycle 2",2,1266,"E-28","Alloy 617",314626,"Plate"
-146.63,-0.00087,"Qualified",,57.55,"CapPass","Cycle 2",2,1267,"E-28","Alloy 617",314626,"Plate"
-146.74,-0.00092,"Qualified",,57.60,"CapPass","Cycle 2",2,1268,"E-28","Alloy 617",314626,"Plate"
-147.01,-0.00097,"Qualified",,57.65,"CapPass","Cycle 2",2,1269,"E-28","Alloy 617",314626,"Plate"
-147.30,-0.00102,"Qualified",,57.70,"CapPass","Cycle 2",2,1270,"E-28","Alloy 617",314626,"Plate"
-147.34,-0.00107,"Qualified",,57.75,"CapPass","Cycle 2",2,1271,"E-28","Alloy 617",314626,"Plate"
-147.11,-0.00109,"Qualified",,57.77,"CapPass","Cycle 2",2,1272,"E-28","Alloy 617",314626,"Plate"
-147.26,-0.00112,"Qualified",,57.79,"CapPass","Cycle 2",2,1273,"E-28","Alloy 617",314626,"Plate"
-147.43,-0.00117,"Qualified",,57.85,"CapPass","Cycle 2",2,1274,"E-28","Alloy 617",314626,"Plate"
-147.44,-0.00122,"Qualified",,57.90,"CapPass","Cycle 2",2,1275,"E-28","Alloy 617",314626,"Plate"
-147.42,-0.00127,"Qualified",,57.95,"CapPass","Cycle 2",2,1276,"E-28","Alloy 617",314626,"Plate"
-147.28,-0.00132,"Qualified",,58.00,"CapPass","Cycle 2",2,1277,"E-28","Alloy 617",314626,"Plate"
-147.45,-0.00137,"Qualified",,58.04,"CapPass","Cycle 2",2,1278,"E-28","Alloy 617",314626,"Plate"
-147.28,-0.00142,"Qualified",,58.10,"CapPass","Cycle 2",2,1279,"E-28","Alloy 617",314626,"Plate"
-147.21,-0.00147,"Qualified",,58.15,"CapPass","Cycle 2",2,1280,"E-28","Alloy 617",314626,"Plate"
-147.21,-0.00152,"Qualified",,58.20,"CapPass","Cycle 2",2,1281,"E-28","Alloy 617",314626,"Plate"
-147.08,-0.00157,"Qualified",,58.24,"CapPass","Cycle 2",2,1282,"E-28","Alloy 617",314626,"Plate"
-146.83,-0.00159,"Qualified",,58.27,"CapPass","Cycle 2",2,1283,"E-28","Alloy 617",314626,"Plate"
-146.96,-0.00162,"Qualified",,58.30,"CapPass","Cycle 2",2,1284,"E-28","Alloy 617",314626,"Plate"
-146.75,-0.00167,"Qualified",,58.34,"CapPass","Cycle 2",2,1285,"E-28","Alloy 617",314626,"Plate"
-146.37,-0.00173,"Qualified",,58.40,"CapPass","Cycle 2",2,1286,"E-28","Alloy 617",314626,"Plate"
-146.48,-0.00178,"Qualified",,58.45,"CapPass","Cycle 2",2,1287,"E-28","Alloy 617",314626,"Plate"
-146.58,-0.00183,"Qualified",,58.50,"CapPass","Cycle 2",2,1288,"E-28","Alloy 617",314626,"Plate"
-146.78,-0.00188,"Qualified",,58.55,"CapPass","Cycle 2",2,1289,"E-28","Alloy 617",314626,"Plate"
-146.74,-0.00193,"Qualified",,58.61,"CapPass","Cycle 2",2,1290,"E-28","Alloy 617",314626,"Plate"
-147.29,-0.00198,"Qualified",,58.66,"CapPass","Cycle 2",2,1291,"E-28","Alloy 617",314626,"Plate"
-147.61,-0.00203,"Qualified",,58.71,"CapPass","Cycle 2",2,1292,"E-28","Alloy 617",314626,"Plate"
-148.09,-0.00208,"Qualified",,58.76,"CapPass","Cycle 2",2,1293,"E-28","Alloy 617",314626,"Plate"
-147.87,-0.00208,"Qualified",,58.77,"CapPass","Cycle 2",2,1294,"E-28","Alloy 617",314626,"Plate"
-148.23,-0.00213,"Qualified",,58.81,"CapPass","Cycle 2",2,1295,"E-28","Alloy 617",314626,"Plate"
-148.54,-0.00218,"Qualified",,58.86,"CapPass","Cycle 2",2,1296,"E-28","Alloy 617",314626,"Plate"
-148.77,-0.00223,"Qualified",,58.90,"CapPass","Cycle 2",2,1297,"E-28","Alloy 617",314626,"Plate"
-148.82,-0.00228,"Qualified",,58.95,"CapPass","Cycle 2",2,1298,"E-28","Alloy 617",314626,"Plate"
-148.70,-0.00233,"Qualified",,59.00,"CapPass","Cycle 2",2,1299,"E-28","Alloy 617",314626,"Plate"
-148.69,-0.00238,"Qualified",,59.05,"CapPass","Cycle 2",2,1300,"E-28","Alloy 617",314626,"Plate"
-148.39,-0.00243,"Qualified",,59.10,"CapPass","Cycle 2",2,1301,"E-28","Alloy 617",314626,"Plate"
-148.34,-0.00248,"Qualified",,59.15,"CapPass","Cycle 2",2,1302,"E-28","Alloy 617",314626,"Plate"
-148.21,-0.00253,"Qualified",,59.20,"CapPass","Cycle 2",2,1303,"E-28","Alloy 617",314626,"Plate"
-147.99,-0.00258,"Qualified",,59.25,"CapPass","Cycle 2",2,1304,"E-28","Alloy 617",314626,"Plate"
-147.86,-0.00260,"Qualified",,59.27,"CapPass","Cycle 2",2,1305,"E-28","Alloy 617",314626,"Plate"
-147.86,-0.00263,"Qualified",,59.30,"CapPass","Cycle 2",2,1306,"E-28","Alloy 617",314626,"Plate"
-147.74,-0.00268,"Qualified",,59.35,"CapPass","Cycle 2",2,1307,"E-28","Alloy 617",314626,"Plate"
-147.71,-0.00273,"Qualified",,59.40,"CapPass","Cycle 2",2,1308,"E-28","Alloy 617",314626,"Plate"
-147.66,-0.00278,"Qualified",,59.45,"CapPass","Cycle 2",2,1309,"E-28","Alloy 617",314626,"Plate"
-147.59,-0.00284,"Qualified",,59.50,"CapPass","Cycle 2",2,1310,"E-28","Alloy 617",314626,"Plate"
-147.55,-0.00289,"Qualified",,59.55,"CapPass","Cycle 2",2,1311,"E-28","Alloy 617",314626,"Plate"
-147.61,-0.00294,"Qualified",,59.60,"CapPass","Cycle 2",2,1312,"E-28","Alloy 617",314626,"Plate"
-147.52,-0.00299,"Qualified",,59.66,"CapPass","Cycle 2",2,1313,"E-28","Alloy 617",314626,"Plate"
-147.64,-0.00304,"Qualified",,59.71,"CapPass","Cycle 2",2,1314,"E-28","Alloy 617",314626,"Plate"
-147.49,-0.00309,"Qualified",,59.76,"CapPass","Cycle 2",2,1315,"E-28","Alloy 617",314626,"Plate"
-147.48,-0.00310,"Qualified",,59.77,"CapPass","Cycle 2",2,1316,"E-28","Alloy 617",314626,"Plate"
-147.56,-0.00314,"Qualified",,59.81,"CapPass","Cycle 2",2,1317,"E-28","Alloy 617",314626,"Plate"
-147.71,-0.00319,"Qualified",,59.86,"CapPass","Cycle 2",2,1318,"E-28","Alloy 617",314626,"Plate"
-147.87,-0.00324,"Qualified",,59.91,"CapPass","Cycle 2",2,1319,"E-28","Alloy 617",314626,"Plate"
-147.75,-0.00329,"Qualified",,59.96,"CapPass","Cycle 2",2,1320,"E-28","Alloy 617",314626,"Plate"
-148.15,-0.00334,"Qualified",,60.02,"CapPass","Cycle 2",2,1321,"E-28","Alloy 617",314626,"Plate"
-148.28,-0.00339,"Qualified",,60.07,"CapPass","Cycle 2",2,1322,"E-28","Alloy 617",314626,"Plate"
-148.53,-0.00344,"Qualified",,60.12,"CapPass","Cycle 2",2,1323,"E-28","Alloy 617",314626,"Plate"
-149.09,-0.00349,"Qualified",,60.17,"CapPass","Cycle 2",2,1324,"E-28","Alloy 617",314626,"Plate"
-149.27,-0.00354,"Qualified",,60.21,"CapPass","Cycle 2",2,1325,"E-28","Alloy 617",314626,"Plate"
-149.63,-0.00359,"Qualified",,60.26,"CapPass","Cycle 2",2,1326,"E-28","Alloy 617",314626,"Plate"
-149.61,-0.00360,"Qualified",,60.27,"CapPass","Cycle 2",2,1327,"E-28","Alloy 617",314626,"Plate"
-149.95,-0.00364,"Qualified",,60.31,"CapPass","Cycle 2",2,1328,"E-28","Alloy 617",314626,"Plate"
-149.93,-0.00370,"Qualified",,60.36,"CapPass","Cycle 2",2,1329,"E-28","Alloy 617",314626,"Plate"
-149.77,-0.00375,"Qualified",,60.41,"CapPass","Cycle 2",2,1330,"E-28","Alloy 617",314626,"Plate"
-149.65,-0.00380,"Qualified",,60.46,"CapPass","Cycle 2",2,1331,"E-28","Alloy 617",314626,"Plate"
-149.53,-0.00385,"Qualified",,60.51,"CapPass","Cycle 2",2,1332,"E-28","Alloy 617",314626,"Plate"
-149.52,-0.00390,"Qualified",,60.56,"CapPass","Cycle 2",2,1333,"E-28","Alloy 617",314626,"Plate"
-149.48,-0.00395,"Qualified",,60.61,"CapPass","Cycle 2",2,1334,"E-28","Alloy 617",314626,"Plate"
-149.37,-0.00400,"Qualified",,60.66,"CapPass","Cycle 2",2,1335,"E-28","Alloy 617",314626,"Plate"
-149.40,-0.00405,"Qualified",,60.71,"CapPass","Cycle 2",2,1336,"E-28","Alloy 617",314626,"Plate"
-149.36,-0.00410,"Qualified",,60.76,"CapPass","Cycle 2",2,1337,"E-28","Alloy 617",314626,"Plate"
-149.19,-0.00410,"Qualified",,60.77,"CapPass","Cycle 2",2,1338,"E-28","Alloy 617",314626,"Plate"
-149.43,-0.00415,"Qualified",,60.81,"CapPass","Cycle 2",2,1339,"E-28","Alloy 617",314626,"Plate"
-149.20,-0.00420,"Qualified",,60.86,"CapPass","Cycle 2",2,1340,"E-28","Alloy 617",314626,"Plate"
-149.20,-0.00425,"Qualified",,60.91,"CapPass","Cycle 2",2,1341,"E-28","Alloy 617",314626,"Plate"
-149.21,-0.00430,"Qualified",,60.96,"CapPass","Cycle 2",2,1342,"E-28","Alloy 617",314626,"Plate"
-149.23,-0.00435,"Qualified",,61.01,"CapPass","Cycle 2",2,1343,"E-28","Alloy 617",314626,"Plate"
-149.17,-0.00440,"Qualified",,61.06,"CapPass","Cycle 2",2,1344,"E-28","Alloy 617",314626,"Plate"
-149.35,-0.00445,"Qualified",,61.11,"CapPass","Cycle 2",2,1345,"E-28","Alloy 617",314626,"Plate"
-149.15,-0.00450,"Qualified",,61.16,"CapPass","Cycle 2",2,1346,"E-28","Alloy 617",314626,"Plate"
-149.05,-0.00455,"Qualified",,61.21,"CapPass","Cycle 2",2,1347,"E-28","Alloy 617",314626,"Plate"
-148.82,-0.00460,"Qualified",,61.26,"CapPass","Cycle 2",2,1348,"E-28","Alloy 617",314626,"Plate"
-148.76,-0.00461,"Qualified",,61.27,"CapPass","Cycle 2",2,1349,"E-28","Alloy 617",314626,"Plate"
-148.72,-0.00465,"Qualified",,61.31,"CapPass","Cycle 2",2,1350,"E-28","Alloy 617",314626,"Plate"
-148.42,-0.00470,"Qualified",,61.36,"CapPass","Cycle 2",2,1351,"E-28","Alloy 617",314626,"Plate"
-148.26,-0.00476,"Qualified",,61.42,"CapPass","Cycle 2",2,1352,"E-28","Alloy 617",314626,"Plate"
-148.50,-0.00481,"Qualified",,61.47,"CapPass","Cycle 2",2,1353,"E-28","Alloy 617",314626,"Plate"
-148.53,-0.00486,"Qualified",,61.52,"CapPass","Cycle 2",2,1354,"E-28","Alloy 617",314626,"Plate"
-148.66,-0.00491,"Qualified",,61.57,"CapPass","Cycle 2",2,1355,"E-28","Alloy 617",314626,"Plate"
-148.69,-0.00496,"Qualified",,61.62,"CapPass","Cycle 2",2,1356,"E-28","Alloy 617",314626,"Plate"
-148.96,-0.00501,"Qualified",,61.67,"CapPass","Cycle 2",2,1357,"E-28","Alloy 617",314626,"Plate"
-149.11,-0.00506,"Qualified",,61.72,"CapPass","Cycle 2",2,1358,"E-28","Alloy 617",314626,"Plate"
-149.17,-0.00511,"Qualified",,61.77,"CapPass","Cycle 2",2,1359,"E-28","Alloy 617",314626,"Plate"
-149.19,-0.00511,"Qualified",,61.77,"CapPass","Cycle 2",2,1360,"E-28","Alloy 617",314626,"Plate"
-149.34,-0.00516,"Qualified",,61.82,"CapPass","Cycle 2",2,1361,"E-28","Alloy 617",314626,"Plate"
-149.40,-0.00521,"Qualified",,61.87,"CapPass","Cycle 2",2,1362,"E-28","Alloy 617",314626,"Plate"
-149.46,-0.00526,"Qualified",,61.92,"CapPass","Cycle 2",2,1363,"E-28","Alloy 617",314626,"Plate"
-149.67,-0.00531,"Qualified",,61.97,"CapPass","Cycle 2",2,1364,"E-28","Alloy 617",314626,"Plate"
-149.76,-0.00536,"Qualified",,62.02,"CapPass","Cycle 2",2,1365,"E-28","Alloy 617",314626,"Plate"
-149.79,-0.00541,"Qualified",,62.07,"CapPass","Cycle 2",2,1366,"E-28","Alloy 617",314626,"Plate"
-150.03,-0.00546,"Qualified",,62.12,"CapPass","Cycle 2",2,1367,"E-28","Alloy 617",314626,"Plate"
-150.09,-0.00551,"Qualified",,62.17,"CapPass","Cycle 2",2,1368,"E-28","Alloy 617",314626,"Plate"
-150.35,-0.00556,"Qualified",,62.23,"CapPass","Cycle 2",2,1369,"E-28","Alloy 617",314626,"Plate"
-150.25,-0.00561,"Qualified",,62.27,"CapPass","Cycle 2",2,1370,"E-28","Alloy 617",314626,"Plate"
-150.34,-0.00561,"Qualified",,62.27,"CapPass","Cycle 2",2,1371,"E-28","Alloy 617",314626,"Plate"
-150.55,-0.00566,"Qualified",,62.33,"CapPass","Cycle 2",2,1372,"E-28","Alloy 617",314626,"Plate"
-150.54,-0.00571,"Qualified",,62.37,"CapPass","Cycle 2",2,1373,"E-28","Alloy 617",314626,"Plate"
-150.64,-0.00576,"Qualified",,62.42,"CapPass","Cycle 2",2,1374,"E-28","Alloy 617",314626,"Plate"
-150.66,-0.00582,"Qualified",,62.47,"CapPass","Cycle 2",2,1375,"E-28","Alloy 617",314626,"Plate"
-150.75,-0.00587,"Qualified",,62.52,"CapPass","Cycle 2",2,1376,"E-28","Alloy 617",314626,"Plate"
-150.75,-0.00592,"Qualified",,62.57,"CapPass","Cycle 2",2,1377,"E-28","Alloy 617",314626,"Plate"
-150.58,-0.00597,"Qualified",,62.62,"CapPass","Cycle 2",2,1378,"E-28","Alloy 617",314626,"Plate"
-150.23,-0.00602,"Qualified",,62.67,"CapPass","Cycle 2",2,1379,"E-28","Alloy 617",314626,"Plate"
-150.04,-0.00607,"Qualified",,62.72,"CapPass","Cycle 2",2,1380,"E-28","Alloy 617",314626,"Plate"
-149.90,-0.00611,"Qualified",,62.77,"CapPass","Cycle 2",2,1381,"E-28","Alloy 617",314626,"Plate"
-149.92,-0.00612,"Qualified",,62.77,"CapPass","Cycle 2",2,1382,"E-28","Alloy 617",314626,"Plate"
-149.83,-0.00617,"Qualified",,62.82,"CapPass","Cycle 2",2,1383,"E-28","Alloy 617",314626,"Plate"
-149.56,-0.00622,"Qualified",,62.87,"CapPass","Cycle 2",2,1384,"E-28","Alloy 617",314626,"Plate"
-149.30,-0.00627,"Qualified",,62.92,"CapPass","Cycle 2",2,1385,"E-28","Alloy 617",314626,"Plate"
-149.43,-0.00632,"Qualified",,62.97,"CapPass","Cycle 2",2,1386,"E-28","Alloy 617",314626,"Plate"
-149.52,-0.00637,"Qualified",,63.03,"CapPass","Cycle 2",2,1387,"E-28","Alloy 617",314626,"Plate"
-149.39,-0.00642,"Qualified",,63.08,"CapPass","Cycle 2",2,1388,"E-28","Alloy 617",314626,"Plate"
-149.54,-0.00647,"Qualified",,63.13,"CapPass","Cycle 2",2,1389,"E-28","Alloy 617",314626,"Plate"
-149.75,-0.00652,"Qualified",,63.18,"CapPass","Cycle 2",2,1390,"E-28","Alloy 617",314626,"Plate"
-150.05,-0.00657,"Qualified",,63.23,"CapPass","Cycle 2",2,1391,"E-28","Alloy 617",314626,"Plate"
-149.91,-0.00661,"Qualified",,63.27,"CapPass","Cycle 2",2,1392,"E-28","Alloy 617",314626,"Plate"
-150.01,-0.00662,"Qualified",,63.28,"CapPass","Cycle 2",2,1393,"E-28","Alloy 617",314626,"Plate"
-149.97,-0.00668,"Qualified",,63.33,"CapPass","Cycle 2",2,1394,"E-28","Alloy 617",314626,"Plate"
-150.20,-0.00673,"Qualified",,63.38,"CapPass","Cycle 2",2,1395,"E-28","Alloy 617",314626,"Plate"
-150.36,-0.00678,"Qualified",,63.43,"CapPass","Cycle 2",2,1396,"E-28","Alloy 617",314626,"Plate"
-150.57,-0.00683,"Qualified",,63.48,"CapPass","Cycle 2",2,1397,"E-28","Alloy 617",314626,"Plate"
-150.85,-0.00688,"Qualified",,63.53,"CapPass","Cycle 2",2,1398,"E-28","Alloy 617",314626,"Plate"
-151.00,-0.00693,"Qualified",,63.58,"CapPass","Cycle 2",2,1399,"E-28","Alloy 617",314626,"Plate"
-151.06,-0.00698,"Qualified",,63.63,"CapPass","Cycle 2",2,1400,"E-28","Alloy 617",314626,"Plate"
-151.01,-0.00703,"Qualified",,63.68,"CapPass","Cycle 2",2,1401,"E-28","Alloy 617",314626,"Plate"
-151.21,-0.00708,"Qualified",,63.73,"CapPass","Cycle 2",2,1402,"E-28","Alloy 617",314626,"Plate"
-151.30,-0.00711,"Qualified",,63.77,"CapPass","Cycle 2",2,1403,"E-28","Alloy 617",314626,"Plate"
-151.34,-0.00713,"Qualified",,63.79,"CapPass","Cycle 2",2,1404,"E-28","Alloy 617",314626,"Plate"
-151.54,-0.00718,"Qualified",,63.84,"CapPass","Cycle 2",2,1405,"E-28","Alloy 617",314626,"Plate"
-151.68,-0.00723,"Qualified",,63.89,"CapPass","Cycle 2",2,1406,"E-28","Alloy 617",314626,"Plate"
-151.86,-0.00728,"Qualified",,63.94,"CapPass","Cycle 2",2,1407,"E-28","Alloy 617",314626,"Plate"
-152.05,-0.00733,"Qualified",,63.99,"CapPass","Cycle 2",2,1408,"E-28","Alloy 617",314626,"Plate"
-152.27,-0.00738,"Qualified",,64.04,"CapPass","Cycle 2",2,1409,"E-28","Alloy 617",314626,"Plate"
-152.59,-0.00743,"Qualified",,64.09,"CapPass","Cycle 2",2,1410,"E-28","Alloy 617",314626,"Plate"
-152.80,-0.00748,"Qualified",,64.14,"CapPass","Cycle 2",2,1411,"E-28","Alloy 617",314626,"Plate"
-152.92,-0.00753,"Qualified",,64.18,"CapPass","Cycle 2",2,1412,"E-28","Alloy 617",314626,"Plate"
-153.01,-0.00758,"Qualified",,64.23,"CapPass","Cycle 2",2,1413,"E-28","Alloy 617",314626,"Plate"
-153.07,-0.00762,"Qualified",,64.27,"CapPass","Cycle 2",2,1414,"E-28","Alloy 617",314626,"Plate"
-153.00,-0.00763,"Qualified",,64.28,"CapPass","Cycle 2",2,1415,"E-28","Alloy 617",314626,"Plate"
-152.97,-0.00768,"Qualified",,64.33,"CapPass","Cycle 2",2,1416,"E-28","Alloy 617",314626,"Plate"
-152.83,-0.00773,"Qualified",,64.38,"CapPass","Cycle 2",2,1417,"E-28","Alloy 617",314626,"Plate"
-152.75,-0.00778,"Qualified",,64.43,"CapPass","Cycle 2",2,1418,"E-28","Alloy 617",314626,"Plate"
-152.62,-0.00783,"Qualified",,64.48,"CapPass","Cycle 2",2,1419,"E-28","Alloy 617",314626,"Plate"
-152.44,-0.00788,"Qualified",,64.53,"CapPass","Cycle 2",2,1420,"E-28","Alloy 617",314626,"Plate"
-152.24,-0.00793,"Qualified",,64.58,"CapPass","Cycle 2",2,1421,"E-28","Alloy 617",314626,"Plate"
-152.27,-0.00798,"Qualified",,64.63,"CapPass","Cycle 2",2,1422,"E-28","Alloy 617",314626,"Plate"
-152.29,-0.00804,"Qualified",,64.69,"CapPass","Cycle 2",2,1423,"E-28","Alloy 617",314626,"Plate"
-152.43,-0.00809,"Qualified",,64.74,"CapPass","Cycle 2",2,1424,"E-28","Alloy 617",314626,"Plate"
-152.52,-0.00812,"Qualified",,64.77,"CapPass","Cycle 2",2,1425,"E-28","Alloy 617",314626,"Plate"
-152.43,-0.00814,"Qualified",,64.79,"CapPass","Cycle 2",2,1426,"E-28","Alloy 617",314626,"Plate"
-152.52,-0.00819,"Qualified",,64.84,"CapPass","Cycle 2",2,1427,"E-28","Alloy 617",314626,"Plate"
-152.54,-0.00824,"Qualified",,64.89,"CapPass","Cycle 2",2,1428,"E-28","Alloy 617",314626,"Plate"
-152.57,-0.00829,"Qualified",,64.93,"CapPass","Cycle 2",2,1429,"E-28","Alloy 617",314626,"Plate"
-152.51,-0.00834,"Qualified",,64.98,"CapPass","Cycle 2",2,1430,"E-28","Alloy 617",314626,"Plate"
-152.49,-0.00839,"Qualified",,65.03,"CapPass","Cycle 2",2,1431,"E-28","Alloy 617",314626,"Plate"
-152.43,-0.00844,"Qualified",,65.08,"CapPass","Cycle 2",2,1432,"E-28","Alloy 617",314626,"Plate"
-152.20,-0.00849,"Qualified",,65.13,"CapPass","Cycle 2",2,1433,"E-28","Alloy 617",314626,"Plate"
-152.12,-0.00854,"Qualified",,65.19,"CapPass","Cycle 2",2,1434,"E-28","Alloy 617",314626,"Plate"
-151.87,-0.00859,"Qualified",,65.24,"CapPass","Cycle 2",2,1435,"E-28","Alloy 617",314626,"Plate"
-152.00,-0.00861,"Qualified",,65.27,"CapPass","Cycle 2",2,1436,"E-28","Alloy 617",314626,"Plate"
-152.02,-0.00864,"Qualified",,65.30,"CapPass","Cycle 2",2,1437,"E-28","Alloy 617",314626,"Plate"
-152.17,-0.00869,"Qualified",,65.35,"CapPass","Cycle 2",2,1438,"E-28","Alloy 617",314626,"Plate"
-152.46,-0.00874,"Qualified",,65.40,"CapPass","Cycle 2",2,1439,"E-28","Alloy 617",314626,"Plate"
-153.11,-0.00879,"Qualified",,65.44,"CapPass","Cycle 2",2,1440,"E-28","Alloy 617",314626,"Plate"
-153.45,-0.00884,"Qualified",,65.50,"CapPass","Cycle 2",2,1441,"E-28","Alloy 617",314626,"Plate"
-153.66,-0.00889,"Qualified",,65.54,"CapPass","Cycle 2",2,1442,"E-28","Alloy 617",314626,"Plate"
-153.94,-0.00894,"Qualified",,65.59,"CapPass","Cycle 2",2,1443,"E-28","Alloy 617",314626,"Plate"
-153.89,-0.00899,"Qualified",,65.64,"CapPass","Cycle 2",2,1444,"E-28","Alloy 617",314626,"Plate"
-153.86,-0.00904,"Qualified",,65.69,"CapPass","Cycle 2",2,1445,"E-28","Alloy 617",314626,"Plate"
-153.89,-0.00910,"Qualified",,65.74,"CapPass","Cycle 2",2,1446,"E-28","Alloy 617",314626,"Plate"
-153.70,-0.00913,"Qualified",,65.77,"CapPass","Cycle 2",2,1447,"E-28","Alloy 617",314626,"Plate"
-153.55,-0.00915,"Qualified",,65.79,"CapPass","Cycle 2",2,1448,"E-28","Alloy 617",314626,"Plate"
-153.23,-0.00920,"Qualified",,65.83,"CapPass","Cycle 2",2,1449,"E-28","Alloy 617",314626,"Plate"
-152.91,-0.00925,"Qualified",,65.88,"CapPass","Cycle 2",2,1450,"E-28","Alloy 617",314626,"Plate"
-152.64,-0.00930,"Qualified",,65.94,"CapPass","Cycle 2",2,1451,"E-28","Alloy 617",314626,"Plate"
-152.50,-0.00935,"Qualified",,65.99,"CapPass","Cycle 2",2,1452,"E-28","Alloy 617",314626,"Plate"
-152.21,-0.00940,"Qualified",,66.05,"CapPass","Cycle 2",2,1453,"E-28","Alloy 617",314626,"Plate"
-152.31,-0.00945,"Qualified",,66.10,"CapPass","Cycle 2",2,1454,"E-28","Alloy 617",314626,"Plate"
-152.31,-0.00950,"Qualified",,66.15,"CapPass","Cycle 2",2,1455,"E-28","Alloy 617",314626,"Plate"
-152.60,-0.00955,"Qualified",,66.20,"CapPass","Cycle 2",2,1456,"E-28","Alloy 617",314626,"Plate"
-152.66,-0.00960,"Qualified",,66.25,"CapPass","Cycle 2",2,1457,"E-28","Alloy 617",314626,"Plate"
-152.42,-0.00962,"Qualified",,66.27,"CapPass","Cycle 2",2,1458,"E-28","Alloy 617",314626,"Plate"
-150.69,-0.00965,"Qualified",,66.31,"CapPass","Cycle 2",2,1459,"E-28","Alloy 617",314626,"Plate"
-120.61,-0.00960,"Qualified",,66.47,"CapPass","Cycle 2",2,1460,"E-28","Alloy 617",314626,"Plate"
-111.61,-0.00955,"Qualified",,66.51,"CapPass","Cycle 2",2,1461,"E-28","Alloy 617",314626,"Plate"
-103.61,-0.00950,"Qualified",,66.54,"CapPass","Cycle 2",2,1462,"E-28","Alloy 617",314626,"Plate"
-95.53,-0.00945,"Qualified",,66.58,"CapPass","Cycle 2",2,1463,"E-28","Alloy 617",314626,"Plate"
-88.57,-0.00940,"Qualified",,66.61,"CapPass","Cycle 2",2,1464,"E-28","Alloy 617",314626,"Plate"
-82.21,-0.00935,"Qualified",,66.64,"CapPass","Cycle 2",2,1465,"E-28","Alloy 617",314626,"Plate"
-75.90,-0.00930,"Qualified",,66.68,"CapPass","Cycle 2",2,1466,"E-28","Alloy 617",314626,"Plate"
-69.28,-0.00925,"Qualified",,66.73,"CapPass","Cycle 2",2,1467,"E-28","Alloy 617",314626,"Plate"
-64.55,-0.00921,"Qualified",,66.77,"CapPass","Cycle 2",2,1468,"E-28","Alloy 617",314626,"Plate"
-63.20,-0.00920,"Qualified",,66.78,"CapPass","Cycle 2",2,1469,"E-28","Alloy 617",314626,"Plate"
-56.85,-0.00915,"Qualified",,66.83,"CapPass","Cycle 2",2,1470,"E-28","Alloy 617",314626,"Plate"
-50.95,-0.00909,"Qualified",,66.89,"CapPass","Cycle 2",2,1471,"E-28","Alloy 617",314626,"Plate"
-44.59,-0.00904,"Qualified",,66.94,"CapPass","Cycle 2",2,1472,"E-28","Alloy 617",314626,"Plate"
-38.31,-0.00899,"Qualified",,67.00,"CapPass","Cycle 2",2,1473,"E-28","Alloy 617",314626,"Plate"
-31.97,-0.00894,"Qualified",,67.06,"CapPass","Cycle 2",2,1474,"E-28","Alloy 617",314626,"Plate"
-26.12,-0.00889,"Qualified",,67.11,"CapPass","Cycle 2",2,1475,"E-28","Alloy 617",314626,"Plate"
-19.89,-0.00884,"Qualified",,67.16,"CapPass","Cycle 2",2,1476,"E-28","Alloy 617",314626,"Plate"
-14.71,-0.00879,"Qualified",,67.21,"CapPass","Cycle 2",2,1477,"E-28","Alloy 617",314626,"Plate"
-8.92,-0.00874,"Qualified",,67.27,"CapPass","Cycle 2",2,1478,"E-28","Alloy 617",314626,"Plate"
-8.72,-0.00874,"Qualified",,67.27,"CapPass","Cycle 2",2,1479,"E-28","Alloy 617",314626,"Plate"
-3.14,-0.00869,"Qualified",,67.32,"CapPass","Cycle 2",2,1480,"E-28","Alloy 617",314626,"Plate"
2.33,-0.00864,"Qualified",,67.38,"CapPass","Cycle 2",2,1481,"E-28","Alloy 617",314626,"Plate"
7.88,-0.00859,"Qualified",,67.43,"CapPass","Cycle 2",2,1482,"E-28","Alloy 617",314626,"Plate"
13.46,-0.00854,"Qualified",,67.48,"CapPass","Cycle 2",2,1483,"E-28","Alloy 617",314626,"Plate"
18.75,-0.00849,"Qualified",,67.53,"CapPass","Cycle 2",2,1484,"E-28","Alloy 617",314626,"Plate"
23.71,-0.00844,"Qualified",,67.58,"CapPass","Cycle 2",2,1485,"E-28","Alloy 617",314626,"Plate"
28.62,-0.00839,"Qualified",,67.64,"CapPass","Cycle 2",2,1486,"E-28","Alloy 617",314626,"Plate"
33.77,-0.00834,"Qualified",,67.69,"CapPass","Cycle 2",2,1487,"E-28","Alloy 617",314626,"Plate"
37.91,-0.00829,"Qualified",,67.75,"CapPass","Cycle 2",2,1488,"E-28","Alloy 617",314626,"Plate"
38.81,-0.00827,"Qualified",,67.77,"CapPass","Cycle 2",2,1489,"E-28","Alloy 617",314626,"Plate"
41.75,-0.00824,"Qualified",,67.82,"CapPass","Cycle 2",2,1490,"E-28","Alloy 617",314626,"Plate"
46.07,-0.00819,"Qualified",,67.89,"CapPass","Cycle 2",2,1491,"E-28","Alloy 617",314626,"Plate"
51.53,-0.00814,"Qualified",,67.96,"CapPass","Cycle 2",2,1492,"E-28","Alloy 617",314626,"Plate"
56.74,-0.00809,"Qualified",,68.01,"CapPass","Cycle 2",2,1493,"E-28","Alloy 617",314626,"Plate"
61.93,-0.00804,"Qualified",,68.06,"CapPass","Cycle 2",2,1494,"E-28","Alloy 617",314626,"Plate"
67.65,-0.00799,"Qualified",,68.11,"CapPass","Cycle 2",2,1495,"E-28","Alloy 617",314626,"Plate"
72.63,-0.00794,"Qualified",,68.16,"CapPass","Cycle 2",2,1496,"E-28","Alloy 617",314626,"Plate"
77.31,-0.00789,"Qualified",,68.20,"CapPass","Cycle 2",2,1497,"E-28","Alloy 617",314626,"Plate"
81.55,-0.00784,"Qualified",,68.25,"CapPass","Cycle 2",2,1498,"E-28","Alloy 617",314626,"Plate"
82.75,-0.00782,"Qualified",,68.27,"CapPass","Cycle 2",2,1499,"E-28","Alloy 617",314626,"Plate"
85.46,-0.00779,"Qualified",,68.30,"CapPass","Cycle 2",2,1500,"E-28","Alloy 617",314626,"Plate"
88.93,-0.00773,"Qualified",,68.35,"CapPass","Cycle 2",2,1501,"E-28","Alloy 617",314626,"Plate"
92.24,-0.00768,"Qualified",,68.41,"CapPass","Cycle 2",2,1502,"E-28","Alloy 617",314626,"Plate"
95.75,-0.00763,"Qualified",,68.47,"CapPass","Cycle 2",2,1503,"E-28","Alloy 617",314626,"Plate"
99.16,-0.00758,"Qualified",,68.53,"CapPass","Cycle 2",2,1504,"E-28","Alloy 617",314626,"Plate"
103.24,-0.00753,"Qualified",,68.59,"CapPass","Cycle 2",2,1505,"E-28","Alloy 617",314626,"Plate"
106.62,-0.00748,"Qualified",,68.64,"CapPass","Cycle 2",2,1506,"E-28","Alloy 617",314626,"Plate"
109.95,-0.00743,"Qualified",,68.69,"CapPass","Cycle 2",2,1507,"E-28","Alloy 617",314626,"Plate"
113.30,-0.00738,"Qualified",,68.74,"CapPass","Cycle 2",2,1508,"E-28","Alloy 617",314626,"Plate"
114.94,-0.00736,"Qualified",,68.77,"CapPass","Cycle 2",2,1509,"E-28","Alloy 617",314626,"Plate"
116.60,-0.00733,"Qualified",,68.79,"CapPass","Cycle 2",2,1510,"E-28","Alloy 617",314626,"Plate"
119.67,-0.00728,"Qualified",,68.84,"CapPass","Cycle 2",2,1511,"E-28","Alloy 617",314626,"Plate"
122.50,-0.00723,"Qualified",,68.89,"CapPass","Cycle 2",2,1512,"E-28","Alloy 617",314626,"Plate"
126.10,-0.00718,"Qualified",,68.93,"CapPass","Cycle 2",2,1513,"E-28","Alloy 617",314626,"Plate"
129.46,-0.00713,"Qualified",,68.97,"CapPass","Cycle 2",2,1514,"E-28","Alloy 617",314626,"Plate"
132.91,-0.00708,"Qualified",,69.00,"CapPass","Cycle 2",2,1515,"E-28","Alloy 617",314626,"Plate"
135.93,-0.00703,"Qualified",,69.04,"CapPass","Cycle 2",2,1516,"E-28","Alloy 617",314626,"Plate"
138.84,-0.00697,"Qualified",,69.07,"CapPass","Cycle 2",2,1517,"E-28","Alloy 617",314626,"Plate"
141.27,-0.00692,"Qualified",,69.11,"CapPass","Cycle 2",2,1518,"E-28","Alloy 617",314626,"Plate"
143.38,-0.00687,"Qualified",,69.14,"CapPass","Cycle 2",2,1519,"E-28","Alloy 617",314626,"Plate"
145.13,-0.00682,"Qualified",,69.17,"CapPass","Cycle 2",2,1520,"E-28","Alloy 617",314626,"Plate"
146.47,-0.00677,"Qualified",,69.21,"CapPass","Cycle 2",2,1521,"E-28","Alloy 617",314626,"Plate"
147.22,-0.00672,"Qualified",,69.24,"CapPass","Cycle 2",2,1522,"E-28","Alloy 617",314626,"Plate"
147.63,-0.00669,"Qualified",,69.27,"CapPass","Cycle 2",2,1523,"E-28","Alloy 617",314626,"Plate"
147.70,-0.00667,"Qualified",,69.28,"CapPass","Cycle 2",2,1524,"E-28","Alloy 617",314626,"Plate"
147.81,-0.00662,"Qualified",,69.32,"CapPass","Cycle 2",2,1525,"E-28","Alloy 617",314626,"Plate"
147.59,-0.00657,"Qualified",,69.35,"CapPass","Cycle 2",2,1526,"E-28","Alloy 617",314626,"Plate"
146.72,-0.00652,"Qualified",,69.40,"CapPass","Cycle 2",2,1527,"E-28","Alloy 617",314626,"Plate"
145.27,-0.00647,"Qualified",,69.44,"CapPass","Cycle 2",2,1528,"E-28","Alloy 617",314626,"Plate"
144.02,-0.00642,"Qualified",,69.50,"CapPass","Cycle 2",2,1529,"E-28","Alloy 617",314626,"Plate"
142.60,-0.00637,"Qualified",,69.55,"CapPass","Cycle 2",2,1530,"E-28","Alloy 617",314626,"Plate"
141.47,-0.00632,"Qualified",,69.61,"CapPass","Cycle 2",2,1531,"E-28","Alloy 617",314626,"Plate"
140.59,-0.00626,"Qualified",,69.66,"CapPass","Cycle 2",2,1532,"E-28","Alloy 617",314626,"Plate"
140.24,-0.00621,"Qualified",,69.71,"CapPass","Cycle 2",2,1533,"E-28","Alloy 617",314626,"Plate"
139.99,-0.00617,"Qualified",,69.77,"CapPass","Cycle 2",2,1534,"E-28","Alloy 617",314626,"Plate"
139.91,-0.00616,"Qualified",,69.77,"CapPass","Cycle 2",2,1535,"E-28","Alloy 617",314626,"Plate"
139.96,-0.00611,"Qualified",,69.82,"CapPass","Cycle 2",2,1536,"E-28","Alloy 617",314626,"Plate"
140.25,-0.00606,"Qualified",,69.87,"CapPass","Cycle 2",2,1537,"E-28","Alloy 617",314626,"Plate"
140.57,-0.00601,"Qualified",,69.92,"CapPass","Cycle 2",2,1538,"E-28","Alloy 617",314626,"Plate"
140.80,-0.00596,"Qualified",,69.97,"CapPass","Cycle 2",2,1539,"E-28","Alloy 617",314626,"Plate"
141.40,-0.00591,"Qualified",,70.02,"CapPass","Cycle 2",2,1540,"E-28","Alloy 617",314626,"Plate"
141.76,-0.00586,"Qualified",,70.07,"CapPass","Cycle 2",2,1541,"E-28","Alloy 617",314626,"Plate"
142.17,-0.00581,"Qualified",,70.12,"CapPass","Cycle 2",2,1542,"E-28","Alloy 617",314626,"Plate"
142.52,-0.00576,"Qualified",,70.16,"CapPass","Cycle 2",2,1543,"E-28","Alloy 617",314626,"Plate"
142.46,-0.00571,"Qualified",,70.21,"CapPass","Cycle 2",2,1544,"E-28","Alloy 617",314626,"Plate"
142.26,-0.00566,"Qualified",,70.26,"CapPass","Cycle 2",2,1545,"E-28","Alloy 617",314626,"Plate"
142.25,-0.00565,"Qualified",,70.27,"CapPass","Cycle 2",2,1546,"E-28","Alloy 617",314626,"Plate"
141.98,-0.00561,"Qualified",,70.31,"CapPass","Cycle 2",2,1547,"E-28","Alloy 617",314626,"Plate"
141.74,-0.00556,"Qualified",,70.36,"CapPass","Cycle 2",2,1548,"E-28","Alloy 617",314626,"Plate"
141.47,-0.00551,"Qualified",,70.41,"CapPass","Cycle 2",2,1549,"E-28","Alloy 617",314626,"Plate"
141.33,-0.00546,"Qualified",,70.46,"CapPass","Cycle 2",2,1550,"E-28","Alloy 617",314626,"Plate"
141.32,-0.00540,"Qualified",,70.51,"CapPass","Cycle 2",2,1551,"E-28","Alloy 617",314626,"Plate"
141.08,-0.00535,"Qualified",,70.57,"CapPass","Cycle 2",2,1552,"E-28","Alloy 617",314626,"Plate"
141.11,-0.00530,"Qualified",,70.62,"CapPass","Cycle 2",2,1553,"E-28","Alloy 617",314626,"Plate"
141.34,-0.00525,"Qualified",,70.67,"CapPass","Cycle 2",2,1554,"E-28","Alloy 617",314626,"Plate"
141.65,-0.00520,"Qualified",,70.72,"CapPass","Cycle 2",2,1555,"E-28","Alloy 617",314626,"Plate"
141.91,-0.00516,"Qualified",,70.77,"CapPass","Cycle 2",2,1556,"E-28","Alloy 617",314626,"Plate"
141.97,-0.00515,"Qualified",,70.77,"CapPass","Cycle 2",2,1557,"E-28","Alloy 617",314626,"Plate"
142.20,-0.00510,"Qualified",,70.82,"CapPass","Cycle 2",2,1558,"E-28","Alloy 617",314626,"Plate"
142.41,-0.00505,"Qualified",,70.87,"CapPass","Cycle 2",2,1559,"E-28","Alloy 617",314626,"Plate"
142.62,-0.00500,"Qualified",,70.92,"CapPass","Cycle 2",2,1560,"E-28","Alloy 617",314626,"Plate"
142.66,-0.00495,"Qualified",,70.96,"CapPass","Cycle 2",2,1561,"E-28","Alloy 617",314626,"Plate"
142.67,-0.00490,"Qualified",,71.01,"CapPass","Cycle 2",2,1562,"E-28","Alloy 617",314626,"Plate"
142.68,-0.00485,"Qualified",,71.07,"CapPass","Cycle 2",2,1563,"E-28","Alloy 617",314626,"Plate"
142.61,-0.00480,"Qualified",,71.12,"CapPass","Cycle 2",2,1564,"E-28","Alloy 617",314626,"Plate"
142.66,-0.00475,"Qualified",,71.17,"CapPass","Cycle 2",2,1565,"E-28","Alloy 617",314626,"Plate"
142.67,-0.00470,"Qualified",,71.22,"CapPass","Cycle 2",2,1566,"E-28","Alloy 617",314626,"Plate"
142.62,-0.00465,"Qualified",,71.27,"CapPass","Cycle 2",2,1567,"E-28","Alloy 617",314626,"Plate"
142.50,-0.00465,"Qualified",,71.27,"CapPass","Cycle 2",2,1568,"E-28","Alloy 617",314626,"Plate"
142.61,-0.00460,"Qualified",,71.32,"CapPass","Cycle 2",2,1569,"E-28","Alloy 617",314626,"Plate"
142.78,-0.00454,"Qualified",,71.37,"CapPass","Cycle 2",2,1570,"E-28","Alloy 617",314626,"Plate"
142.90,-0.00449,"Qualified",,71.42,"CapPass","Cycle 2",2,1571,"E-28","Alloy 617",314626,"Plate"
142.91,-0.00444,"Qualified",,71.47,"CapPass","Cycle 2",2,1572,"E-28","Alloy 617",314626,"Plate"
143.06,-0.00439,"Qualified",,71.52,"CapPass","Cycle 2",2,1573,"E-28","Alloy 617",314626,"Plate"
143.35,-0.00434,"Qualified",,71.57,"CapPass","Cycle 2",2,1574,"E-28","Alloy 617",314626,"Plate"
143.59,-0.00429,"Qualified",,71.62,"CapPass","Cycle 2",2,1575,"E-28","Alloy 617",314626,"Plate"
144.03,-0.00424,"Qualified",,71.67,"CapPass","Cycle 2",2,1576,"E-28","Alloy 617",314626,"Plate"
144.14,-0.00419,"Qualified",,71.72,"CapPass","Cycle 2",2,1577,"E-28","Alloy 617",314626,"Plate"
144.17,-0.00414,"Qualified",,71.77,"CapPass","Cycle 2",2,1578,"E-28","Alloy 617",314626,"Plate"
144.22,-0.00414,"Qualified",,71.77,"CapPass","Cycle 2",2,1579,"E-28","Alloy 617",314626,"Plate"
144.37,-0.00409,"Qualified",,71.82,"CapPass","Cycle 2",2,1580,"E-28","Alloy 617",314626,"Plate"
144.24,-0.00404,"Qualified",,71.87,"CapPass","Cycle 2",2,1581,"E-28","Alloy 617",314626,"Plate"
143.97,-0.00399,"Qualified",,71.92,"CapPass","Cycle 2",2,1582,"E-28","Alloy 617",314626,"Plate"
143.87,-0.00394,"Qualified",,71.97,"CapPass","Cycle 2",2,1583,"E-28","Alloy 617",314626,"Plate"
143.85,-0.00389,"Qualified",,72.02,"CapPass","Cycle 2",2,1584,"E-28","Alloy 617",314626,"Plate"
143.87,-0.00384,"Qualified",,72.07,"CapPass","Cycle 2",2,1585,"E-28","Alloy 617",314626,"Plate"
143.66,-0.00379,"Qualified",,72.12,"CapPass","Cycle 2",2,1586,"E-28","Alloy 617",314626,"Plate"
143.72,-0.00374,"Qualified",,72.17,"CapPass","Cycle 2",2,1587,"E-28","Alloy 617",314626,"Plate"
143.97,-0.00368,"Qualified",,72.23,"CapPass","Cycle 2",2,1588,"E-28","Alloy 617",314626,"Plate"
144.20,-0.00364,"Qualified",,72.27,"CapPass","Cycle 2",2,1589,"E-28","Alloy 617",314626,"Plate"
144.09,-0.00363,"Qualified",,72.27,"CapPass","Cycle 2",2,1590,"E-28","Alloy 617",314626,"Plate"
144.52,-0.00358,"Qualified",,72.32,"CapPass","Cycle 2",2,1591,"E-28","Alloy 617",314626,"Plate"
144.47,-0.00353,"Qualified",,72.37,"CapPass","Cycle 2",2,1592,"E-28","Alloy 617",314626,"Plate"
144.58,-0.00348,"Qualified",,72.42,"CapPass","Cycle 2",2,1593,"E-28","Alloy 617",314626,"Plate"
144.66,-0.00343,"Qualified",,72.47,"CapPass","Cycle 2",2,1594,"E-28","Alloy 617",314626,"Plate"
144.71,-0.00338,"Qualified",,72.51,"CapPass","Cycle 2",2,1595,"E-28","Alloy 617",314626,"Plate"
144.10,-0.00333,"Qualified",,72.56,"CapPass","Cycle 2",2,1596,"E-28","Alloy 617",314626,"Plate"
143.71,-0.00328,"Qualified",,72.61,"CapPass","Cycle 2",2,1597,"E-28","Alloy 617",314626,"Plate"
143.17,-0.00323,"Qualified",,72.66,"CapPass","Cycle 2",2,1598,"E-28","Alloy 617",314626,"Plate"
142.87,-0.00318,"Qualified",,72.71,"CapPass","Cycle 2",2,1599,"E-28","Alloy 617",314626,"Plate"
142.48,-0.00314,"Qualified",,72.77,"CapPass","Cycle 2",2,1600,"E-28","Alloy 617",314626,"Plate"
142.56,-0.00313,"Qualified",,72.77,"CapPass","Cycle 2",2,1601,"E-28","Alloy 617",314626,"Plate"
142.52,-0.00308,"Qualified",,72.83,"CapPass","Cycle 2",2,1602,"E-28","Alloy 617",314626,"Plate"
142.80,-0.00303,"Qualified",,72.88,"CapPass","Cycle 2",2,1603,"E-28","Alloy 617",314626,"Plate"
143.15,-0.00298,"Qualified",,72.93,"CapPass","Cycle 2",2,1604,"E-28","Alloy 617",314626,"Plate"
143.65,-0.00293,"Qualified",,72.98,"CapPass","Cycle 2",2,1605,"E-28","Alloy 617",314626,"Plate"
143.67,-0.00288,"Qualified",,73.02,"CapPass","Cycle 2",2,1606,"E-28","Alloy 617",314626,"Plate"
143.91,-0.00283,"Qualified",,73.07,"CapPass","Cycle 2",2,1607,"E-28","Alloy 617",314626,"Plate"
144.14,-0.00278,"Qualified",,73.12,"CapPass","Cycle 2",2,1608,"E-28","Alloy 617",314626,"Plate"
143.98,-0.00273,"Qualified",,73.16,"CapPass","Cycle 2",2,1609,"E-28","Alloy 617",314626,"Plate"
143.81,-0.00268,"Qualified",,73.21,"CapPass","Cycle 2",2,1610,"E-28","Alloy 617",314626,"Plate"
143.47,-0.00263,"Qualified",,73.27,"CapPass","Cycle 2",2,1611,"E-28","Alloy 617",314626,"Plate"
143.44,-0.00263,"Qualified",,73.27,"CapPass","Cycle 2",2,1612,"E-28","Alloy 617",314626,"Plate"
143.24,-0.00258,"Qualified",,73.32,"CapPass","Cycle 2",2,1613,"E-28","Alloy 617",314626,"Plate"
143.11,-0.00253,"Qualified",,73.37,"CapPass","Cycle 2",2,1614,"E-28","Alloy 617",314626,"Plate"
143.16,-0.00248,"Qualified",,73.42,"CapPass","Cycle 2",2,1615,"E-28","Alloy 617",314626,"Plate"
143.59,-0.00242,"Qualified",,73.48,"CapPass","Cycle 2",2,1616,"E-28","Alloy 617",314626,"Plate"
143.66,-0.00237,"Qualified",,73.53,"CapPass","Cycle 2",2,1617,"E-28","Alloy 617",314626,"Plate"
144.09,-0.00232,"Qualified",,73.58,"CapPass","Cycle 2",2,1618,"E-28","Alloy 617",314626,"Plate"
144.27,-0.00227,"Qualified",,73.63,"CapPass","Cycle 2",2,1619,"E-28","Alloy 617",314626,"Plate"
144.47,-0.00222,"Qualified",,73.68,"CapPass","Cycle 2",2,1620,"E-28","Alloy 617",314626,"Plate"
144.68,-0.00217,"Qualified",,73.72,"CapPass","Cycle 2",2,1621,"E-28","Alloy 617",314626,"Plate"
144.89,-0.00213,"Qualified",,73.77,"CapPass","Cycle 2",2,1622,"E-28","Alloy 617",314626,"Plate"
144.92,-0.00212,"Qualified",,73.78,"CapPass","Cycle 2",2,1623,"E-28","Alloy 617",314626,"Plate"
145.25,-0.00207,"Qualified",,73.83,"CapPass","Cycle 2",2,1624,"E-28","Alloy 617",314626,"Plate"
145.64,-0.00202,"Qualified",,73.88,"CapPass","Cycle 2",2,1625,"E-28","Alloy 617",314626,"Plate"
145.54,-0.00197,"Qualified",,73.93,"CapPass","Cycle 2",2,1626,"E-28","Alloy 617",314626,"Plate"
145.71,-0.00192,"Qualified",,73.97,"CapPass","Cycle 2",2,1627,"E-28","Alloy 617",314626,"Plate"
145.88,-0.00187,"Qualified",,74.03,"CapPass","Cycle 2",2,1628,"E-28","Alloy 617",314626,"Plate"
145.81,-0.00182,"Qualified",,74.07,"CapPass","Cycle 2",2,1629,"E-28","Alloy 617",314626,"Plate"
145.82,-0.00177,"Qualified",,74.12,"CapPass","Cycle 2",2,1630,"E-28","Alloy 617",314626,"Plate"
145.75,-0.00172,"Qualified",,74.18,"CapPass","Cycle 2",2,1631,"E-28","Alloy 617",314626,"Plate"
145.73,-0.00167,"Qualified",,74.22,"CapPass","Cycle 2",2,1632,"E-28","Alloy 617",314626,"Plate"
145.95,-0.00162,"Qualified",,74.27,"CapPass","Cycle 2",2,1633,"E-28","Alloy 617",314626,"Plate"
145.93,-0.00162,"Qualified",,74.27,"CapPass","Cycle 2",2,1634,"E-28","Alloy 617",314626,"Plate"
145.63,-0.00157,"Qualified",,74.32,"CapPass","Cycle 2",2,1635,"E-28","Alloy 617",314626,"Plate"
145.88,-0.00152,"Qualified",,74.37,"CapPass","Cycle 2",2,1636,"E-28","Alloy 617",314626,"Plate"
145.85,-0.00147,"Qualified",,74.42,"CapPass","Cycle 2",2,1637,"E-28","Alloy 617",314626,"Plate"
145.77,-0.00142,"Qualified",,74.47,"CapPass","Cycle 2",2,1638,"E-28","Alloy 617",314626,"Plate"
145.35,-0.00137,"Qualified",,74.52,"CapPass","Cycle 2",2,1639,"E-28","Alloy 617",314626,"Plate"
145.23,-0.00132,"Qualified",,74.57,"CapPass","Cycle 2",2,1640,"E-28","Alloy 617",314626,"Plate"
145.27,-0.00127,"Qualified",,74.63,"CapPass","Cycle 2",2,1641,"E-28","Alloy 617",314626,"Plate"
145.37,-0.00122,"Qualified",,74.67,"CapPass","Cycle 2",2,1642,"E-28","Alloy 617",314626,"Plate"
145.49,-0.00116,"Qualified",,74.73,"CapPass","Cycle 2",2,1643,"E-28","Alloy 617",314626,"Plate"
145.51,-0.00113,"Qualified",,74.77,"CapPass","Cycle 2",2,1644,"E-28","Alloy 617",314626,"Plate"
145.63,-0.00111,"Qualified",,74.78,"CapPass","Cycle 2",2,1645,"E-28","Alloy 617",314626,"Plate"
145.91,-0.00106,"Qualified",,74.83,"CapPass","Cycle 2",2,1646,"E-28","Alloy 617",314626,"Plate"
146.25,-0.00101,"Qualified",,74.88,"CapPass","Cycle 2",2,1647,"E-28","Alloy 617",314626,"Plate"
146.73,-0.00096,"Qualified",,74.93,"CapPass","Cycle 2",2,1648,"E-28","Alloy 617",314626,"Plate"
147.06,-0.00091,"Qualified",,74.98,"CapPass","Cycle 2",2,1649,"E-28","Alloy 617",314626,"Plate"
147.19,-0.00086,"Qualified",,75.03,"CapPass","Cycle 2",2,1650,"E-28","Alloy 617",314626,"Plate"
147.30,-0.00081,"Qualified",,75.08,"CapPass","Cycle 2",2,1651,"E-28","Alloy 617",314626,"Plate"
147.28,-0.00076,"Qualified",,75.12,"CapPass","Cycle 2",2,1652,"E-28","Alloy 617",314626,"Plate"
147.18,-0.00071,"Qualified",,75.17,"CapPass","Cycle 2",2,1653,"E-28","Alloy 617",314626,"Plate"
146.88,-0.00066,"Qualified",,75.22,"CapPass","Cycle 2",2,1654,"E-28","Alloy 617",314626,"Plate"
146.68,-0.00061,"Qualified",,75.27,"CapPass","Cycle 2",2,1655,"E-28","Alloy 617",314626,"Plate"
146.80,-0.00061,"Qualified",,75.27,"CapPass","Cycle 2",2,1656,"E-28","Alloy 617",314626,"Plate"
146.46,-0.00056,"Qualified",,75.32,"CapPass","Cycle 2",2,1657,"E-28","Alloy 617",314626,"Plate"
146.09,-0.00051,"Qualified",,75.38,"CapPass","Cycle 2",2,1658,"E-28","Alloy 617",314626,"Plate"
146.03,-0.00046,"Qualified",,75.43,"CapPass","Cycle 2",2,1659,"E-28","Alloy 617",314626,"Plate"
146.12,-0.00041,"Qualified",,75.48,"CapPass","Cycle 2",2,1660,"E-28","Alloy 617",314626,"Plate"
146.11,-0.00036,"Qualified",,75.53,"CapPass","Cycle 2",2,1661,"E-28","Alloy 617",314626,"Plate"
146.15,-0.00031,"Qualified",,75.58,"CapPass","Cycle 2",2,1662,"E-28","Alloy 617",314626,"Plate"
146.22,-0.00026,"Qualified",,75.63,"CapPass","Cycle 2",2,1663,"E-28","Alloy 617",314626,"Plate"
146.19,-0.00021,"Qualified",,75.68,"CapPass","Cycle 2",2,1664,"E-28","Alloy 617",314626,"Plate"
146.13,-0.00016,"Qualified",,75.73,"CapPass","Cycle 2",2,1665,"E-28","Alloy 617",314626,"Plate"
146.24,-0.00012,"Qualified",,75.77,"CapPass","Cycle 2",2,1666,"E-28","Alloy 617",314626,"Plate"
146.45,-0.00011,"Qualified",,75.78,"CapPass","Cycle 2",2,1667,"E-28","Alloy 617",314626,"Plate"
148.26,-0.00005,"Qualified",,154.66,"CapPass","Cycle 5",5,3391,"E-28","Alloy 617",314626,"Plate"
148.14,-0.00000,"Qualified",,154.70,"CapPass","Cycle 5",5,3392,"E-28","Alloy 617",314626,"Plate"
147.58,0.00005,"Qualified",,154.75,"CapPass","Cycle 5",5,3393,"E-28","Alloy 617",314626,"Plate"
147.48,0.00006,"Qualified",,154.77,"CapPass","Cycle 5",5,3394,"E-28","Alloy 617",314626,"Plate"
147.08,0.00010,"Qualified",,154.81,"CapPass","Cycle 5",5,3395,"E-28","Alloy 617",314626,"Plate"
146.38,0.00015,"Qualified",,154.86,"CapPass","Cycle 5",5,3396,"E-28","Alloy 617",314626,"Plate"
145.98,0.00020,"Qualified",,154.91,"CapPass","Cycle 5",5,3397,"E-28","Alloy 617",314626,"Plate"
145.64,0.00025,"Qualified",,154.96,"CapPass","Cycle 5",5,3398,"E-28","Alloy 617",314626,"Plate"
145.12,0.00030,"Qualified",,155.01,"CapPass","Cycle 5",5,3399,"E-28","Alloy 617",314626,"Plate"
144.93,0.00035,"Qualified",,155.07,"CapPass","Cycle 5",5,3400,"E-28","Alloy 617",314626,"Plate"
144.87,0.00040,"Qualified",,155.12,"CapPass","Cycle 5",5,3401,"E-28","Alloy 617",314626,"Plate"
