Repository: js-molina/fatigue-A617

File: data/950C/Strain rate 0.001/2.0% strain/HTM_A19_Cycles_J1.csv (part 4 of 20)
"Stress Mpa","Strain","Qual State","Qual Exceptions","Elapsed Time Sec","Data State","Cycle Label","Cycle","Count","Sample","Alloy","Heat","Material_Form"
-148.67,-0.00191,"Qualified",,58.61,"CapPass","Cycle 2",2,1279,"J-1","Alloy 617",314626,"Plate"
-148.75,-0.00196,"Qualified",,58.67,"CapPass","Cycle 2",2,1280,"J-1","Alloy 617",314626,"Plate"
-148.66,-0.00201,"Qualified",,58.72,"CapPass","Cycle 2",2,1281,"J-1","Alloy 617",314626,"Plate"
-148.64,-0.00206,"Qualified",,58.76,"CapPass","Cycle 2",2,1282,"J-1","Alloy 617",314626,"Plate"
-148.51,-0.00210,"Qualified",,58.81,"CapPass","Cycle 2",2,1283,"J-1","Alloy 617",314626,"Plate"
-148.54,-0.00211,"Qualified",,58.81,"CapPass","Cycle 2",2,1284,"J-1","Alloy 617",314626,"Plate"
-148.38,-0.00216,"Qualified",,58.87,"CapPass","Cycle 2",2,1285,"J-1","Alloy 617",314626,"Plate"
-148.31,-0.00221,"Qualified",,58.92,"CapPass","Cycle 2",2,1286,"J-1","Alloy 617",314626,"Plate"
-148.38,-0.00226,"Qualified",,58.97,"CapPass","Cycle 2",2,1287,"J-1","Alloy 617",314626,"Plate"
-148.38,-0.00231,"Qualified",,59.02,"CapPass","Cycle 2",2,1288,"J-1","Alloy 617",314626,"Plate"
-148.36,-0.00236,"Qualified",,59.07,"CapPass","Cycle 2",2,1289,"J-1","Alloy 617",314626,"Plate"
-148.38,-0.00241,"Qualified",,59.12,"CapPass","Cycle 2",2,1290,"J-1","Alloy 617",314626,"Plate"
-148.28,-0.00246,"Qualified",,59.17,"CapPass","Cycle 2",2,1291,"J-1","Alloy 617",314626,"Plate"
-148.23,-0.00251,"Qualified",,59.22,"CapPass","Cycle 2",2,1292,"J-1","Alloy 617",314626,"Plate"
-148.16,-0.00256,"Qualified",,59.27,"CapPass","Cycle 2",2,1293,"J-1","Alloy 617",314626,"Plate"
-148.16,-0.00260,"Qualified",,59.31,"CapPass","Cycle 2",2,1294,"J-1","Alloy 617",314626,"Plate"
-148.20,-0.00261,"Qualified",,59.33,"CapPass","Cycle 2",2,1295,"J-1","Alloy 617",314626,"Plate"
-148.40,-0.00266,"Qualified",,59.38,"CapPass","Cycle 2",2,1296,"J-1","Alloy 617",314626,"Plate"
-148.39,-0.00272,"Qualified",,59.43,"CapPass","Cycle 2",2,1297,"J-1","Alloy 617",314626,"Plate"
-148.76,-0.00277,"Qualified",,59.48,"CapPass","Cycle 2",2,1298,"J-1","Alloy 617",314626,"Plate"
-148.98,-0.00282,"Qualified",,59.53,"CapPass","Cycle 2",2,1299,"J-1","Alloy 617",314626,"Plate"
-149.20,-0.00287,"Qualified",,59.58,"CapPass","Cycle 2",2,1300,"J-1","Alloy 617",314626,"Plate"
-149.48,-0.00292,"Qualified",,59.63,"CapPass","Cycle 2",2,1301,"J-1","Alloy 617",314626,"Plate"
-149.62,-0.00297,"Qualified",,59.68,"CapPass","Cycle 2",2,1302,"J-1","Alloy 617",314626,"Plate"
-149.44,-0.00302,"Qualified",,59.73,"CapPass","Cycle 2",2,1303,"J-1","Alloy 617",314626,"Plate"
-149.38,-0.00307,"Qualified",,59.78,"CapPass","Cycle 2",2,1304,"J-1","Alloy 617",314626,"Plate"
-149.15,-0.00309,"Qualified",,59.81,"CapPass","Cycle 2",2,1305,"J-1","Alloy 617",314626,"Plate"
-149.12,-0.00312,"Qualified",,59.83,"CapPass","Cycle 2",2,1306,"J-1","Alloy 617",314626,"Plate"
-149.34,-0.00318,"Qualified",,59.88,"CapPass","Cycle 2",2,1307,"J-1","Alloy 617",314626,"Plate"
-149.33,-0.00323,"Qualified",,59.93,"CapPass","Cycle 2",2,1308,"J-1","Alloy 617",314626,"Plate"
-149.40,-0.00328,"Qualified",,59.99,"CapPass","Cycle 2",2,1309,"J-1","Alloy 617",314626,"Plate"
-149.59,-0.00333,"Qualified",,60.03,"CapPass","Cycle 2",2,1310,"J-1","Alloy 617",314626,"Plate"
-149.59,-0.00338,"Qualified",,60.08,"CapPass","Cycle 2",2,1311,"J-1","Alloy 617",314626,"Plate"
-149.48,-0.00343,"Qualified",,60.13,"CapPass","Cycle 2",2,1312,"J-1","Alloy 617",314626,"Plate"
-149.44,-0.00348,"Qualified",,60.18,"CapPass","Cycle 2",2,1313,"J-1","Alloy 617",314626,"Plate"
-149.21,-0.00353,"Qualified",,60.23,"CapPass","Cycle 2",2,1314,"J-1","Alloy 617",314626,"Plate"
-148.95,-0.00358,"Qualified",,60.28,"CapPass","Cycle 2",2,1315,"J-1","Alloy 617",314626,"Plate"
-148.83,-0.00360,"Qualified",,60.31,"CapPass","Cycle 2",2,1316,"J-1","Alloy 617",314626,"Plate"
-148.73,-0.00363,"Qualified",,60.33,"CapPass","Cycle 2",2,1317,"J-1","Alloy 617",314626,"Plate"
-148.66,-0.00368,"Qualified",,60.39,"CapPass","Cycle 2",2,1318,"J-1","Alloy 617",314626,"Plate"
-149.03,-0.00374,"Qualified",,60.44,"CapPass","Cycle 2",2,1319,"J-1","Alloy 617",314626,"Plate"
-149.10,-0.00379,"Qualified",,60.49,"CapPass","Cycle 2",2,1320,"J-1","Alloy 617",314626,"Plate"
-149.35,-0.00384,"Qualified",,60.54,"CapPass","Cycle 2",2,1321,"J-1","Alloy 617",314626,"Plate"
-149.49,-0.00389,"Qualified",,60.60,"CapPass","Cycle 2",2,1322,"J-1","Alloy 617",314626,"Plate"
-149.49,-0.00394,"Qualified",,60.65,"CapPass","Cycle 2",2,1323,"J-1","Alloy 617",314626,"Plate"
-149.78,-0.00399,"Qualified",,60.69,"CapPass","Cycle 2",2,1324,"J-1","Alloy 617",314626,"Plate"
-149.78,-0.00404,"Qualified",,60.74,"CapPass","Cycle 2",2,1325,"J-1","Alloy 617",314626,"Plate"
-149.68,-0.00409,"Qualified",,60.79,"CapPass","Cycle 2",2,1326,"J-1","Alloy 617",314626,"Plate"
-149.65,-0.00410,"Qualified",,60.81,"CapPass","Cycle 2",2,1327,"J-1","Alloy 617",314626,"Plate"
-149.67,-0.00414,"Qualified",,60.84,"CapPass","Cycle 2",2,1328,"J-1","Alloy 617",314626,"Plate"
-149.48,-0.00419,"Qualified",,60.89,"CapPass","Cycle 2",2,1329,"J-1","Alloy 617",314626,"Plate"
-149.51,-0.00424,"Qualified",,60.95,"CapPass","Cycle 2",2,1330,"J-1","Alloy 617",314626,"Plate"
-149.36,-0.00430,"Qualified",,61.00,"CapPass","Cycle 2",2,1331,"J-1","Alloy 617",314626,"Plate"
-149.31,-0.00435,"Qualified",,61.04,"CapPass","Cycle 2",2,1332,"J-1","Alloy 617",314626,"Plate"
-149.23,-0.00440,"Qualified",,61.10,"CapPass","Cycle 2",2,1333,"J-1","Alloy 617",314626,"Plate"
-149.22,-0.00445,"Qualified",,61.15,"CapPass","Cycle 2",2,1334,"J-1","Alloy 617",314626,"Plate"
-149.20,-0.00450,"Qualified",,61.20,"CapPass","Cycle 2",2,1335,"J-1","Alloy 617",314626,"Plate"
-149.29,-0.00455,"Qualified",,61.25,"CapPass","Cycle 2",2,1336,"J-1","Alloy 617",314626,"Plate"
-149.49,-0.00460,"Qualified",,61.31,"CapPass","Cycle 2",2,1337,"J-1","Alloy 617",314626,"Plate"
-149.52,-0.00460,"Qualified",,61.31,"CapPass","Cycle 2",2,1338,"J-1","Alloy 617",314626,"Plate"
-149.80,-0.00465,"Qualified",,61.36,"CapPass","Cycle 2",2,1339,"J-1","Alloy 617",314626,"Plate"
-150.00,-0.00471,"Qualified",,61.41,"CapPass","Cycle 2",2,1340,"J-1","Alloy 617",314626,"Plate"
-150.30,-0.00476,"Qualified",,61.46,"CapPass","Cycle 2",2,1341,"J-1","Alloy 617",314626,"Plate"
-150.47,-0.00481,"Qualified",,61.51,"CapPass","Cycle 2",2,1342,"J-1","Alloy 617",314626,"Plate"
-150.83,-0.00486,"Qualified",,61.56,"CapPass","Cycle 2",2,1343,"J-1","Alloy 617",314626,"Plate"
-150.91,-0.00491,"Qualified",,61.61,"CapPass","Cycle 2",2,1344,"J-1","Alloy 617",314626,"Plate"
-151.00,-0.00496,"Qualified",,61.66,"CapPass","Cycle 2",2,1345,"J-1","Alloy 617",314626,"Plate"
-151.09,-0.00501,"Qualified",,61.71,"CapPass","Cycle 2",2,1346,"J-1","Alloy 617",314626,"Plate"
-150.97,-0.00506,"Qualified",,61.76,"CapPass","Cycle 2",2,1347,"J-1","Alloy 617",314626,"Plate"
-150.94,-0.00510,"Qualified",,61.81,"CapPass","Cycle 2",2,1348,"J-1","Alloy 617",314626,"Plate"
-151.06,-0.00511,"Qualified",,61.81,"CapPass","Cycle 2",2,1349,"J-1","Alloy 617",314626,"Plate"
-151.09,-0.00516,"Qualified",,61.86,"CapPass","Cycle 2",2,1350,"J-1","Alloy 617",314626,"Plate"
-151.17,-0.00521,"Qualified",,61.91,"CapPass","Cycle 2",2,1351,"J-1","Alloy 617",314626,"Plate"
-151.36,-0.00527,"Qualified",,61.96,"CapPass","Cycle 2",2,1352,"J-1","Alloy 617",314626,"Plate"
-151.40,-0.00532,"Qualified",,62.01,"CapPass","Cycle 2",2,1353,"J-1","Alloy 617",314626,"Plate"
-151.52,-0.00537,"Qualified",,62.07,"CapPass","Cycle 2",2,1354,"J-1","Alloy 617",314626,"Plate"
-151.41,-0.00542,"Qualified",,62.11,"CapPass","Cycle 2",2,1355,"J-1","Alloy 617",314626,"Plate"
-151.25,-0.00547,"Qualified",,62.17,"CapPass","Cycle 2",2,1356,"J-1","Alloy 617",314626,"Plate"
-151.25,-0.00552,"Qualified",,62.21,"CapPass","Cycle 2",2,1357,"J-1","Alloy 617",314626,"Plate"
-151.18,-0.00557,"Qualified",,62.27,"CapPass","Cycle 2",2,1358,"J-1","Alloy 617",314626,"Plate"
-151.11,-0.00561,"Qualified",,62.31,"CapPass","Cycle 2",2,1359,"J-1","Alloy 617",314626,"Plate"
-151.09,-0.00562,"Qualified",,62.32,"CapPass","Cycle 2",2,1360,"J-1","Alloy 617",314626,"Plate"
-150.95,-0.00567,"Qualified",,62.37,"CapPass","Cycle 2",2,1361,"J-1","Alloy 617",314626,"Plate"
-150.86,-0.00572,"Qualified",,62.43,"CapPass","Cycle 2",2,1362,"J-1","Alloy 617",314626,"Plate"
-150.92,-0.00577,"Qualified",,62.47,"CapPass","Cycle 2",2,1363,"J-1","Alloy 617",314626,"Plate"
-150.99,-0.00582,"Qualified",,62.53,"CapPass","Cycle 2",2,1364,"J-1","Alloy 617",314626,"Plate"
-150.99,-0.00588,"Qualified",,62.58,"CapPass","Cycle 2",2,1365,"J-1","Alloy 617",314626,"Plate"
-151.07,-0.00593,"Qualified",,62.63,"CapPass","Cycle 2",2,1366,"J-1","Alloy 617",314626,"Plate"
-151.16,-0.00598,"Qualified",,62.68,"CapPass","Cycle 2",2,1367,"J-1","Alloy 617",314626,"Plate"
-151.22,-0.00603,"Qualified",,62.73,"CapPass","Cycle 2",2,1368,"J-1","Alloy 617",314626,"Plate"
-151.20,-0.00608,"Qualified",,62.78,"CapPass","Cycle 2",2,1369,"J-1","Alloy 617",314626,"Plate"
-151.10,-0.00610,"Qualified",,62.81,"CapPass","Cycle 2",2,1370,"J-1","Alloy 617",314626,"Plate"
-151.21,-0.00613,"Qualified",,62.83,"CapPass","Cycle 2",2,1371,"J-1","Alloy 617",314626,"Plate"
-151.30,-0.00618,"Qualified",,62.88,"CapPass","Cycle 2",2,1372,"J-1","Alloy 617",314626,"Plate"
-151.58,-0.00624,"Qualified",,62.93,"CapPass","Cycle 2",2,1373,"J-1","Alloy 617",314626,"Plate"
-151.61,-0.00629,"Qualified",,62.98,"CapPass","Cycle 2",2,1374,"J-1","Alloy 617",314626,"Plate"
-151.80,-0.00634,"Qualified",,63.03,"CapPass","Cycle 2",2,1375,"J-1","Alloy 617",314626,"Plate"
-151.67,-0.00639,"Qualified",,63.08,"CapPass","Cycle 2",2,1376,"J-1","Alloy 617",314626,"Plate"
-151.67,-0.00644,"Qualified",,63.13,"CapPass","Cycle 2",2,1377,"J-1","Alloy 617",314626,"Plate"
-151.60,-0.00649,"Qualified",,63.18,"CapPass","Cycle 2",2,1378,"J-1","Alloy 617",314626,"Plate"
-151.45,-0.00654,"Qualified",,63.23,"CapPass","Cycle 2",2,1379,"J-1","Alloy 617",314626,"Plate"
-151.34,-0.00659,"Qualified",,63.29,"CapPass","Cycle 2",2,1380,"J-1","Alloy 617",314626,"Plate"
-151.37,-0.00661,"Qualified",,63.31,"CapPass","Cycle 2",2,1381,"J-1","Alloy 617",314626,"Plate"
-151.45,-0.00664,"Qualified",,63.34,"CapPass","Cycle 2",2,1382,"J-1","Alloy 617",314626,"Plate"
-151.72,-0.00670,"Qualified",,63.40,"CapPass","Cycle 2",2,1383,"J-1","Alloy 617",314626,"Plate"
-151.89,-0.00675,"Qualified",,63.45,"CapPass","Cycle 2",2,1384,"J-1","Alloy 617",314626,"Plate"
-152.13,-0.00680,"Qualified",,63.50,"CapPass","Cycle 2",2,1385,"J-1","Alloy 617",314626,"Plate"
-152.55,-0.00685,"Qualified",,63.55,"CapPass","Cycle 2",2,1386,"J-1","Alloy 617",314626,"Plate"
-152.72,-0.00690,"Qualified",,63.60,"CapPass","Cycle 2",2,1387,"J-1","Alloy 617",314626,"Plate"
-152.96,-0.00695,"Qualified",,63.65,"CapPass","Cycle 2",2,1388,"J-1","Alloy 617",314626,"Plate"
-153.08,-0.00700,"Qualified",,63.70,"CapPass","Cycle 2",2,1389,"J-1","Alloy 617",314626,"Plate"
-152.86,-0.00705,"Qualified",,63.75,"CapPass","Cycle 2",2,1390,"J-1","Alloy 617",314626,"Plate"
-152.78,-0.00711,"Qualified",,63.80,"CapPass","Cycle 2",2,1391,"J-1","Alloy 617",314626,"Plate"
-152.69,-0.00711,"Qualified",,63.81,"CapPass","Cycle 2",2,1392,"J-1","Alloy 617",314626,"Plate"
-152.55,-0.00716,"Qualified",,63.85,"CapPass","Cycle 2",2,1393,"J-1","Alloy 617",314626,"Plate"
-152.25,-0.00721,"Qualified",,63.89,"CapPass","Cycle 2",2,1394,"J-1","Alloy 617",314626,"Plate"
-151.90,-0.00726,"Qualified",,63.95,"CapPass","Cycle 2",2,1395,"J-1","Alloy 617",314626,"Plate"
-151.62,-0.00731,"Qualified",,64.00,"CapPass","Cycle 2",2,1396,"J-1","Alloy 617",314626,"Plate"
-151.21,-0.00736,"Qualified",,64.06,"CapPass","Cycle 2",2,1397,"J-1","Alloy 617",314626,"Plate"
-151.08,-0.00741,"Qualified",,64.11,"CapPass","Cycle 2",2,1398,"J-1","Alloy 617",314626,"Plate"
-151.18,-0.00746,"Qualified",,64.16,"CapPass","Cycle 2",2,1399,"J-1","Alloy 617",314626,"Plate"
-151.14,-0.00752,"Qualified",,64.21,"CapPass","Cycle 2",2,1400,"J-1","Alloy 617",314626,"Plate"
-151.38,-0.00757,"Qualified",,64.26,"CapPass","Cycle 2",2,1401,"J-1","Alloy 617",314626,"Plate"
-151.39,-0.00760,"Qualified",,64.31,"CapPass","Cycle 2",2,1402,"J-1","Alloy 617",314626,"Plate"
-151.48,-0.00762,"Qualified",,64.31,"CapPass","Cycle 2",2,1403,"J-1","Alloy 617",314626,"Plate"
-151.74,-0.00767,"Qualified",,64.36,"CapPass","Cycle 2",2,1404,"J-1","Alloy 617",314626,"Plate"
-152.03,-0.00772,"Qualified",,64.41,"CapPass","Cycle 2",2,1405,"J-1","Alloy 617",314626,"Plate"
-152.19,-0.00777,"Qualified",,64.46,"CapPass","Cycle 2",2,1406,"J-1","Alloy 617",314626,"Plate"
-152.29,-0.00782,"Qualified",,64.51,"CapPass","Cycle 2",2,1407,"J-1","Alloy 617",314626,"Plate"
-152.26,-0.00787,"Qualified",,64.56,"CapPass","Cycle 2",2,1408,"J-1","Alloy 617",314626,"Plate"
-152.05,-0.00793,"Qualified",,64.62,"CapPass","Cycle 2",2,1409,"J-1","Alloy 617",314626,"Plate"
-152.01,-0.00798,"Qualified",,64.67,"CapPass","Cycle 2",2,1410,"J-1","Alloy 617",314626,"Plate"
-152.02,-0.00803,"Qualified",,64.71,"CapPass","Cycle 2",2,1411,"J-1","Alloy 617",314626,"Plate"
-151.89,-0.00808,"Qualified",,64.76,"CapPass","Cycle 2",2,1412,"J-1","Alloy 617",314626,"Plate"
-151.93,-0.00811,"Qualified",,64.81,"CapPass","Cycle 2",2,1413,"J-1","Alloy 617",314626,"Plate"
-151.95,-0.00813,"Qualified",,64.82,"CapPass","Cycle 2",2,1414,"J-1","Alloy 617",314626,"Plate"
-151.85,-0.00818,"Qualified",,64.86,"CapPass","Cycle 2",2,1415,"J-1","Alloy 617",314626,"Plate"
-151.82,-0.00823,"Qualified",,64.92,"CapPass","Cycle 2",2,1416,"J-1","Alloy 617",314626,"Plate"
-151.76,-0.00828,"Qualified",,64.97,"CapPass","Cycle 2",2,1417,"J-1","Alloy 617",314626,"Plate"
-151.98,-0.00833,"Qualified",,65.03,"CapPass","Cycle 2",2,1418,"J-1","Alloy 617",314626,"Plate"
-152.23,-0.00838,"Qualified",,65.08,"CapPass","Cycle 2",2,1419,"J-1","Alloy 617",314626,"Plate"
-152.47,-0.00844,"Qualified",,65.13,"CapPass","Cycle 2",2,1420,"J-1","Alloy 617",314626,"Plate"
-152.63,-0.00849,"Qualified",,65.18,"CapPass","Cycle 2",2,1421,"J-1","Alloy 617",314626,"Plate"
-152.86,-0.00854,"Qualified",,65.23,"CapPass","Cycle 2",2,1422,"J-1","Alloy 617",314626,"Plate"
-153.24,-0.00859,"Qualified",,65.28,"CapPass","Cycle 2",2,1423,"J-1","Alloy 617",314626,"Plate"
-153.28,-0.00861,"Qualified",,65.31,"CapPass","Cycle 2",2,1424,"J-1","Alloy 617",314626,"Plate"
-153.33,-0.00864,"Qualified",,65.33,"CapPass","Cycle 2",2,1425,"J-1","Alloy 617",314626,"Plate"
-153.44,-0.00869,"Qualified",,65.38,"CapPass","Cycle 2",2,1426,"J-1","Alloy 617",314626,"Plate"
-153.35,-0.00874,"Qualified",,65.43,"CapPass","Cycle 2",2,1427,"J-1","Alloy 617",314626,"Plate"
-153.29,-0.00879,"Qualified",,65.48,"CapPass","Cycle 2",2,1428,"J-1","Alloy 617",314626,"Plate"
-153.08,-0.00884,"Qualified",,65.53,"CapPass","Cycle 2",2,1429,"J-1","Alloy 617",314626,"Plate"
-153.06,-0.00889,"Qualified",,65.58,"CapPass","Cycle 2",2,1430,"J-1","Alloy 617",314626,"Plate"
-152.95,-0.00895,"Qualified",,65.63,"CapPass","Cycle 2",2,1431,"J-1","Alloy 617",314626,"Plate"
-152.80,-0.00900,"Qualified",,65.69,"CapPass","Cycle 2",2,1432,"J-1","Alloy 617",314626,"Plate"
-152.73,-0.00905,"Qualified",,65.73,"CapPass","Cycle 2",2,1433,"J-1","Alloy 617",314626,"Plate"
-152.77,-0.00910,"Qualified",,65.78,"CapPass","Cycle 2",2,1434,"J-1","Alloy 617",314626,"Plate"
-152.76,-0.00911,"Qualified",,65.81,"CapPass","Cycle 2",2,1435,"J-1","Alloy 617",314626,"Plate"
-152.78,-0.00915,"Qualified",,65.84,"CapPass","Cycle 2",2,1436,"J-1","Alloy 617",314626,"Plate"
-152.72,-0.00920,"Qualified",,65.89,"CapPass","Cycle 2",2,1437,"J-1","Alloy 617",314626,"Plate"
-152.89,-0.00925,"Qualified",,65.94,"CapPass","Cycle 2",2,1438,"J-1","Alloy 617",314626,"Plate"
-152.87,-0.00931,"Qualified",,66.00,"CapPass","Cycle 2",2,1439,"J-1","Alloy 617",314626,"Plate"
-152.75,-0.00936,"Qualified",,66.05,"CapPass","Cycle 2",2,1440,"J-1","Alloy 617",314626,"Plate"
-152.89,-0.00941,"Qualified",,66.10,"CapPass","Cycle 2",2,1441,"J-1","Alloy 617",314626,"Plate"
-152.78,-0.00946,"Qualified",,66.15,"CapPass","Cycle 2",2,1442,"J-1","Alloy 617",314626,"Plate"
-152.73,-0.00951,"Qualified",,66.20,"CapPass","Cycle 2",2,1443,"J-1","Alloy 617",314626,"Plate"
-152.89,-0.00956,"Qualified",,66.25,"CapPass","Cycle 2",2,1444,"J-1","Alloy 617",314626,"Plate"
-152.83,-0.00961,"Qualified",,66.30,"CapPass","Cycle 2",2,1445,"J-1","Alloy 617",314626,"Plate"
-152.57,-0.00961,"Qualified",,66.31,"CapPass","Cycle 2",2,1446,"J-1","Alloy 617",314626,"Plate"
-126.11,-0.00956,"Qualified",,66.47,"CapPass","Cycle 2",2,1447,"J-1","Alloy 617",314626,"Plate"
-117.29,-0.00951,"Qualified",,66.50,"CapPass","Cycle 2",2,1448,"J-1","Alloy 617",314626,"Plate"
-109.10,-0.00945,"Qualified",,66.54,"CapPass","Cycle 2",2,1449,"J-1","Alloy 617",314626,"Plate"
-101.58,-0.00940,"Qualified",,66.57,"CapPass","Cycle 2",2,1450,"J-1","Alloy 617",314626,"Plate"
-93.25,-0.00935,"Qualified",,66.62,"CapPass","Cycle 2",2,1451,"J-1","Alloy 617",314626,"Plate"
-87.26,-0.00930,"Qualified",,66.65,"CapPass","Cycle 2",2,1452,"J-1","Alloy 617",314626,"Plate"
-80.17,-0.00925,"Qualified",,66.71,"CapPass","Cycle 2",2,1453,"J-1","Alloy 617",314626,"Plate"
-72.27,-0.00920,"Qualified",,66.77,"CapPass","Cycle 2",2,1454,"J-1","Alloy 617",314626,"Plate"
-67.65,-0.00915,"Qualified",,66.81,"CapPass","Cycle 2",2,1455,"J-1","Alloy 617",314626,"Plate"
-66.17,-0.00915,"Qualified",,66.82,"CapPass","Cycle 2",2,1456,"J-1","Alloy 617",314626,"Plate"
-59.90,-0.00910,"Qualified",,66.87,"CapPass","Cycle 2",2,1457,"J-1","Alloy 617",314626,"Plate"
-52.70,-0.00904,"Qualified",,66.94,"CapPass","Cycle 2",2,1458,"J-1","Alloy 617",314626,"Plate"
-46.82,-0.00899,"Qualified",,66.99,"CapPass","Cycle 2",2,1459,"J-1","Alloy 617",314626,"Plate"
-40.69,-0.00894,"Qualified",,67.04,"CapPass","Cycle 2",2,1460,"J-1","Alloy 617",314626,"Plate"
-33.87,-0.00889,"Qualified",,67.10,"CapPass","Cycle 2",2,1461,"J-1","Alloy 617",314626,"Plate"
-27.90,-0.00884,"Qualified",,67.15,"CapPass","Cycle 2",2,1462,"J-1","Alloy 617",314626,"Plate"
-22.45,-0.00879,"Qualified",,67.20,"CapPass","Cycle 2",2,1463,"J-1","Alloy 617",314626,"Plate"
-16.68,-0.00874,"Qualified",,67.26,"CapPass","Cycle 2",2,1464,"J-1","Alloy 617",314626,"Plate"
-11.65,-0.00868,"Qualified",,67.30,"CapPass","Cycle 2",2,1465,"J-1","Alloy 617",314626,"Plate"
-11.39,-0.00868,"Qualified",,67.31,"CapPass","Cycle 2",2,1466,"J-1","Alloy 617",314626,"Plate"
-4.92,-0.00863,"Qualified",,67.37,"CapPass","Cycle 2",2,1467,"J-1","Alloy 617",314626,"Plate"
0.03,-0.00858,"Qualified",,67.42,"CapPass","Cycle 2",2,1468,"J-1","Alloy 617",314626,"Plate"
5.39,-0.00853,"Qualified",,67.47,"CapPass","Cycle 2",2,1469,"J-1","Alloy 617",314626,"Plate"
10.32,-0.00848,"Qualified",,67.52,"CapPass","Cycle 2",2,1470,"J-1","Alloy 617",314626,"Plate"
16.33,-0.00843,"Qualified",,67.58,"CapPass","Cycle 2",2,1471,"J-1","Alloy 617",314626,"Plate"
21.20,-0.00838,"Qualified",,67.63,"CapPass","Cycle 2",2,1472,"J-1","Alloy 617",314626,"Plate"
25.98,-0.00833,"Qualified",,67.69,"CapPass","Cycle 2",2,1473,"J-1","Alloy 617",314626,"Plate"
30.14,-0.00828,"Qualified",,67.75,"CapPass","Cycle 2",2,1474,"J-1","Alloy 617",314626,"Plate"
32.25,-0.00825,"Qualified",,67.81,"CapPass","Cycle 2",2,1475,"J-1","Alloy 617",314626,"Plate"
33.90,-0.00823,"Qualified",,67.84,"CapPass","Cycle 2",2,1476,"J-1","Alloy 617",314626,"Plate"
38.96,-0.00818,"Qualified",,67.91,"CapPass","Cycle 2",2,1477,"J-1","Alloy 617",314626,"Plate"
45.09,-0.00813,"Qualified",,67.96,"CapPass","Cycle 2",2,1478,"J-1","Alloy 617",314626,"Plate"
49.95,-0.00808,"Qualified",,67.99,"CapPass","Cycle 2",2,1479,"J-1","Alloy 617",314626,"Plate"
55.04,-0.00802,"Qualified",,68.04,"CapPass","Cycle 2",2,1480,"J-1","Alloy 617",314626,"Plate"
59.59,-0.00797,"Qualified",,68.09,"CapPass","Cycle 2",2,1481,"J-1","Alloy 617",314626,"Plate"
63.68,-0.00792,"Qualified",,68.16,"CapPass","Cycle 2",2,1482,"J-1","Alloy 617",314626,"Plate"
67.65,-0.00787,"Qualified",,68.22,"CapPass","Cycle 2",2,1483,"J-1","Alloy 617",314626,"Plate"
71.89,-0.00782,"Qualified",,68.29,"CapPass","Cycle 2",2,1484,"J-1","Alloy 617",314626,"Plate"
73.30,-0.00780,"Qualified",,68.31,"CapPass","Cycle 2",2,1485,"J-1","Alloy 617",314626,"Plate"
75.71,-0.00777,"Qualified",,68.34,"CapPass","Cycle 2",2,1486,"J-1","Alloy 617",314626,"Plate"
80.28,-0.00772,"Qualified",,68.40,"CapPass","Cycle 2",2,1487,"J-1","Alloy 617",314626,"Plate"
84.41,-0.00767,"Qualified",,68.46,"CapPass","Cycle 2",2,1488,"J-1","Alloy 617",314626,"Plate"
89.05,-0.00762,"Qualified",,68.52,"CapPass","Cycle 2",2,1489,"J-1","Alloy 617",314626,"Plate"
93.43,-0.00757,"Qualified",,68.56,"CapPass","Cycle 2",2,1490,"J-1","Alloy 617",314626,"Plate"
99.34,-0.00752,"Qualified",,68.60,"CapPass","Cycle 2",2,1491,"J-1","Alloy 617",314626,"Plate"
103.39,-0.00747,"Qualified",,68.63,"CapPass","Cycle 2",2,1492,"J-1","Alloy 617",314626,"Plate"
107.89,-0.00742,"Qualified",,68.66,"CapPass","Cycle 2",2,1493,"J-1","Alloy 617",314626,"Plate"
112.56,-0.00737,"Qualified",,68.69,"CapPass","Cycle 2",2,1494,"J-1","Alloy 617",314626,"Plate"
116.18,-0.00731,"Qualified",,68.72,"CapPass","Cycle 2",2,1495,"J-1","Alloy 617",314626,"Plate"
119.78,-0.00726,"Qualified",,68.76,"CapPass","Cycle 2",2,1496,"J-1","Alloy 617",314626,"Plate"
122.67,-0.00721,"Qualified",,68.79,"CapPass","Cycle 2",2,1497,"J-1","Alloy 617",314626,"Plate"
123.78,-0.00719,"Qualified",,68.81,"CapPass","Cycle 2",2,1498,"J-1","Alloy 617",314626,"Plate"
125.52,-0.00716,"Qualified",,68.83,"CapPass","Cycle 2",2,1499,"J-1","Alloy 617",314626,"Plate"
127.23,-0.00711,"Qualified",,68.87,"CapPass","Cycle 2",2,1500,"J-1","Alloy 617",314626,"Plate"
129.04,-0.00706,"Qualified",,68.92,"CapPass","Cycle 2",2,1501,"J-1","Alloy 617",314626,"Plate"
130.42,-0.00701,"Qualified",,68.97,"CapPass","Cycle 2",2,1502,"J-1","Alloy 617",314626,"Plate"
131.36,-0.00696,"Qualified",,69.02,"CapPass","Cycle 2",2,1503,"J-1","Alloy 617",314626,"Plate"
132.08,-0.00690,"Qualified",,69.06,"CapPass","Cycle 2",2,1504,"J-1","Alloy 617",314626,"Plate"
132.93,-0.00685,"Qualified",,69.12,"CapPass","Cycle 2",2,1505,"J-1","Alloy 617",314626,"Plate"
133.80,-0.00680,"Qualified",,69.17,"CapPass","Cycle 2",2,1506,"J-1","Alloy 617",314626,"Plate"
134.66,-0.00675,"Qualified",,69.22,"CapPass","Cycle 2",2,1507,"J-1","Alloy 617",314626,"Plate"
135.46,-0.00670,"Qualified",,69.27,"CapPass","Cycle 2",2,1508,"J-1","Alloy 617",314626,"Plate"
136.00,-0.00666,"Qualified",,69.31,"CapPass","Cycle 2",2,1509,"J-1","Alloy 617",314626,"Plate"
136.13,-0.00665,"Qualified",,69.32,"CapPass","Cycle 2",2,1510,"J-1","Alloy 617",314626,"Plate"
136.75,-0.00660,"Qualified",,69.37,"CapPass","Cycle 2",2,1511,"J-1","Alloy 617",314626,"Plate"
137.12,-0.00655,"Qualified",,69.42,"CapPass","Cycle 2",2,1512,"J-1","Alloy 617",314626,"Plate"
137.51,-0.00650,"Qualified",,69.47,"CapPass","Cycle 2",2,1513,"J-1","Alloy 617",314626,"Plate"
137.95,-0.00645,"Qualified",,69.52,"CapPass","Cycle 2",2,1514,"J-1","Alloy 617",314626,"Plate"
138.56,-0.00639,"Qualified",,69.57,"CapPass","Cycle 2",2,1515,"J-1","Alloy 617",314626,"Plate"
139.12,-0.00634,"Qualified",,69.61,"CapPass","Cycle 2",2,1516,"J-1","Alloy 617",314626,"Plate"
139.47,-0.00629,"Qualified",,69.66,"CapPass","Cycle 2",2,1517,"J-1","Alloy 617",314626,"Plate"
139.74,-0.00624,"Qualified",,69.71,"CapPass","Cycle 2",2,1518,"J-1","Alloy 617",314626,"Plate"
139.74,-0.00619,"Qualified",,69.75,"CapPass","Cycle 2",2,1519,"J-1","Alloy 617",314626,"Plate"
139.67,-0.00614,"Qualified",,69.81,"CapPass","Cycle 2",2,1520,"J-1","Alloy 617",314626,"Plate"
139.66,-0.00609,"Qualified",,69.85,"CapPass","Cycle 2",2,1521,"J-1","Alloy 617",314626,"Plate"
139.52,-0.00604,"Qualified",,69.91,"CapPass","Cycle 2",2,1522,"J-1","Alloy 617",314626,"Plate"
139.39,-0.00599,"Qualified",,69.97,"CapPass","Cycle 2",2,1523,"J-1","Alloy 617",314626,"Plate"
139.55,-0.00594,"Qualified",,70.01,"CapPass","Cycle 2",2,1524,"J-1","Alloy 617",314626,"Plate"
139.45,-0.00589,"Qualified",,70.05,"CapPass","Cycle 2",2,1525,"J-1","Alloy 617",314626,"Plate"
139.32,-0.00584,"Qualified",,70.11,"CapPass","Cycle 2",2,1526,"J-1","Alloy 617",314626,"Plate"
139.30,-0.00579,"Qualified",,70.16,"CapPass","Cycle 2",2,1527,"J-1","Alloy 617",314626,"Plate"
139.08,-0.00573,"Qualified",,70.21,"CapPass","Cycle 2",2,1528,"J-1","Alloy 617",314626,"Plate"
138.95,-0.00568,"Qualified",,70.26,"CapPass","Cycle 2",2,1529,"J-1","Alloy 617",314626,"Plate"
138.76,-0.00564,"Qualified",,70.31,"CapPass","Cycle 2",2,1530,"J-1","Alloy 617",314626,"Plate"
138.79,-0.00563,"Qualified",,70.31,"CapPass","Cycle 2",2,1531,"J-1","Alloy 617",314626,"Plate"
138.58,-0.00558,"Qualified",,70.37,"CapPass","Cycle 2",2,1532,"J-1","Alloy 617",314626,"Plate"
138.70,-0.00553,"Qualified",,70.42,"CapPass","Cycle 2",2,1533,"J-1","Alloy 617",314626,"Plate"
138.82,-0.00548,"Qualified",,70.47,"CapPass","Cycle 2",2,1534,"J-1","Alloy 617",314626,"Plate"
139.13,-0.00543,"Qualified",,70.52,"CapPass","Cycle 2",2,1535,"J-1","Alloy 617",314626,"Plate"
139.33,-0.00538,"Qualified",,70.57,"CapPass","Cycle 2",2,1536,"J-1","Alloy 617",314626,"Plate"
139.56,-0.00532,"Qualified",,70.62,"CapPass","Cycle 2",2,1537,"J-1","Alloy 617",314626,"Plate"
139.75,-0.00527,"Qualified",,70.67,"CapPass","Cycle 2",2,1538,"J-1","Alloy 617",314626,"Plate"
139.84,-0.00522,"Qualified",,70.72,"CapPass","Cycle 2",2,1539,"J-1","Alloy 617",314626,"Plate"
139.93,-0.00517,"Qualified",,70.77,"CapPass","Cycle 2",2,1540,"J-1","Alloy 617",314626,"Plate"
140.01,-0.00513,"Qualified",,70.81,"CapPass","Cycle 2",2,1541,"J-1","Alloy 617",314626,"Plate"
139.94,-0.00512,"Qualified",,70.82,"CapPass","Cycle 2",2,1542,"J-1","Alloy 617",314626,"Plate"
139.85,-0.00507,"Qualified",,70.87,"CapPass","Cycle 2",2,1543,"J-1","Alloy 617",314626,"Plate"
139.69,-0.00502,"Qualified",,70.92,"CapPass","Cycle 2",2,1544,"J-1","Alloy 617",314626,"Plate"
139.60,-0.00497,"Qualified",,70.97,"CapPass","Cycle 2",2,1545,"J-1","Alloy 617",314626,"Plate"
139.41,-0.00492,"Qualified",,71.02,"CapPass","Cycle 2",2,1546,"J-1","Alloy 617",314626,"Plate"
139.21,-0.00486,"Qualified",,71.07,"CapPass","Cycle 2",2,1547,"J-1","Alloy 617",314626,"Plate"
139.12,-0.00481,"Qualified",,71.12,"CapPass","Cycle 2",2,1548,"J-1","Alloy 617",314626,"Plate"
138.94,-0.00476,"Qualified",,71.17,"CapPass","Cycle 2",2,1549,"J-1","Alloy 617",314626,"Plate"
138.78,-0.00471,"Qualified",,71.23,"CapPass","Cycle 2",2,1550,"J-1","Alloy 617",314626,"Plate"
138.86,-0.00466,"Qualified",,71.29,"CapPass","Cycle 2",2,1551,"J-1","Alloy 617",314626,"Plate"
138.93,-0.00464,"Qualified",,71.31,"CapPass","Cycle 2",2,1552,"J-1","Alloy 617",314626,"Plate"
139.08,-0.00461,"Qualified",,71.34,"CapPass","Cycle 2",2,1553,"J-1","Alloy 617",314626,"Plate"
139.38,-0.00456,"Qualified",,71.39,"CapPass","Cycle 2",2,1554,"J-1","Alloy 617",314626,"Plate"
139.57,-0.00451,"Qualified",,71.43,"CapPass","Cycle 2",2,1555,"J-1","Alloy 617",314626,"Plate"
139.72,-0.00446,"Qualified",,71.48,"CapPass","Cycle 2",2,1556,"J-1","Alloy 617",314626,"Plate"
139.90,-0.00441,"Qualified",,71.52,"CapPass","Cycle 2",2,1557,"J-1","Alloy 617",314626,"Plate"
139.88,-0.00436,"Qualified",,71.57,"CapPass","Cycle 2",2,1558,"J-1","Alloy 617",314626,"Plate"
139.66,-0.00431,"Qualified",,71.62,"CapPass","Cycle 2",2,1559,"J-1","Alloy 617",314626,"Plate"
139.48,-0.00426,"Qualified",,71.69,"CapPass","Cycle 2",2,1560,"J-1","Alloy 617",314626,"Plate"
139.48,-0.00421,"Qualified",,71.74,"CapPass","Cycle 2",2,1561,"J-1","Alloy 617",314626,"Plate"
139.45,-0.00415,"Qualified",,71.79,"CapPass","Cycle 2",2,1562,"J-1","Alloy 617",314626,"Plate"
139.56,-0.00413,"Qualified",,71.81,"CapPass","Cycle 2",2,1563,"J-1","Alloy 617",314626,"Plate"
139.72,-0.00410,"Qualified",,71.84,"CapPass","Cycle 2",2,1564,"J-1","Alloy 617",314626,"Plate"
139.97,-0.00405,"Qualified",,71.89,"CapPass","Cycle 2",2,1565,"J-1","Alloy 617",314626,"Plate"
140.27,-0.00400,"Qualified",,71.94,"CapPass","Cycle 2",2,1566,"J-1","Alloy 617",314626,"Plate"
140.51,-0.00395,"Qualified",,71.99,"CapPass","Cycle 2",2,1567,"J-1","Alloy 617",314626,"Plate"
140.69,-0.00390,"Qualified",,72.04,"CapPass","Cycle 2",2,1568,"J-1","Alloy 617",314626,"Plate"
140.79,-0.00385,"Qualified",,72.09,"CapPass","Cycle 2",2,1569,"J-1","Alloy 617",314626,"Plate"
140.88,-0.00380,"Qualified",,72.14,"CapPass","Cycle 2",2,1570,"J-1","Alloy 617",314626,"Plate"
140.87,-0.00374,"Qualified",,72.19,"CapPass","Cycle 2",2,1571,"J-1","Alloy 617",314626,"Plate"
140.87,-0.00369,"Qualified",,72.24,"CapPass","Cycle 2",2,1572,"J-1","Alloy 617",314626,"Plate"
140.83,-0.00364,"Qualified",,72.29,"CapPass","Cycle 2",2,1573,"J-1","Alloy 617",314626,"Plate"
140.77,-0.00363,"Qualified",,72.31,"CapPass","Cycle 2",2,1574,"J-1","Alloy 617",314626,"Plate"
140.69,-0.00359,"Qualified",,72.34,"CapPass","Cycle 2",2,1575,"J-1","Alloy 617",314626,"Plate"
140.67,-0.00354,"Qualified",,72.39,"CapPass","Cycle 2",2,1576,"J-1","Alloy 617",314626,"Plate"
140.63,-0.00349,"Qualified",,72.44,"CapPass","Cycle 2",2,1577,"J-1","Alloy 617",314626,"Plate"
140.66,-0.00344,"Qualified",,72.50,"CapPass","Cycle 2",2,1578,"J-1","Alloy 617",314626,"Plate"
140.68,-0.00339,"Qualified",,72.55,"CapPass","Cycle 2",2,1579,"J-1","Alloy 617",314626,"Plate"
140.80,-0.00334,"Qualified",,72.59,"CapPass","Cycle 2",2,1580,"J-1","Alloy 617",314626,"Plate"
140.92,-0.00329,"Qualified",,72.64,"CapPass","Cycle 2",2,1581,"J-1","Alloy 617",314626,"Plate"
141.10,-0.00324,"Qualified",,72.69,"CapPass","Cycle 2",2,1582,"J-1","Alloy 617",314626,"Plate"
141.28,-0.00319,"Qualified",,72.75,"CapPass","Cycle 2",2,1583,"J-1","Alloy 617",314626,"Plate"
141.50,-0.00313,"Qualified",,72.80,"CapPass","Cycle 2",2,1584,"J-1","Alloy 617",314626,"Plate"
141.54,-0.00312,"Qualified",,72.81,"CapPass","Cycle 2",2,1585,"J-1","Alloy 617",314626,"Plate"
141.74,-0.00308,"Qualified",,72.85,"CapPass","Cycle 2",2,1586,"J-1","Alloy 617",314626,"Plate"
141.76,-0.00303,"Qualified",,72.90,"CapPass","Cycle 2",2,1587,"J-1","Alloy 617",314626,"Plate"
141.71,-0.00298,"Qualified",,72.95,"CapPass","Cycle 2",2,1588,"J-1","Alloy 617",314626,"Plate"
141.70,-0.00293,"Qualified",,73.00,"CapPass","Cycle 2",2,1589,"J-1","Alloy 617",314626,"Plate"
141.74,-0.00288,"Qualified",,73.05,"CapPass","Cycle 2",2,1590,"J-1","Alloy 617",314626,"Plate"
141.74,-0.00283,"Qualified",,73.11,"CapPass","Cycle 2",2,1591,"J-1","Alloy 617",314626,"Plate"
141.85,-0.00278,"Qualified",,73.16,"CapPass","Cycle 2",2,1592,"J-1","Alloy 617",314626,"Plate"
141.98,-0.00273,"Qualified",,73.20,"CapPass","Cycle 2",2,1593,"J-1","Alloy 617",314626,"Plate"
142.04,-0.00267,"Qualified",,73.25,"CapPass","Cycle 2",2,1594,"J-1","Alloy 617",314626,"Plate"
142.05,-0.00262,"Qualified",,73.30,"CapPass","Cycle 2",2,1595,"J-1","Alloy 617",314626,"Plate"
142.04,-0.00262,"Qualified",,73.31,"CapPass","Cycle 2",2,1596,"J-1","Alloy 617",314626,"Plate"
142.00,-0.00257,"Qualified",,73.36,"CapPass","Cycle 2",2,1597,"J-1","Alloy 617",314626,"Plate"
141.96,-0.00252,"Qualified",,73.40,"CapPass","Cycle 2",2,1598,"J-1","Alloy 617",314626,"Plate"
141.95,-0.00247,"Qualified",,73.46,"CapPass","Cycle 2",2,1599,"J-1","Alloy 617",314626,"Plate"
141.98,-0.00242,"Qualified",,73.50,"CapPass","Cycle 2",2,1600,"J-1","Alloy 617",314626,"Plate"
141.80,-0.00237,"Qualified",,73.56,"CapPass","Cycle 2",2,1601,"J-1","Alloy 617",314626,"Plate"
141.81,-0.00232,"Qualified",,73.61,"CapPass","Cycle 2",2,1602,"J-1","Alloy 617",314626,"Plate"
141.80,-0.00227,"Qualified",,73.66,"CapPass","Cycle 2",2,1603,"J-1","Alloy 617",314626,"Plate"
141.79,-0.00222,"Qualified",,73.71,"CapPass","Cycle 2",2,1604,"J-1","Alloy 617",314626,"Plate"
141.73,-0.00217,"Qualified",,73.77,"CapPass","Cycle 2",2,1605,"J-1","Alloy 617",314626,"Plate"
141.77,-0.00212,"Qualified",,73.81,"CapPass","Cycle 2",2,1606,"J-1","Alloy 617",314626,"Plate"
141.82,-0.00212,"Qualified",,73.81,"CapPass","Cycle 2",2,1607,"J-1","Alloy 617",314626,"Plate"
141.75,-0.00206,"Qualified",,73.87,"CapPass","Cycle 2",2,1608,"J-1","Alloy 617",314626,"Plate"
141.90,-0.00201,"Qualified",,73.92,"CapPass","Cycle 2",2,1609,"J-1","Alloy 617",314626,"Plate"
142.14,-0.00196,"Qualified",,73.97,"CapPass","Cycle 2",2,1610,"J-1","Alloy 617",314626,"Plate"
142.41,-0.00191,"Qualified",,74.02,"CapPass","Cycle 2",2,1611,"J-1","Alloy 617",314626,"Plate"
142.48,-0.00186,"Qualified",,74.07,"CapPass","Cycle 2",2,1612,"J-1","Alloy 617",314626,"Plate"
142.62,-0.00181,"Qualified",,74.12,"CapPass","Cycle 2",2,1613,"J-1","Alloy 617",314626,"Plate"
142.70,-0.00176,"Qualified",,74.17,"CapPass","Cycle 2",2,1614,"J-1","Alloy 617",314626,"Plate"
142.74,-0.00171,"Qualified",,74.22,"CapPass","Cycle 2",2,1615,"J-1","Alloy 617",314626,"Plate"
142.77,-0.00166,"Qualified",,74.27,"CapPass","Cycle 2",2,1616,"J-1","Alloy 617",314626,"Plate"
142.83,-0.00161,"Qualified",,74.31,"CapPass","Cycle 2",2,1617,"J-1","Alloy 617",314626,"Plate"
142.82,-0.00161,"Qualified",,74.32,"CapPass","Cycle 2",2,1618,"J-1","Alloy 617",314626,"Plate"
142.77,-0.00156,"Qualified",,74.37,"CapPass","Cycle 2",2,1619,"J-1","Alloy 617",314626,"Plate"
142.82,-0.00151,"Qualified",,74.42,"CapPass","Cycle 2",2,1620,"J-1","Alloy 617",314626,"Plate"
142.63,-0.00145,"Qualified",,74.47,"CapPass","Cycle 2",2,1621,"J-1","Alloy 617",314626,"Plate"
142.53,-0.00140,"Qualified",,74.52,"CapPass","Cycle 2",2,1622,"J-1","Alloy 617",314626,"Plate"
142.52,-0.00135,"Qualified",,74.57,"CapPass","Cycle 2",2,1623,"J-1","Alloy 617",314626,"Plate"
142.47,-0.00130,"Qualified",,74.62,"CapPass","Cycle 2",2,1624,"J-1","Alloy 617",314626,"Plate"
142.50,-0.00125,"Qualified",,74.67,"CapPass","Cycle 2",2,1625,"J-1","Alloy 617",314626,"Plate"
142.47,-0.00120,"Qualified",,74.72,"CapPass","Cycle 2",2,1626,"J-1","Alloy 617",314626,"Plate"
142.36,-0.00114,"Qualified",,74.79,"CapPass","Cycle 2",2,1627,"J-1","Alloy 617",314626,"Plate"
142.49,-0.00112,"Qualified",,74.81,"CapPass","Cycle 2",2,1628,"J-1","Alloy 617",314626,"Plate"
142.72,-0.00109,"Qualified",,74.83,"CapPass","Cycle 2",2,1629,"J-1","Alloy 617",314626,"Plate"
142.86,-0.00104,"Qualified",,74.89,"CapPass","Cycle 2",2,1630,"J-1","Alloy 617",314626,"Plate"
143.24,-0.00099,"Qualified",,74.94,"CapPass","Cycle 2",2,1631,"J-1","Alloy 617",314626,"Plate"
143.33,-0.00094,"Qualified",,74.99,"CapPass","Cycle 2",2,1632,"J-1","Alloy 617",314626,"Plate"
143.53,-0.00089,"Qualified",,75.04,"CapPass","Cycle 2",2,1633,"J-1","Alloy 617",314626,"Plate"
143.63,-0.00084,"Qualified",,75.07,"CapPass","Cycle 2",2,1634,"J-1","Alloy 617",314626,"Plate"
143.37,-0.00079,"Qualified",,75.13,"CapPass","Cycle 2",2,1635,"J-1","Alloy 617",314626,"Plate"
143.34,-0.00074,"Qualified",,75.18,"CapPass","Cycle 2",2,1636,"J-1","Alloy 617",314626,"Plate"
143.49,-0.00069,"Qualified",,75.24,"CapPass","Cycle 2",2,1637,"J-1","Alloy 617",314626,"Plate"
143.52,-0.00064,"Qualified",,75.28,"CapPass","Cycle 2",2,1638,"J-1","Alloy 617",314626,"Plate"
143.44,-0.00061,"Qualified",,75.31,"CapPass","Cycle 2",2,1639,"J-1","Alloy 617",314626,"Plate"
143.32,-0.00059,"Qualified",,75.34,"CapPass","Cycle 2",2,1640,"J-1","Alloy 617",314626,"Plate"
143.49,-0.00053,"Qualified",,75.39,"CapPass","Cycle 2",2,1641,"J-1","Alloy 617",314626,"Plate"
143.52,-0.00048,"Qualified",,75.44,"CapPass","Cycle 2",2,1642,"J-1","Alloy 617",314626,"Plate"
143.55,-0.00043,"Qualified",,75.49,"CapPass","Cycle 2",2,1643,"J-1","Alloy 617",314626,"Plate"
143.38,-0.00038,"Qualified",,75.54,"CapPass","Cycle 2",2,1644,"J-1","Alloy 617",314626,"Plate"
143.32,-0.00033,"Qualified",,75.59,"CapPass","Cycle 2",2,1645,"J-1","Alloy 617",314626,"Plate"
143.18,-0.00028,"Qualified",,75.64,"CapPass","Cycle 2",2,1646,"J-1","Alloy 617",314626,"Plate"
143.16,-0.00023,"Qualified",,75.69,"CapPass","Cycle 2",2,1647,"J-1","Alloy 617",314626,"Plate"
143.09,-0.00018,"Qualified",,75.74,"CapPass","Cycle 2",2,1648,"J-1","Alloy 617",314626,"Plate"
143.03,-0.00013,"Qualified",,75.79,"CapPass","Cycle 2",2,1649,"J-1","Alloy 617",314626,"Plate"
142.98,-0.00011,"Qualified",,75.81,"CapPass","Cycle 2",2,1650,"J-1","Alloy 617",314626,"Plate"
142.99,-0.00008,"Qualified",,75.84,"CapPass","Cycle 2",2,1651,"J-1","Alloy 617",314626,"Plate"
143.93,-0.00001,"Qualified",,154.75,"CapPass","Cycle 5",5,3359,"J-1","Alloy 617",314626,"Plate"
143.65,0.00004,"Qualified",,154.80,"CapPass","Cycle 5",5,3360,"J-1","Alloy 617",314626,"Plate"
143.65,0.00005,"Qualified",,154.81,"CapPass","Cycle 5",5,3361,"J-1","Alloy 617",314626,"Plate"
143.50,0.00009,"Qualified",,154.85,"CapPass","Cycle 5",5,3362,"J-1","Alloy 617",314626,"Plate"
143.32,0.00014,"Qualified",,154.90,"CapPass","Cycle 5",5,3363,"J-1","Alloy 617",314626,"Plate"
143.48,0.00020,"Qualified",,154.95,"CapPass","Cycle 5",5,3364,"J-1","Alloy 617",314626,"Plate"
143.54,0.00025,"Qualified",,155.00,"CapPass","Cycle 5",5,3365,"J-1","Alloy 617",314626,"Plate"
143.68,0.00030,"Qualified",,155.05,"CapPass","Cycle 5",5,3366,"J-1","Alloy 617",314626,"Plate"
143.81,0.00035,"Qualified",,155.10,"CapPass","Cycle 5",5,3367,"J-1","Alloy 617",314626,"Plate"
143.94,0.00040,"Qualified",,155.16,"CapPass","Cycle 5",5,3368,"J-1","Alloy 617",314626,"Plate"
144.13,0.00045,"Qualified",,155.21,"CapPass","Cycle 5",5,3369,"J-1","Alloy 617",314626,"Plate"
144.21,0.00050,"Qualified",,155.26,"CapPass","Cycle 5",5,3370,"J-1","Alloy 617",314626,"Plate"
144.24,0.00055,"Qualified",,155.31,"CapPass","Cycle 5",5,3371,"J-1","Alloy 617",314626,"Plate"
144.16,0.00055,"Qualified",,155.31,"CapPass","Cycle 5",5,3372,"J-1","Alloy 617",314626,"Plate"
144.28,0.00060,"Qualified",,155.35,"CapPass","Cycle 5",5,3373,"J-1","Alloy 617",314626,"Plate"
144.29,0.00065,"Qualified",,155.40,"CapPass","Cycle 5",5,3374,"J-1","Alloy 617",314626,"Plate"
144.28,0.00070,"Qualified",,155.45,"CapPass","Cycle 5",5,3375,"J-1","Alloy 617",314626,"Plate"
144.18,0.00075,"Qualified",,155.51,"CapPass","Cycle 5",5,3376,"J-1","Alloy 617",314626,"Plate"
144.14,0.00080,"Qualified",,155.56,"CapPass","Cycle 5",5,3377,"J-1","Alloy 617",314626,"Plate"
144.02,0.00085,"Qualified",,155.60,"CapPass","Cycle 5",5,3378,"J-1","Alloy 617",314626,"Plate"
143.77,0.00090,"Qualified",,155.66,"CapPass","Cycle 5",5,3379,"J-1","Alloy 617",314626,"Plate"
143.70,0.00096,"Qualified",,155.70,"CapPass","Cycle 5",5,3380,"J-1","Alloy 617",314626,"Plate"
143.54,0.00101,"Qualified",,155.76,"CapPass","Cycle 5",5,3381,"J-1","Alloy 617",314626,"Plate"
143.53,0.00105,"Qualified",,155.81,"CapPass","Cycle 5",5,3382,"J-1","Alloy 617",314626,"Plate"
143.37,0.00106,"Qualified",,155.81,"CapPass","Cycle 5",5,3383,"J-1","Alloy 617",314626,"Plate"
143.42,0.00111,"Qualified",,155.86,"CapPass","Cycle 5",5,3384,"J-1","Alloy 617",314626,"Plate"
143.47,0.00116,"Qualified",,155.91,"CapPass","Cycle 5",5,3385,"J-1","Alloy 617",314626,"Plate"
143.51,0.00121,"Qualified",,155.96,"CapPass","Cycle 5",5,3386,"J-1","Alloy 617",314626,"Plate"
143.62,0.00126,"Qualified",,156.01,"CapPass","Cycle 5",5,3387,"J-1","Alloy 617",314626,"Plate"
143.86,0.00131,"Qualified",,156.06,"CapPass","Cycle 5",5,3388,"J-1","Alloy 617",314626,"Plate"
143.83,0.00137,"Qualified",,156.11,"CapPass","Cycle 5",5,3389,"J-1","Alloy 617",314626,"Plate"
143.80,0.00142,"Qualified",,156.16,"CapPass","Cycle 5",5,3390,"J-1","Alloy 617",314626,"Plate"
143.71,0.00147,"Qualified",,156.21,"CapPass","Cycle 5",5,3391,"J-1","Alloy 617",314626,"Plate"
143.76,0.00152,"Qualified",,156.27,"CapPass","Cycle 5",5,3392,"J-1","Alloy 617",314626,"Plate"
143.70,0.00155,"Qualified",,156.31,"CapPass","Cycle 5",5,3393,"J-1","Alloy 617",314626,"Plate"
143.73,0.00157,"Qualified",,156.32,"CapPass","Cycle 5",5,3394,"J-1","Alloy 617",314626,"Plate"
143.83,0.00162,"Qualified",,156.37,"CapPass","Cycle 5",5,3395,"J-1","Alloy 617",314626,"Plate"
143.89,0.00167,"Qualified",,156.42,"CapPass","Cycle 5",5,3396,"J-1","Alloy 617",314626,"Plate"
143.96,0.00172,"Qualified",,156.47,"CapPass","Cycle 5",5,3397,"J-1","Alloy 617",314626,"Plate"
144.14,0.00177,"Qualified",,156.52,"CapPass","Cycle 5",5,3398,"J-1","Alloy 617",314626,"Plate"
144.25,0.00182,"Qualified",,156.58,"CapPass","Cycle 5",5,3399,"J-1","Alloy 617",314626,"Plate"
144.51,0.00187,"Qualified",,156.63,"CapPass","Cycle 5",5,3400,"J-1","Alloy 617",314626,"Plate"
144.53,0.00193,"Qualified",,156.68,"CapPass","Cycle 5",5,3401,"J-1","Alloy 617",314626,"Plate"
144.72,0.00198,"Qualified",,156.73,"CapPass","Cycle 5",5,3402,"J-1","Alloy 617",314626,"Plate"
144.94,0.00203,"Qualified",,156.78,"CapPass","Cycle 5",5,3403,"J-1","Alloy 617",314626,"Plate"
145.12,0.00205,"Qualified",,156.81,"CapPass","Cycle 5",5,3404,"J-1","Alloy 617",314626,"Plate"
