Repository: js-molina/fatigue-A617

File: data/950C/Strain rate 0.001/2.0% strain/HTM_A19_Cycles_J5.csv (part 4 of 20)
"Stress Mpa","Strain","Qual State","Qual Exceptions","Elapsed Time Sec","Data State","Cycle Label","Cycle","Count","Sample","Alloy","Heat","Material_Form"
-148.72,-0.00299,"Qualified",,59.70,"CapPass","Cycle 2",2,1279,"J-5","Alloy 617",314626,"Plate"
-148.88,-0.00304,"Qualified",,59.75,"CapPass","Cycle 2",2,1280,"J-5","Alloy 617",314626,"Plate"
-148.89,-0.00309,"Qualified",,59.80,"CapPass","Cycle 2",2,1281,"J-5","Alloy 617",314626,"Plate"
-148.89,-0.00309,"Qualified",,59.81,"CapPass","Cycle 2",2,1282,"J-5","Alloy 617",314626,"Plate"
-149.11,-0.00314,"Qualified",,59.85,"CapPass","Cycle 2",2,1283,"J-5","Alloy 617",314626,"Plate"
-149.39,-0.00320,"Qualified",,59.91,"CapPass","Cycle 2",2,1284,"J-5","Alloy 617",314626,"Plate"
-149.54,-0.00325,"Qualified",,59.96,"CapPass","Cycle 2",2,1285,"J-5","Alloy 617",314626,"Plate"
-149.62,-0.00330,"Qualified",,60.00,"CapPass","Cycle 2",2,1286,"J-5","Alloy 617",314626,"Plate"
-149.98,-0.00335,"Qualified",,60.05,"CapPass","Cycle 2",2,1287,"J-5","Alloy 617",314626,"Plate"
-150.00,-0.00341,"Qualified",,60.11,"CapPass","Cycle 2",2,1288,"J-5","Alloy 617",314626,"Plate"
-149.86,-0.00346,"Qualified",,60.16,"CapPass","Cycle 2",2,1289,"J-5","Alloy 617",314626,"Plate"
-149.85,-0.00351,"Qualified",,60.21,"CapPass","Cycle 2",2,1290,"J-5","Alloy 617",314626,"Plate"
-149.85,-0.00356,"Qualified",,60.26,"CapPass","Cycle 2",2,1291,"J-5","Alloy 617",314626,"Plate"
-149.65,-0.00359,"Qualified",,60.31,"CapPass","Cycle 2",2,1292,"J-5","Alloy 617",314626,"Plate"
-149.79,-0.00361,"Qualified",,60.32,"CapPass","Cycle 2",2,1293,"J-5","Alloy 617",314626,"Plate"
-149.84,-0.00367,"Qualified",,60.36,"CapPass","Cycle 2",2,1294,"J-5","Alloy 617",314626,"Plate"
-149.63,-0.00372,"Qualified",,60.42,"CapPass","Cycle 2",2,1295,"J-5","Alloy 617",314626,"Plate"
-149.76,-0.00377,"Qualified",,60.46,"CapPass","Cycle 2",2,1296,"J-5","Alloy 617",314626,"Plate"
-149.75,-0.00382,"Qualified",,60.52,"CapPass","Cycle 2",2,1297,"J-5","Alloy 617",314626,"Plate"
-149.75,-0.00387,"Qualified",,60.58,"CapPass","Cycle 2",2,1298,"J-5","Alloy 617",314626,"Plate"
-149.78,-0.00393,"Qualified",,60.63,"CapPass","Cycle 2",2,1299,"J-5","Alloy 617",314626,"Plate"
-149.95,-0.00398,"Qualified",,60.68,"CapPass","Cycle 2",2,1300,"J-5","Alloy 617",314626,"Plate"
-150.07,-0.00403,"Qualified",,60.73,"CapPass","Cycle 2",2,1301,"J-5","Alloy 617",314626,"Plate"
-150.09,-0.00408,"Qualified",,60.78,"CapPass","Cycle 2",2,1302,"J-5","Alloy 617",314626,"Plate"
-150.20,-0.00409,"Qualified",,60.81,"CapPass","Cycle 2",2,1303,"J-5","Alloy 617",314626,"Plate"
-150.40,-0.00413,"Qualified",,60.83,"CapPass","Cycle 2",2,1304,"J-5","Alloy 617",314626,"Plate"
-150.69,-0.00419,"Qualified",,60.88,"CapPass","Cycle 2",2,1305,"J-5","Alloy 617",314626,"Plate"
-150.56,-0.00424,"Qualified",,60.93,"CapPass","Cycle 2",2,1306,"J-5","Alloy 617",314626,"Plate"
-150.56,-0.00429,"Qualified",,60.98,"CapPass","Cycle 2",2,1307,"J-5","Alloy 617",314626,"Plate"
-150.65,-0.00434,"Qualified",,61.03,"CapPass","Cycle 2",2,1308,"J-5","Alloy 617",314626,"Plate"
-150.55,-0.00439,"Qualified",,61.08,"CapPass","Cycle 2",2,1309,"J-5","Alloy 617",314626,"Plate"
-150.08,-0.00444,"Qualified",,61.13,"CapPass","Cycle 2",2,1310,"J-5","Alloy 617",314626,"Plate"
-149.80,-0.00449,"Qualified",,61.20,"CapPass","Cycle 2",2,1311,"J-5","Alloy 617",314626,"Plate"
-149.68,-0.00454,"Qualified",,61.25,"CapPass","Cycle 2",2,1312,"J-5","Alloy 617",314626,"Plate"
-149.81,-0.00459,"Qualified",,61.30,"CapPass","Cycle 2",2,1313,"J-5","Alloy 617",314626,"Plate"
-149.72,-0.00459,"Qualified",,61.31,"CapPass","Cycle 2",2,1314,"J-5","Alloy 617",314626,"Plate"
-149.98,-0.00465,"Qualified",,61.35,"CapPass","Cycle 2",2,1315,"J-5","Alloy 617",314626,"Plate"
-150.11,-0.00470,"Qualified",,61.40,"CapPass","Cycle 2",2,1316,"J-5","Alloy 617",314626,"Plate"
-150.39,-0.00475,"Qualified",,61.45,"CapPass","Cycle 2",2,1317,"J-5","Alloy 617",314626,"Plate"
-150.61,-0.00480,"Qualified",,61.50,"CapPass","Cycle 2",2,1318,"J-5","Alloy 617",314626,"Plate"
-150.98,-0.00485,"Qualified",,61.55,"CapPass","Cycle 2",2,1319,"J-5","Alloy 617",314626,"Plate"
-151.16,-0.00490,"Qualified",,61.61,"CapPass","Cycle 2",2,1320,"J-5","Alloy 617",314626,"Plate"
-151.40,-0.00495,"Qualified",,61.65,"CapPass","Cycle 2",2,1321,"J-5","Alloy 617",314626,"Plate"
-151.42,-0.00501,"Qualified",,61.70,"CapPass","Cycle 2",2,1322,"J-5","Alloy 617",314626,"Plate"
-151.44,-0.00506,"Qualified",,61.75,"CapPass","Cycle 2",2,1323,"J-5","Alloy 617",314626,"Plate"
-151.48,-0.00511,"Qualified",,61.80,"CapPass","Cycle 2",2,1324,"J-5","Alloy 617",314626,"Plate"
-151.39,-0.00511,"Qualified",,61.81,"CapPass","Cycle 2",2,1325,"J-5","Alloy 617",314626,"Plate"
-151.38,-0.00516,"Qualified",,61.85,"CapPass","Cycle 2",2,1326,"J-5","Alloy 617",314626,"Plate"
-151.19,-0.00521,"Qualified",,61.90,"CapPass","Cycle 2",2,1327,"J-5","Alloy 617",314626,"Plate"
-151.00,-0.00526,"Qualified",,61.95,"CapPass","Cycle 2",2,1328,"J-5","Alloy 617",314626,"Plate"
-150.58,-0.00531,"Qualified",,62.00,"CapPass","Cycle 2",2,1329,"J-5","Alloy 617",314626,"Plate"
-150.46,-0.00536,"Qualified",,62.06,"CapPass","Cycle 2",2,1330,"J-5","Alloy 617",314626,"Plate"
-150.42,-0.00541,"Qualified",,62.11,"CapPass","Cycle 2",2,1331,"J-5","Alloy 617",314626,"Plate"
-150.44,-0.00547,"Qualified",,62.16,"CapPass","Cycle 2",2,1332,"J-5","Alloy 617",314626,"Plate"
-150.41,-0.00552,"Qualified",,62.21,"CapPass","Cycle 2",2,1333,"J-5","Alloy 617",314626,"Plate"
-150.45,-0.00557,"Qualified",,62.26,"CapPass","Cycle 2",2,1334,"J-5","Alloy 617",314626,"Plate"
-150.39,-0.00560,"Qualified",,62.31,"CapPass","Cycle 2",2,1335,"J-5","Alloy 617",314626,"Plate"
-150.49,-0.00562,"Qualified",,62.31,"CapPass","Cycle 2",2,1336,"J-5","Alloy 617",314626,"Plate"
-150.53,-0.00567,"Qualified",,62.36,"CapPass","Cycle 2",2,1337,"J-5","Alloy 617",314626,"Plate"
-150.43,-0.00572,"Qualified",,62.42,"CapPass","Cycle 2",2,1338,"J-5","Alloy 617",314626,"Plate"
-150.43,-0.00578,"Qualified",,62.46,"CapPass","Cycle 2",2,1339,"J-5","Alloy 617",314626,"Plate"
-150.30,-0.00583,"Qualified",,62.53,"CapPass","Cycle 2",2,1340,"J-5","Alloy 617",314626,"Plate"
-150.28,-0.00588,"Qualified",,62.58,"CapPass","Cycle 2",2,1341,"J-5","Alloy 617",314626,"Plate"
-150.43,-0.00593,"Qualified",,62.63,"CapPass","Cycle 2",2,1342,"J-5","Alloy 617",314626,"Plate"
-150.45,-0.00598,"Qualified",,62.68,"CapPass","Cycle 2",2,1343,"J-5","Alloy 617",314626,"Plate"
-150.56,-0.00603,"Qualified",,62.73,"CapPass","Cycle 2",2,1344,"J-5","Alloy 617",314626,"Plate"
-150.50,-0.00609,"Qualified",,62.78,"CapPass","Cycle 2",2,1345,"J-5","Alloy 617",314626,"Plate"
-150.43,-0.00611,"Qualified",,62.81,"CapPass","Cycle 2",2,1346,"J-5","Alloy 617",314626,"Plate"
-150.48,-0.00614,"Qualified",,62.83,"CapPass","Cycle 2",2,1347,"J-5","Alloy 617",314626,"Plate"
-150.34,-0.00619,"Qualified",,62.88,"CapPass","Cycle 2",2,1348,"J-5","Alloy 617",314626,"Plate"
-150.34,-0.00625,"Qualified",,62.93,"CapPass","Cycle 2",2,1349,"J-5","Alloy 617",314626,"Plate"
-150.19,-0.00630,"Qualified",,62.98,"CapPass","Cycle 2",2,1350,"J-5","Alloy 617",314626,"Plate"
-149.94,-0.00635,"Qualified",,63.03,"CapPass","Cycle 2",2,1351,"J-5","Alloy 617",314626,"Plate"
-149.74,-0.00640,"Qualified",,63.09,"CapPass","Cycle 2",2,1352,"J-5","Alloy 617",314626,"Plate"
-149.54,-0.00645,"Qualified",,63.13,"CapPass","Cycle 2",2,1353,"J-5","Alloy 617",314626,"Plate"
-149.37,-0.00650,"Qualified",,63.19,"CapPass","Cycle 2",2,1354,"J-5","Alloy 617",314626,"Plate"
-149.28,-0.00655,"Qualified",,63.25,"CapPass","Cycle 2",2,1355,"J-5","Alloy 617",314626,"Plate"
-149.21,-0.00661,"Qualified",,63.30,"CapPass","Cycle 2",2,1356,"J-5","Alloy 617",314626,"Plate"
-149.23,-0.00660,"Qualified",,63.31,"CapPass","Cycle 2",2,1357,"J-5","Alloy 617",314626,"Plate"
-149.62,-0.00666,"Qualified",,63.36,"CapPass","Cycle 2",2,1358,"J-5","Alloy 617",314626,"Plate"
-149.80,-0.00671,"Qualified",,63.40,"CapPass","Cycle 2",2,1359,"J-5","Alloy 617",314626,"Plate"
-150.14,-0.00676,"Qualified",,63.46,"CapPass","Cycle 2",2,1360,"J-5","Alloy 617",314626,"Plate"
-150.44,-0.00681,"Qualified",,63.51,"CapPass","Cycle 2",2,1361,"J-5","Alloy 617",314626,"Plate"
-150.65,-0.00687,"Qualified",,63.56,"CapPass","Cycle 2",2,1362,"J-5","Alloy 617",314626,"Plate"
-150.79,-0.00692,"Qualified",,63.61,"CapPass","Cycle 2",2,1363,"J-5","Alloy 617",314626,"Plate"
-150.70,-0.00697,"Qualified",,63.66,"CapPass","Cycle 2",2,1364,"J-5","Alloy 617",314626,"Plate"
-150.75,-0.00702,"Qualified",,63.71,"CapPass","Cycle 2",2,1365,"J-5","Alloy 617",314626,"Plate"
-151.00,-0.00707,"Qualified",,63.76,"CapPass","Cycle 2",2,1366,"J-5","Alloy 617",314626,"Plate"
-150.93,-0.00711,"Qualified",,63.81,"CapPass","Cycle 2",2,1367,"J-5","Alloy 617",314626,"Plate"
-151.07,-0.00712,"Qualified",,63.81,"CapPass","Cycle 2",2,1368,"J-5","Alloy 617",314626,"Plate"
-150.94,-0.00718,"Qualified",,63.86,"CapPass","Cycle 2",2,1369,"J-5","Alloy 617",314626,"Plate"
-150.81,-0.00723,"Qualified",,63.91,"CapPass","Cycle 2",2,1370,"J-5","Alloy 617",314626,"Plate"
-150.75,-0.00728,"Qualified",,63.98,"CapPass","Cycle 2",2,1371,"J-5","Alloy 617",314626,"Plate"
-150.62,-0.00733,"Qualified",,64.01,"CapPass","Cycle 2",2,1372,"J-5","Alloy 617",314626,"Plate"
-150.46,-0.00738,"Qualified",,64.06,"CapPass","Cycle 2",2,1373,"J-5","Alloy 617",314626,"Plate"
-150.61,-0.00743,"Qualified",,64.13,"CapPass","Cycle 2",2,1374,"J-5","Alloy 617",314626,"Plate"
-150.62,-0.00748,"Qualified",,64.18,"CapPass","Cycle 2",2,1375,"J-5","Alloy 617",314626,"Plate"
-150.79,-0.00754,"Qualified",,64.23,"CapPass","Cycle 2",2,1376,"J-5","Alloy 617",314626,"Plate"
-151.03,-0.00759,"Qualified",,64.28,"CapPass","Cycle 2",2,1377,"J-5","Alloy 617",314626,"Plate"
-151.13,-0.00761,"Qualified",,64.31,"CapPass","Cycle 2",2,1378,"J-5","Alloy 617",314626,"Plate"
-151.15,-0.00764,"Qualified",,64.33,"CapPass","Cycle 2",2,1379,"J-5","Alloy 617",314626,"Plate"
-151.26,-0.00769,"Qualified",,64.38,"CapPass","Cycle 2",2,1380,"J-5","Alloy 617",314626,"Plate"
-151.47,-0.00774,"Qualified",,64.43,"CapPass","Cycle 2",2,1381,"J-5","Alloy 617",314626,"Plate"
-151.72,-0.00780,"Qualified",,64.48,"CapPass","Cycle 2",2,1382,"J-5","Alloy 617",314626,"Plate"
-151.94,-0.00785,"Qualified",,64.54,"CapPass","Cycle 2",2,1383,"J-5","Alloy 617",314626,"Plate"
-151.84,-0.00790,"Qualified",,64.59,"CapPass","Cycle 2",2,1384,"J-5","Alloy 617",314626,"Plate"
-152.00,-0.00795,"Qualified",,64.64,"CapPass","Cycle 2",2,1385,"J-5","Alloy 617",314626,"Plate"
-152.01,-0.00800,"Qualified",,64.70,"CapPass","Cycle 2",2,1386,"J-5","Alloy 617",314626,"Plate"
-151.96,-0.00806,"Qualified",,64.75,"CapPass","Cycle 2",2,1387,"J-5","Alloy 617",314626,"Plate"
-152.15,-0.00811,"Qualified",,64.80,"CapPass","Cycle 2",2,1388,"J-5","Alloy 617",314626,"Plate"
-152.10,-0.00812,"Qualified",,64.81,"CapPass","Cycle 2",2,1389,"J-5","Alloy 617",314626,"Plate"
-151.99,-0.00816,"Qualified",,64.85,"CapPass","Cycle 2",2,1390,"J-5","Alloy 617",314626,"Plate"
-152.08,-0.00821,"Qualified",,64.90,"CapPass","Cycle 2",2,1391,"J-5","Alloy 617",314626,"Plate"
-151.98,-0.00826,"Qualified",,64.96,"CapPass","Cycle 2",2,1392,"J-5","Alloy 617",314626,"Plate"
-151.99,-0.00832,"Qualified",,65.01,"CapPass","Cycle 2",2,1393,"J-5","Alloy 617",314626,"Plate"
-152.00,-0.00837,"Qualified",,65.06,"CapPass","Cycle 2",2,1394,"J-5","Alloy 617",314626,"Plate"
-151.88,-0.00842,"Qualified",,65.11,"CapPass","Cycle 2",2,1395,"J-5","Alloy 617",314626,"Plate"
-151.67,-0.00847,"Qualified",,65.16,"CapPass","Cycle 2",2,1396,"J-5","Alloy 617",314626,"Plate"
-151.52,-0.00853,"Qualified",,65.21,"CapPass","Cycle 2",2,1397,"J-5","Alloy 617",314626,"Plate"
-151.57,-0.00858,"Qualified",,65.26,"CapPass","Cycle 2",2,1398,"J-5","Alloy 617",314626,"Plate"
-151.64,-0.00861,"Qualified",,65.31,"CapPass","Cycle 2",2,1399,"J-5","Alloy 617",314626,"Plate"
-151.49,-0.00863,"Qualified",,65.31,"CapPass","Cycle 2",2,1400,"J-5","Alloy 617",314626,"Plate"
-151.56,-0.00868,"Qualified",,65.37,"CapPass","Cycle 2",2,1401,"J-5","Alloy 617",314626,"Plate"
-151.69,-0.00873,"Qualified",,65.41,"CapPass","Cycle 2",2,1402,"J-5","Alloy 617",314626,"Plate"
-151.82,-0.00878,"Qualified",,65.48,"CapPass","Cycle 2",2,1403,"J-5","Alloy 617",314626,"Plate"
-151.77,-0.00883,"Qualified",,65.52,"CapPass","Cycle 2",2,1404,"J-5","Alloy 617",314626,"Plate"
-151.87,-0.00889,"Qualified",,65.58,"CapPass","Cycle 2",2,1405,"J-5","Alloy 617",314626,"Plate"
-151.77,-0.00894,"Qualified",,65.63,"CapPass","Cycle 2",2,1406,"J-5","Alloy 617",314626,"Plate"
-152.05,-0.00899,"Qualified",,65.68,"CapPass","Cycle 2",2,1407,"J-5","Alloy 617",314626,"Plate"
-152.03,-0.00904,"Qualified",,65.73,"CapPass","Cycle 2",2,1408,"J-5","Alloy 617",314626,"Plate"
-152.22,-0.00909,"Qualified",,65.78,"CapPass","Cycle 2",2,1409,"J-5","Alloy 617",314626,"Plate"
-152.38,-0.00912,"Qualified",,65.81,"CapPass","Cycle 2",2,1410,"J-5","Alloy 617",314626,"Plate"
-152.33,-0.00915,"Qualified",,65.84,"CapPass","Cycle 2",2,1411,"J-5","Alloy 617",314626,"Plate"
-152.39,-0.00920,"Qualified",,65.88,"CapPass","Cycle 2",2,1412,"J-5","Alloy 617",314626,"Plate"
-152.56,-0.00925,"Qualified",,65.94,"CapPass","Cycle 2",2,1413,"J-5","Alloy 617",314626,"Plate"
-152.79,-0.00930,"Qualified",,66.00,"CapPass","Cycle 2",2,1414,"J-5","Alloy 617",314626,"Plate"
-152.85,-0.00936,"Qualified",,66.04,"CapPass","Cycle 2",2,1415,"J-5","Alloy 617",314626,"Plate"
-152.70,-0.00941,"Qualified",,66.10,"CapPass","Cycle 2",2,1416,"J-5","Alloy 617",314626,"Plate"
-152.69,-0.00946,"Qualified",,66.15,"CapPass","Cycle 2",2,1417,"J-5","Alloy 617",314626,"Plate"
-152.78,-0.00951,"Qualified",,66.20,"CapPass","Cycle 2",2,1418,"J-5","Alloy 617",314626,"Plate"
-152.55,-0.00956,"Qualified",,66.25,"CapPass","Cycle 2",2,1419,"J-5","Alloy 617",314626,"Plate"
-152.26,-0.00961,"Qualified",,66.30,"CapPass","Cycle 2",2,1420,"J-5","Alloy 617",314626,"Plate"
-151.96,-0.00962,"Qualified",,66.31,"CapPass","Cycle 2",2,1421,"J-5","Alloy 617",314626,"Plate"
-125.33,-0.00956,"Qualified",,66.47,"CapPass","Cycle 2",2,1422,"J-5","Alloy 617",314626,"Plate"
-116.42,-0.00951,"Qualified",,66.50,"CapPass","Cycle 2",2,1423,"J-5","Alloy 617",314626,"Plate"
-107.96,-0.00946,"Qualified",,66.54,"CapPass","Cycle 2",2,1424,"J-5","Alloy 617",314626,"Plate"
-100.29,-0.00941,"Qualified",,66.57,"CapPass","Cycle 2",2,1425,"J-5","Alloy 617",314626,"Plate"
-91.42,-0.00935,"Qualified",,66.62,"CapPass","Cycle 2",2,1426,"J-5","Alloy 617",314626,"Plate"
-85.24,-0.00930,"Qualified",,66.65,"CapPass","Cycle 2",2,1427,"J-5","Alloy 617",314626,"Plate"
-78.27,-0.00925,"Qualified",,66.70,"CapPass","Cycle 2",2,1428,"J-5","Alloy 617",314626,"Plate"
-71.92,-0.00920,"Qualified",,66.75,"CapPass","Cycle 2",2,1429,"J-5","Alloy 617",314626,"Plate"
-65.21,-0.00916,"Qualified",,66.81,"CapPass","Cycle 2",2,1430,"J-5","Alloy 617",314626,"Plate"
-64.12,-0.00914,"Qualified",,66.82,"CapPass","Cycle 2",2,1431,"J-5","Alloy 617",314626,"Plate"
-58.09,-0.00909,"Qualified",,66.87,"CapPass","Cycle 2",2,1432,"J-5","Alloy 617",314626,"Plate"
-50.76,-0.00904,"Qualified",,66.94,"CapPass","Cycle 2",2,1433,"J-5","Alloy 617",314626,"Plate"
-44.74,-0.00899,"Qualified",,66.99,"CapPass","Cycle 2",2,1434,"J-5","Alloy 617",314626,"Plate"
-38.76,-0.00893,"Qualified",,67.04,"CapPass","Cycle 2",2,1435,"J-5","Alloy 617",314626,"Plate"
-31.60,-0.00888,"Qualified",,67.10,"CapPass","Cycle 2",2,1436,"J-5","Alloy 617",314626,"Plate"
-25.95,-0.00883,"Qualified",,67.15,"CapPass","Cycle 2",2,1437,"J-5","Alloy 617",314626,"Plate"
-20.41,-0.00878,"Qualified",,67.20,"CapPass","Cycle 2",2,1438,"J-5","Alloy 617",314626,"Plate"
-13.44,-0.00872,"Qualified",,67.27,"CapPass","Cycle 2",2,1439,"J-5","Alloy 617",314626,"Plate"
-9.14,-0.00870,"Qualified",,67.31,"CapPass","Cycle 2",2,1440,"J-5","Alloy 617",314626,"Plate"
-8.14,-0.00867,"Qualified",,67.32,"CapPass","Cycle 2",2,1441,"J-5","Alloy 617",314626,"Plate"
-2.83,-0.00862,"Qualified",,67.37,"CapPass","Cycle 2",2,1442,"J-5","Alloy 617",314626,"Plate"
2.45,-0.00857,"Qualified",,67.42,"CapPass","Cycle 2",2,1443,"J-5","Alloy 617",314626,"Plate"
8.69,-0.00852,"Qualified",,67.49,"CapPass","Cycle 2",2,1444,"J-5","Alloy 617",314626,"Plate"
15.09,-0.00847,"Qualified",,67.55,"CapPass","Cycle 2",2,1445,"J-5","Alloy 617",314626,"Plate"
20.14,-0.00841,"Qualified",,67.60,"CapPass","Cycle 2",2,1446,"J-5","Alloy 617",314626,"Plate"
24.94,-0.00836,"Qualified",,67.65,"CapPass","Cycle 2",2,1447,"J-5","Alloy 617",314626,"Plate"
29.52,-0.00831,"Qualified",,67.72,"CapPass","Cycle 2",2,1448,"J-5","Alloy 617",314626,"Plate"
32.78,-0.00826,"Qualified",,67.80,"CapPass","Cycle 2",2,1449,"J-5","Alloy 617",314626,"Plate"
33.12,-0.00826,"Qualified",,67.81,"CapPass","Cycle 2",2,1450,"J-5","Alloy 617",314626,"Plate"
37.64,-0.00821,"Qualified",,67.87,"CapPass","Cycle 2",2,1451,"J-5","Alloy 617",314626,"Plate"
43.32,-0.00815,"Qualified",,67.92,"CapPass","Cycle 2",2,1452,"J-5","Alloy 617",314626,"Plate"
49.73,-0.00810,"Qualified",,67.97,"CapPass","Cycle 2",2,1453,"J-5","Alloy 617",314626,"Plate"
54.65,-0.00805,"Qualified",,68.02,"CapPass","Cycle 2",2,1454,"J-5","Alloy 617",314626,"Plate"
59.02,-0.00800,"Qualified",,68.07,"CapPass","Cycle 2",2,1455,"J-5","Alloy 617",314626,"Plate"
63.37,-0.00795,"Qualified",,68.14,"CapPass","Cycle 2",2,1456,"J-5","Alloy 617",314626,"Plate"
67.70,-0.00789,"Qualified",,68.20,"CapPass","Cycle 2",2,1457,"J-5","Alloy 617",314626,"Plate"
72.13,-0.00784,"Qualified",,68.27,"CapPass","Cycle 2",2,1458,"J-5","Alloy 617",314626,"Plate"
75.08,-0.00782,"Qualified",,68.31,"CapPass","Cycle 2",2,1459,"J-5","Alloy 617",314626,"Plate"
75.81,-0.00779,"Qualified",,68.32,"CapPass","Cycle 2",2,1460,"J-5","Alloy 617",314626,"Plate"
80.71,-0.00774,"Qualified",,68.39,"CapPass","Cycle 2",2,1461,"J-5","Alloy 617",314626,"Plate"
84.63,-0.00769,"Qualified",,68.44,"CapPass","Cycle 2",2,1462,"J-5","Alloy 617",314626,"Plate"
88.44,-0.00764,"Qualified",,68.49,"CapPass","Cycle 2",2,1463,"J-5","Alloy 617",314626,"Plate"
94.00,-0.00758,"Qualified",,68.54,"CapPass","Cycle 2",2,1464,"J-5","Alloy 617",314626,"Plate"
99.19,-0.00753,"Qualified",,68.57,"CapPass","Cycle 2",2,1465,"J-5","Alloy 617",314626,"Plate"
104.14,-0.00748,"Qualified",,68.60,"CapPass","Cycle 2",2,1466,"J-5","Alloy 617",314626,"Plate"
108.61,-0.00743,"Qualified",,68.64,"CapPass","Cycle 2",2,1467,"J-5","Alloy 617",314626,"Plate"
112.77,-0.00737,"Qualified",,68.67,"CapPass","Cycle 2",2,1468,"J-5","Alloy 617",314626,"Plate"
116.49,-0.00732,"Qualified",,68.70,"CapPass","Cycle 2",2,1469,"J-5","Alloy 617",314626,"Plate"
119.56,-0.00727,"Qualified",,68.74,"CapPass","Cycle 2",2,1470,"J-5","Alloy 617",314626,"Plate"
122.09,-0.00722,"Qualified",,68.77,"CapPass","Cycle 2",2,1471,"J-5","Alloy 617",314626,"Plate"
124.32,-0.00719,"Qualified",,68.81,"CapPass","Cycle 2",2,1472,"J-5","Alloy 617",314626,"Plate"
124.63,-0.00717,"Qualified",,68.82,"CapPass","Cycle 2",2,1473,"J-5","Alloy 617",314626,"Plate"
125.99,-0.00712,"Qualified",,68.85,"CapPass","Cycle 2",2,1474,"J-5","Alloy 617",314626,"Plate"
127.42,-0.00706,"Qualified",,68.90,"CapPass","Cycle 2",2,1475,"J-5","Alloy 617",314626,"Plate"
128.38,-0.00701,"Qualified",,68.95,"CapPass","Cycle 2",2,1476,"J-5","Alloy 617",314626,"Plate"
129.27,-0.00696,"Qualified",,69.00,"CapPass","Cycle 2",2,1477,"J-5","Alloy 617",314626,"Plate"
129.97,-0.00691,"Qualified",,69.05,"CapPass","Cycle 2",2,1478,"J-5","Alloy 617",314626,"Plate"
130.71,-0.00686,"Qualified",,69.10,"CapPass","Cycle 2",2,1479,"J-5","Alloy 617",314626,"Plate"
131.62,-0.00680,"Qualified",,69.17,"CapPass","Cycle 2",2,1480,"J-5","Alloy 617",314626,"Plate"
132.48,-0.00675,"Qualified",,69.22,"CapPass","Cycle 2",2,1481,"J-5","Alloy 617",314626,"Plate"
133.19,-0.00670,"Qualified",,69.27,"CapPass","Cycle 2",2,1482,"J-5","Alloy 617",314626,"Plate"
133.81,-0.00666,"Qualified",,69.31,"CapPass","Cycle 2",2,1483,"J-5","Alloy 617",314626,"Plate"
133.87,-0.00665,"Qualified",,69.32,"CapPass","Cycle 2",2,1484,"J-5","Alloy 617",314626,"Plate"
134.43,-0.00660,"Qualified",,69.37,"CapPass","Cycle 2",2,1485,"J-5","Alloy 617",314626,"Plate"
135.04,-0.00655,"Qualified",,69.41,"CapPass","Cycle 2",2,1486,"J-5","Alloy 617",314626,"Plate"
135.40,-0.00649,"Qualified",,69.47,"CapPass","Cycle 2",2,1487,"J-5","Alloy 617",314626,"Plate"
135.76,-0.00644,"Qualified",,69.52,"CapPass","Cycle 2",2,1488,"J-5","Alloy 617",314626,"Plate"
135.85,-0.00639,"Qualified",,69.57,"CapPass","Cycle 2",2,1489,"J-5","Alloy 617",314626,"Plate"
135.99,-0.00633,"Qualified",,69.62,"CapPass","Cycle 2",2,1490,"J-5","Alloy 617",314626,"Plate"
136.23,-0.00628,"Qualified",,69.67,"CapPass","Cycle 2",2,1491,"J-5","Alloy 617",314626,"Plate"
136.45,-0.00623,"Qualified",,69.73,"CapPass","Cycle 2",2,1492,"J-5","Alloy 617",314626,"Plate"
136.76,-0.00617,"Qualified",,69.78,"CapPass","Cycle 2",2,1493,"J-5","Alloy 617",314626,"Plate"
136.83,-0.00615,"Qualified",,69.81,"CapPass","Cycle 2",2,1494,"J-5","Alloy 617",314626,"Plate"
136.90,-0.00612,"Qualified",,69.83,"CapPass","Cycle 2",2,1495,"J-5","Alloy 617",314626,"Plate"
137.00,-0.00607,"Qualified",,69.88,"CapPass","Cycle 2",2,1496,"J-5","Alloy 617",314626,"Plate"
137.25,-0.00602,"Qualified",,69.94,"CapPass","Cycle 2",2,1497,"J-5","Alloy 617",314626,"Plate"
137.25,-0.00597,"Qualified",,69.99,"CapPass","Cycle 2",2,1498,"J-5","Alloy 617",314626,"Plate"
137.41,-0.00591,"Qualified",,70.04,"CapPass","Cycle 2",2,1499,"J-5","Alloy 617",314626,"Plate"
137.68,-0.00586,"Qualified",,70.08,"CapPass","Cycle 2",2,1500,"J-5","Alloy 617",314626,"Plate"
137.88,-0.00581,"Qualified",,70.14,"CapPass","Cycle 2",2,1501,"J-5","Alloy 617",314626,"Plate"
138.06,-0.00576,"Qualified",,70.19,"CapPass","Cycle 2",2,1502,"J-5","Alloy 617",314626,"Plate"
137.94,-0.00571,"Qualified",,70.24,"CapPass","Cycle 2",2,1503,"J-5","Alloy 617",314626,"Plate"
137.87,-0.00566,"Qualified",,70.29,"CapPass","Cycle 2",2,1504,"J-5","Alloy 617",314626,"Plate"
137.84,-0.00565,"Qualified",,70.31,"CapPass","Cycle 2",2,1505,"J-5","Alloy 617",314626,"Plate"
138.05,-0.00561,"Qualified",,70.34,"CapPass","Cycle 2",2,1506,"J-5","Alloy 617",314626,"Plate"
137.96,-0.00555,"Qualified",,70.40,"CapPass","Cycle 2",2,1507,"J-5","Alloy 617",314626,"Plate"
137.84,-0.00550,"Qualified",,70.44,"CapPass","Cycle 2",2,1508,"J-5","Alloy 617",314626,"Plate"
137.55,-0.00545,"Qualified",,70.50,"CapPass","Cycle 2",2,1509,"J-5","Alloy 617",314626,"Plate"
137.61,-0.00540,"Qualified",,70.55,"CapPass","Cycle 2",2,1510,"J-5","Alloy 617",314626,"Plate"
137.75,-0.00535,"Qualified",,70.60,"CapPass","Cycle 2",2,1511,"J-5","Alloy 617",314626,"Plate"
137.82,-0.00530,"Qualified",,70.65,"CapPass","Cycle 2",2,1512,"J-5","Alloy 617",314626,"Plate"
137.87,-0.00524,"Qualified",,70.70,"CapPass","Cycle 2",2,1513,"J-5","Alloy 617",314626,"Plate"
137.98,-0.00519,"Qualified",,70.75,"CapPass","Cycle 2",2,1514,"J-5","Alloy 617",314626,"Plate"
138.13,-0.00514,"Qualified",,70.80,"CapPass","Cycle 2",2,1515,"J-5","Alloy 617",314626,"Plate"
138.09,-0.00515,"Qualified",,70.81,"CapPass","Cycle 2",2,1516,"J-5","Alloy 617",314626,"Plate"
138.15,-0.00509,"Qualified",,70.85,"CapPass","Cycle 2",2,1517,"J-5","Alloy 617",314626,"Plate"
138.09,-0.00504,"Qualified",,70.90,"CapPass","Cycle 2",2,1518,"J-5","Alloy 617",314626,"Plate"
138.04,-0.00498,"Qualified",,70.95,"CapPass","Cycle 2",2,1519,"J-5","Alloy 617",314626,"Plate"
137.94,-0.00493,"Qualified",,71.00,"CapPass","Cycle 2",2,1520,"J-5","Alloy 617",314626,"Plate"
137.77,-0.00488,"Qualified",,71.05,"CapPass","Cycle 2",2,1521,"J-5","Alloy 617",314626,"Plate"
137.66,-0.00483,"Qualified",,71.12,"CapPass","Cycle 2",2,1522,"J-5","Alloy 617",314626,"Plate"
137.74,-0.00478,"Qualified",,71.17,"CapPass","Cycle 2",2,1523,"J-5","Alloy 617",314626,"Plate"
137.80,-0.00473,"Qualified",,71.22,"CapPass","Cycle 2",2,1524,"J-5","Alloy 617",314626,"Plate"
137.84,-0.00467,"Qualified",,71.27,"CapPass","Cycle 2",2,1525,"J-5","Alloy 617",314626,"Plate"
137.81,-0.00465,"Qualified",,71.31,"CapPass","Cycle 2",2,1526,"J-5","Alloy 617",314626,"Plate"
137.88,-0.00462,"Qualified",,71.32,"CapPass","Cycle 2",2,1527,"J-5","Alloy 617",314626,"Plate"
137.86,-0.00457,"Qualified",,71.37,"CapPass","Cycle 2",2,1528,"J-5","Alloy 617",314626,"Plate"
137.95,-0.00452,"Qualified",,71.42,"CapPass","Cycle 2",2,1529,"J-5","Alloy 617",314626,"Plate"
138.05,-0.00447,"Qualified",,71.48,"CapPass","Cycle 2",2,1530,"J-5","Alloy 617",314626,"Plate"
138.13,-0.00442,"Qualified",,71.52,"CapPass","Cycle 2",2,1531,"J-5","Alloy 617",314626,"Plate"
138.22,-0.00437,"Qualified",,71.57,"CapPass","Cycle 2",2,1532,"J-5","Alloy 617",314626,"Plate"
138.15,-0.00431,"Qualified",,71.63,"CapPass","Cycle 2",2,1533,"J-5","Alloy 617",314626,"Plate"
138.10,-0.00426,"Qualified",,71.68,"CapPass","Cycle 2",2,1534,"J-5","Alloy 617",314626,"Plate"
138.13,-0.00421,"Qualified",,71.72,"CapPass","Cycle 2",2,1535,"J-5","Alloy 617",314626,"Plate"
138.01,-0.00416,"Qualified",,71.78,"CapPass","Cycle 2",2,1536,"J-5","Alloy 617",314626,"Plate"
137.92,-0.00414,"Qualified",,71.81,"CapPass","Cycle 2",2,1537,"J-5","Alloy 617",314626,"Plate"
137.91,-0.00411,"Qualified",,71.82,"CapPass","Cycle 2",2,1538,"J-5","Alloy 617",314626,"Plate"
137.55,-0.00406,"Qualified",,71.88,"CapPass","Cycle 2",2,1539,"J-5","Alloy 617",314626,"Plate"
137.48,-0.00401,"Qualified",,71.93,"CapPass","Cycle 2",2,1540,"J-5","Alloy 617",314626,"Plate"
137.57,-0.00395,"Qualified",,71.99,"CapPass","Cycle 2",2,1541,"J-5","Alloy 617",314626,"Plate"
137.69,-0.00390,"Qualified",,72.04,"CapPass","Cycle 2",2,1542,"J-5","Alloy 617",314626,"Plate"
137.98,-0.00385,"Qualified",,72.08,"CapPass","Cycle 2",2,1543,"J-5","Alloy 617",314626,"Plate"
138.30,-0.00380,"Qualified",,72.14,"CapPass","Cycle 2",2,1544,"J-5","Alloy 617",314626,"Plate"
138.37,-0.00375,"Qualified",,72.19,"CapPass","Cycle 2",2,1545,"J-5","Alloy 617",314626,"Plate"
138.59,-0.00370,"Qualified",,72.23,"CapPass","Cycle 2",2,1546,"J-5","Alloy 617",314626,"Plate"
138.82,-0.00365,"Qualified",,72.29,"CapPass","Cycle 2",2,1547,"J-5","Alloy 617",314626,"Plate"
138.89,-0.00365,"Qualified",,72.31,"CapPass","Cycle 2",2,1548,"J-5","Alloy 617",314626,"Plate"
138.96,-0.00360,"Qualified",,72.33,"CapPass","Cycle 2",2,1549,"J-5","Alloy 617",314626,"Plate"
139.16,-0.00355,"Qualified",,72.38,"CapPass","Cycle 2",2,1550,"J-5","Alloy 617",314626,"Plate"
139.37,-0.00350,"Qualified",,72.44,"CapPass","Cycle 2",2,1551,"J-5","Alloy 617",314626,"Plate"
139.40,-0.00345,"Qualified",,72.49,"CapPass","Cycle 2",2,1552,"J-5","Alloy 617",314626,"Plate"
139.32,-0.00339,"Qualified",,72.54,"CapPass","Cycle 2",2,1553,"J-5","Alloy 617",314626,"Plate"
139.24,-0.00334,"Qualified",,72.60,"CapPass","Cycle 2",2,1554,"J-5","Alloy 617",314626,"Plate"
139.34,-0.00329,"Qualified",,72.65,"CapPass","Cycle 2",2,1555,"J-5","Alloy 617",314626,"Plate"
139.59,-0.00324,"Qualified",,72.70,"CapPass","Cycle 2",2,1556,"J-5","Alloy 617",314626,"Plate"
139.54,-0.00319,"Qualified",,72.75,"CapPass","Cycle 2",2,1557,"J-5","Alloy 617",314626,"Plate"
139.52,-0.00314,"Qualified",,72.80,"CapPass","Cycle 2",2,1558,"J-5","Alloy 617",314626,"Plate"
139.60,-0.00314,"Qualified",,72.81,"CapPass","Cycle 2",2,1559,"J-5","Alloy 617",314626,"Plate"
139.67,-0.00308,"Qualified",,72.85,"CapPass","Cycle 2",2,1560,"J-5","Alloy 617",314626,"Plate"
139.65,-0.00303,"Qualified",,72.90,"CapPass","Cycle 2",2,1561,"J-5","Alloy 617",314626,"Plate"
139.70,-0.00298,"Qualified",,72.95,"CapPass","Cycle 2",2,1562,"J-5","Alloy 617",314626,"Plate"
139.74,-0.00293,"Qualified",,73.00,"CapPass","Cycle 2",2,1563,"J-5","Alloy 617",314626,"Plate"
139.89,-0.00288,"Qualified",,73.06,"CapPass","Cycle 2",2,1564,"J-5","Alloy 617",314626,"Plate"
139.95,-0.00282,"Qualified",,73.10,"CapPass","Cycle 2",2,1565,"J-5","Alloy 617",314626,"Plate"
139.82,-0.00277,"Qualified",,73.17,"CapPass","Cycle 2",2,1566,"J-5","Alloy 617",314626,"Plate"
139.96,-0.00272,"Qualified",,73.21,"CapPass","Cycle 2",2,1567,"J-5","Alloy 617",314626,"Plate"
140.06,-0.00267,"Qualified",,73.27,"CapPass","Cycle 2",2,1568,"J-5","Alloy 617",314626,"Plate"
140.21,-0.00263,"Qualified",,73.31,"CapPass","Cycle 2",2,1569,"J-5","Alloy 617",314626,"Plate"
140.17,-0.00262,"Qualified",,73.32,"CapPass","Cycle 2",2,1570,"J-5","Alloy 617",314626,"Plate"
140.30,-0.00256,"Qualified",,73.37,"CapPass","Cycle 2",2,1571,"J-5","Alloy 617",314626,"Plate"
140.38,-0.00251,"Qualified",,73.42,"CapPass","Cycle 2",2,1572,"J-5","Alloy 617",314626,"Plate"
140.41,-0.00246,"Qualified",,73.47,"CapPass","Cycle 2",2,1573,"J-5","Alloy 617",314626,"Plate"
140.39,-0.00241,"Qualified",,73.52,"CapPass","Cycle 2",2,1574,"J-5","Alloy 617",314626,"Plate"
140.68,-0.00236,"Qualified",,73.58,"CapPass","Cycle 2",2,1575,"J-5","Alloy 617",314626,"Plate"
140.72,-0.00231,"Qualified",,73.63,"CapPass","Cycle 2",2,1576,"J-5","Alloy 617",314626,"Plate"
140.63,-0.00226,"Qualified",,73.67,"CapPass","Cycle 2",2,1577,"J-5","Alloy 617",314626,"Plate"
140.53,-0.00220,"Qualified",,73.72,"CapPass","Cycle 2",2,1578,"J-5","Alloy 617",314626,"Plate"
140.41,-0.00215,"Qualified",,73.78,"CapPass","Cycle 2",2,1579,"J-5","Alloy 617",314626,"Plate"
140.44,-0.00213,"Qualified",,73.81,"CapPass","Cycle 2",2,1580,"J-5","Alloy 617",314626,"Plate"
140.33,-0.00210,"Qualified",,73.83,"CapPass","Cycle 2",2,1581,"J-5","Alloy 617",314626,"Plate"
140.40,-0.00205,"Qualified",,73.88,"CapPass","Cycle 2",2,1582,"J-5","Alloy 617",314626,"Plate"
140.53,-0.00199,"Qualified",,73.93,"CapPass","Cycle 2",2,1583,"J-5","Alloy 617",314626,"Plate"
140.50,-0.00194,"Qualified",,73.98,"CapPass","Cycle 2",2,1584,"J-5","Alloy 617",314626,"Plate"
140.45,-0.00189,"Qualified",,74.03,"CapPass","Cycle 2",2,1585,"J-5","Alloy 617",314626,"Plate"
140.24,-0.00184,"Qualified",,74.08,"CapPass","Cycle 2",2,1586,"J-5","Alloy 617",314626,"Plate"
140.16,-0.00179,"Qualified",,74.13,"CapPass","Cycle 2",2,1587,"J-5","Alloy 617",314626,"Plate"
140.09,-0.00174,"Qualified",,74.20,"CapPass","Cycle 2",2,1588,"J-5","Alloy 617",314626,"Plate"
140.23,-0.00168,"Qualified",,74.25,"CapPass","Cycle 2",2,1589,"J-5","Alloy 617",314626,"Plate"
140.58,-0.00163,"Qualified",,74.30,"CapPass","Cycle 2",2,1590,"J-5","Alloy 617",314626,"Plate"
140.73,-0.00164,"Qualified",,74.31,"CapPass","Cycle 2",2,1591,"J-5","Alloy 617",314626,"Plate"
140.86,-0.00158,"Qualified",,74.35,"CapPass","Cycle 2",2,1592,"J-5","Alloy 617",314626,"Plate"
141.06,-0.00153,"Qualified",,74.40,"CapPass","Cycle 2",2,1593,"J-5","Alloy 617",314626,"Plate"
141.35,-0.00148,"Qualified",,74.45,"CapPass","Cycle 2",2,1594,"J-5","Alloy 617",314626,"Plate"
141.45,-0.00142,"Qualified",,74.50,"CapPass","Cycle 2",2,1595,"J-5","Alloy 617",314626,"Plate"
141.63,-0.00137,"Qualified",,74.55,"CapPass","Cycle 2",2,1596,"J-5","Alloy 617",314626,"Plate"
141.72,-0.00132,"Qualified",,74.60,"CapPass","Cycle 2",2,1597,"J-5","Alloy 617",314626,"Plate"
141.56,-0.00127,"Qualified",,74.65,"CapPass","Cycle 2",2,1598,"J-5","Alloy 617",314626,"Plate"
141.48,-0.00122,"Qualified",,74.70,"CapPass","Cycle 2",2,1599,"J-5","Alloy 617",314626,"Plate"
141.33,-0.00117,"Qualified",,74.75,"CapPass","Cycle 2",2,1600,"J-5","Alloy 617",314626,"Plate"
141.16,-0.00112,"Qualified",,74.80,"CapPass","Cycle 2",2,1601,"J-5","Alloy 617",314626,"Plate"
141.17,-0.00112,"Qualified",,74.81,"CapPass","Cycle 2",2,1602,"J-5","Alloy 617",314626,"Plate"
140.98,-0.00107,"Qualified",,74.87,"CapPass","Cycle 2",2,1603,"J-5","Alloy 617",314626,"Plate"
141.02,-0.00102,"Qualified",,74.90,"CapPass","Cycle 2",2,1604,"J-5","Alloy 617",314626,"Plate"
141.00,-0.00096,"Qualified",,74.97,"CapPass","Cycle 2",2,1605,"J-5","Alloy 617",314626,"Plate"
141.17,-0.00091,"Qualified",,75.02,"CapPass","Cycle 2",2,1606,"J-5","Alloy 617",314626,"Plate"
141.24,-0.00086,"Qualified",,75.07,"CapPass","Cycle 2",2,1607,"J-5","Alloy 617",314626,"Plate"
141.36,-0.00081,"Qualified",,75.12,"CapPass","Cycle 2",2,1608,"J-5","Alloy 617",314626,"Plate"
141.63,-0.00075,"Qualified",,75.17,"CapPass","Cycle 2",2,1609,"J-5","Alloy 617",314626,"Plate"
141.85,-0.00070,"Qualified",,75.22,"CapPass","Cycle 2",2,1610,"J-5","Alloy 617",314626,"Plate"
142.03,-0.00065,"Qualified",,75.27,"CapPass","Cycle 2",2,1611,"J-5","Alloy 617",314626,"Plate"
141.82,-0.00062,"Qualified",,75.31,"CapPass","Cycle 2",2,1612,"J-5","Alloy 617",314626,"Plate"
141.83,-0.00060,"Qualified",,75.32,"CapPass","Cycle 2",2,1613,"J-5","Alloy 617",314626,"Plate"
141.65,-0.00055,"Qualified",,75.37,"CapPass","Cycle 2",2,1614,"J-5","Alloy 617",314626,"Plate"
141.46,-0.00050,"Qualified",,75.42,"CapPass","Cycle 2",2,1615,"J-5","Alloy 617",314626,"Plate"
141.23,-0.00045,"Qualified",,75.47,"CapPass","Cycle 2",2,1616,"J-5","Alloy 617",314626,"Plate"
141.27,-0.00040,"Qualified",,75.52,"CapPass","Cycle 2",2,1617,"J-5","Alloy 617",314626,"Plate"
141.08,-0.00034,"Qualified",,75.58,"CapPass","Cycle 2",2,1618,"J-5","Alloy 617",314626,"Plate"
141.29,-0.00029,"Qualified",,75.63,"CapPass","Cycle 2",2,1619,"J-5","Alloy 617",314626,"Plate"
141.33,-0.00024,"Qualified",,75.68,"CapPass","Cycle 2",2,1620,"J-5","Alloy 617",314626,"Plate"
141.48,-0.00019,"Qualified",,75.73,"CapPass","Cycle 2",2,1621,"J-5","Alloy 617",314626,"Plate"
141.72,-0.00014,"Qualified",,75.78,"CapPass","Cycle 2",2,1622,"J-5","Alloy 617",314626,"Plate"
141.87,-0.00012,"Qualified",,75.81,"CapPass","Cycle 2",2,1623,"J-5","Alloy 617",314626,"Plate"
141.95,-0.00009,"Qualified",,75.83,"CapPass","Cycle 2",2,1624,"J-5","Alloy 617",314626,"Plate"
141.95,-0.00003,"Qualified",,154.71,"CapPass","Cycle 5",5,3308,"J-5","Alloy 617",314626,"Plate"
141.73,0.00002,"Qualified",,154.78,"CapPass","Cycle 5",5,3309,"J-5","Alloy 617",314626,"Plate"
141.63,0.00006,"Qualified",,154.81,"CapPass","Cycle 5",5,3310,"J-5","Alloy 617",314626,"Plate"
141.49,0.00007,"Qualified",,154.83,"CapPass","Cycle 5",5,3311,"J-5","Alloy 617",314626,"Plate"
141.21,0.00012,"Qualified",,154.88,"CapPass","Cycle 5",5,3312,"J-5","Alloy 617",314626,"Plate"
141.30,0.00018,"Qualified",,154.93,"CapPass","Cycle 5",5,3313,"J-5","Alloy 617",314626,"Plate"
141.35,0.00023,"Qualified",,154.98,"CapPass","Cycle 5",5,3314,"J-5","Alloy 617",314626,"Plate"
141.46,0.00028,"Qualified",,155.03,"CapPass","Cycle 5",5,3315,"J-5","Alloy 617",314626,"Plate"
141.45,0.00033,"Qualified",,155.08,"CapPass","Cycle 5",5,3316,"J-5","Alloy 617",314626,"Plate"
141.52,0.00038,"Qualified",,155.14,"CapPass","Cycle 5",5,3317,"J-5","Alloy 617",314626,"Plate"
141.70,0.00043,"Qualified",,155.18,"CapPass","Cycle 5",5,3318,"J-5","Alloy 617",314626,"Plate"
141.77,0.00049,"Qualified",,155.23,"CapPass","Cycle 5",5,3319,"J-5","Alloy 617",314626,"Plate"
141.80,0.00054,"Qualified",,155.29,"CapPass","Cycle 5",5,3320,"J-5","Alloy 617",314626,"Plate"
141.86,0.00056,"Qualified",,155.31,"CapPass","Cycle 5",5,3321,"J-5","Alloy 617",314626,"Plate"
141.80,0.00059,"Qualified",,155.34,"CapPass","Cycle 5",5,3322,"J-5","Alloy 617",314626,"Plate"
141.86,0.00064,"Qualified",,155.39,"CapPass","Cycle 5",5,3323,"J-5","Alloy 617",314626,"Plate"
141.85,0.00069,"Qualified",,155.44,"CapPass","Cycle 5",5,3324,"J-5","Alloy 617",314626,"Plate"
141.81,0.00075,"Qualified",,155.50,"CapPass","Cycle 5",5,3325,"J-5","Alloy 617",314626,"Plate"
141.83,0.00080,"Qualified",,155.55,"CapPass","Cycle 5",5,3326,"J-5","Alloy 617",314626,"Plate"
142.02,0.00085,"Qualified",,155.60,"CapPass","Cycle 5",5,3327,"J-5","Alloy 617",314626,"Plate"
142.27,0.00090,"Qualified",,155.66,"CapPass","Cycle 5",5,3328,"J-5","Alloy 617",314626,"Plate"
142.48,0.00095,"Qualified",,155.71,"CapPass","Cycle 5",5,3329,"J-5","Alloy 617",314626,"Plate"
142.75,0.00100,"Qualified",,155.76,"CapPass","Cycle 5",5,3330,"J-5","Alloy 617",314626,"Plate"
143.20,0.00105,"Qualified",,155.81,"CapPass","Cycle 5",5,3331,"J-5","Alloy 617",314626,"Plate"
143.16,0.00105,"Qualified",,155.81,"CapPass","Cycle 5",5,3332,"J-5","Alloy 617",314626,"Plate"
143.57,0.00111,"Qualified",,155.86,"CapPass","Cycle 5",5,3333,"J-5","Alloy 617",314626,"Plate"
143.79,0.00116,"Qualified",,155.91,"CapPass","Cycle 5",5,3334,"J-5","Alloy 617",314626,"Plate"
144.03,0.00121,"Qualified",,155.96,"CapPass","Cycle 5",5,3335,"J-5","Alloy 617",314626,"Plate"
143.97,0.00126,"Qualified",,156.01,"CapPass","Cycle 5",5,3336,"J-5","Alloy 617",314626,"Plate"
144.06,0.00131,"Qualified",,156.06,"CapPass","Cycle 5",5,3337,"J-5","Alloy 617",314626,"Plate"
144.10,0.00137,"Qualified",,156.13,"CapPass","Cycle 5",5,3338,"J-5","Alloy 617",314626,"Plate"
144.01,0.00142,"Qualified",,156.16,"CapPass","Cycle 5",5,3339,"J-5","Alloy 617",314626,"Plate"
143.89,0.00147,"Qualified",,156.23,"CapPass","Cycle 5",5,3340,"J-5","Alloy 617",314626,"Plate"
143.94,0.00152,"Qualified",,156.28,"CapPass","Cycle 5",5,3341,"J-5","Alloy 617",314626,"Plate"
143.98,0.00156,"Qualified",,156.31,"CapPass","Cycle 5",5,3342,"J-5","Alloy 617",314626,"Plate"
144.04,0.00157,"Qualified",,156.31,"CapPass","Cycle 5",5,3343,"J-5","Alloy 617",314626,"Plate"
144.10,0.00162,"Qualified",,156.36,"CapPass","Cycle 5",5,3344,"J-5","Alloy 617",314626,"Plate"
143.88,0.00167,"Qualified",,156.43,"CapPass","Cycle 5",5,3345,"J-5","Alloy 617",314626,"Plate"
143.82,0.00172,"Qualified",,156.48,"CapPass","Cycle 5",5,3346,"J-5","Alloy 617",314626,"Plate"
143.76,0.00178,"Qualified",,156.53,"CapPass","Cycle 5",5,3347,"J-5","Alloy 617",314626,"Plate"
143.78,0.00183,"Qualified",,156.58,"CapPass","Cycle 5",5,3348,"J-5","Alloy 617",314626,"Plate"
143.79,0.00188,"Qualified",,156.63,"CapPass","Cycle 5",5,3349,"J-5","Alloy 617",314626,"Plate"
143.73,0.00193,"Qualified",,156.68,"CapPass","Cycle 5",5,3350,"J-5","Alloy 617",314626,"Plate"
143.49,0.00199,"Qualified",,156.73,"CapPass","Cycle 5",5,3351,"J-5","Alloy 617",314626,"Plate"
143.21,0.00204,"Qualified",,156.78,"CapPass","Cycle 5",5,3352,"J-5","Alloy 617",314626,"Plate"
143.10,0.00207,"Qualified",,156.81,"CapPass","Cycle 5",5,3353,"J-5","Alloy 617",314626,"Plate"
143.08,0.00209,"Qualified",,156.83,"CapPass","Cycle 5",5,3354,"J-5","Alloy 617",314626,"Plate"
142.91,0.00214,"Qualified",,156.88,"CapPass","Cycle 5",5,3355,"J-5","Alloy 617",314626,"Plate"
142.64,0.00219,"Qualified",,156.94,"CapPass","Cycle 5",5,3356,"J-5","Alloy 617",314626,"Plate"
142.62,0.00224,"Qualified",,156.99,"CapPass","Cycle 5",5,3357,"J-5","Alloy 617",314626,"Plate"
142.58,0.00229,"Qualified",,157.04,"CapPass","Cycle 5",5,3358,"J-5","Alloy 617",314626,"Plate"
142.64,0.00235,"Qualified",,157.09,"CapPass","Cycle 5",5,3359,"J-5","Alloy 617",314626,"Plate"
142.68,0.00240,"Qualified",,157.14,"CapPass","Cycle 5",5,3360,"J-5","Alloy 617",314626,"Plate"
142.72,0.00245,"Qualified",,157.20,"CapPass","Cycle 5",5,3361,"J-5","Alloy 617",314626,"Plate"
142.98,0.00251,"Qualified",,157.26,"CapPass","Cycle 5",5,3362,"J-5","Alloy 617",314626,"Plate"
143.01,0.00256,"Qualified",,157.31,"CapPass","Cycle 5",5,3363,"J-5","Alloy 617",314626,"Plate"
143.08,0.00256,"Qualified",,157.31,"CapPass","Cycle 5",5,3364,"J-5","Alloy 617",314626,"Plate"
143.13,0.00261,"Qualified",,157.36,"CapPass","Cycle 5",5,3365,"J-5","Alloy 617",314626,"Plate"
143.32,0.00266,"Qualified",,157.41,"CapPass","Cycle 5",5,3366,"J-5","Alloy 617",314626,"Plate"
143.49,0.00272,"Qualified",,157.46,"CapPass","Cycle 5",5,3367,"J-5","Alloy 617",314626,"Plate"
143.52,0.00277,"Qualified",,157.51,"CapPass","Cycle 5",5,3368,"J-5","Alloy 617",314626,"Plate"
143.34,0.00282,"Qualified",,157.56,"CapPass","Cycle 5",5,3369,"J-5","Alloy 617",314626,"Plate"
143.29,0.00287,"Qualified",,157.61,"CapPass","Cycle 5",5,3370,"J-5","Alloy 617",314626,"Plate"
143.38,0.00292,"Qualified",,157.66,"CapPass","Cycle 5",5,3371,"J-5","Alloy 617",314626,"Plate"
143.45,0.00297,"Qualified",,157.71,"CapPass","Cycle 5",5,3372,"J-5","Alloy 617",314626,"Plate"
143.44,0.00303,"Qualified",,157.76,"CapPass","Cycle 5",5,3373,"J-5","Alloy 617",314626,"Plate"
143.33,0.00307,"Qualified",,157.81,"CapPass","Cycle 5",5,3374,"J-5","Alloy 617",314626,"Plate"
143.24,0.00308,"Qualified",,157.83,"CapPass","Cycle 5",5,3375,"J-5","Alloy 617",314626,"Plate"
143.11,0.00313,"Qualified",,157.88,"CapPass","Cycle 5",5,3376,"J-5","Alloy 617",314626,"Plate"
143.16,0.00319,"Qualified",,157.93,"CapPass","Cycle 5",5,3377,"J-5","Alloy 617",314626,"Plate"
143.25,0.00324,"Qualified",,157.98,"CapPass","Cycle 5",5,3378,"J-5","Alloy 617",314626,"Plate"
143.41,0.00329,"Qualified",,158.03,"CapPass","Cycle 5",5,3379,"J-5","Alloy 617",314626,"Plate"
143.41,0.00334,"Qualified",,158.08,"CapPass","Cycle 5",5,3380,"J-5","Alloy 617",314626,"Plate"
