Repository: js-molina/fatigue-A617

File: data/950C/Strain rate 0.001/2.0% strain/HTM_A19_Cycles_E28.csv (part 5 of 20)
"Stress Mpa","Strain","Qual State","Qual Exceptions","Elapsed Time Sec","Data State","Cycle Label","Cycle","Count","Sample","Alloy","Heat","Material_Form"
144.98,0.00045,"Qualified",,155.17,"CapPass","Cycle 5",5,3402,"E-28","Alloy 617",314626,"Plate"
145.43,0.00050,"Qualified",,155.23,"CapPass","Cycle 5",5,3403,"E-28","Alloy 617",314626,"Plate"
145.56,0.00054,"Qualified",,155.27,"CapPass","Cycle 5",5,3404,"E-28","Alloy 617",314626,"Plate"
145.87,0.00055,"Qualified",,155.28,"CapPass","Cycle 5",5,3405,"E-28","Alloy 617",314626,"Plate"
146.31,0.00060,"Qualified",,155.33,"CapPass","Cycle 5",5,3406,"E-28","Alloy 617",314626,"Plate"
146.64,0.00065,"Qualified",,155.38,"CapPass","Cycle 5",5,3407,"E-28","Alloy 617",314626,"Plate"
146.97,0.00070,"Qualified",,155.42,"CapPass","Cycle 5",5,3408,"E-28","Alloy 617",314626,"Plate"
147.22,0.00075,"Qualified",,155.47,"CapPass","Cycle 5",5,3409,"E-28","Alloy 617",314626,"Plate"
147.31,0.00080,"Qualified",,155.52,"CapPass","Cycle 5",5,3410,"E-28","Alloy 617",314626,"Plate"
147.45,0.00085,"Qualified",,155.57,"CapPass","Cycle 5",5,3411,"E-28","Alloy 617",314626,"Plate"
147.53,0.00090,"Qualified",,155.62,"CapPass","Cycle 5",5,3412,"E-28","Alloy 617",314626,"Plate"
147.75,0.00095,"Qualified",,155.67,"CapPass","Cycle 5",5,3413,"E-28","Alloy 617",314626,"Plate"
147.66,0.00100,"Qualified",,155.72,"CapPass","Cycle 5",5,3414,"E-28","Alloy 617",314626,"Plate"
147.66,0.00105,"Qualified",,155.77,"CapPass","Cycle 5",5,3415,"E-28","Alloy 617",314626,"Plate"
147.78,0.00106,"Qualified",,155.77,"CapPass","Cycle 5",5,3416,"E-28","Alloy 617",314626,"Plate"
147.80,0.00111,"Qualified",,155.82,"CapPass","Cycle 5",5,3417,"E-28","Alloy 617",314626,"Plate"
147.86,0.00116,"Qualified",,155.87,"CapPass","Cycle 5",5,3418,"E-28","Alloy 617",314626,"Plate"
147.88,0.00121,"Qualified",,155.92,"CapPass","Cycle 5",5,3419,"E-28","Alloy 617",314626,"Plate"
147.97,0.00126,"Qualified",,155.97,"CapPass","Cycle 5",5,3420,"E-28","Alloy 617",314626,"Plate"
148.07,0.00131,"Qualified",,156.02,"CapPass","Cycle 5",5,3421,"E-28","Alloy 617",314626,"Plate"
148.21,0.00136,"Qualified",,156.07,"CapPass","Cycle 5",5,3422,"E-28","Alloy 617",314626,"Plate"
148.17,0.00141,"Qualified",,156.12,"CapPass","Cycle 5",5,3423,"E-28","Alloy 617",314626,"Plate"
147.93,0.00146,"Qualified",,156.17,"CapPass","Cycle 5",5,3424,"E-28","Alloy 617",314626,"Plate"
147.86,0.00151,"Qualified",,156.22,"CapPass","Cycle 5",5,3425,"E-28","Alloy 617",314626,"Plate"
147.82,0.00155,"Qualified",,156.27,"CapPass","Cycle 5",5,3426,"E-28","Alloy 617",314626,"Plate"
147.84,0.00156,"Qualified",,156.27,"CapPass","Cycle 5",5,3427,"E-28","Alloy 617",314626,"Plate"
147.79,0.00161,"Qualified",,156.32,"CapPass","Cycle 5",5,3428,"E-28","Alloy 617",314626,"Plate"
147.86,0.00166,"Qualified",,156.37,"CapPass","Cycle 5",5,3429,"E-28","Alloy 617",314626,"Plate"
147.90,0.00171,"Qualified",,156.42,"CapPass","Cycle 5",5,3430,"E-28","Alloy 617",314626,"Plate"
147.83,0.00176,"Qualified",,156.47,"CapPass","Cycle 5",5,3431,"E-28","Alloy 617",314626,"Plate"
147.94,0.00181,"Qualified",,156.52,"CapPass","Cycle 5",5,3432,"E-28","Alloy 617",314626,"Plate"
148.07,0.00186,"Qualified",,156.57,"CapPass","Cycle 5",5,3433,"E-28","Alloy 617",314626,"Plate"
148.12,0.00191,"Qualified",,156.62,"CapPass","Cycle 5",5,3434,"E-28","Alloy 617",314626,"Plate"
148.10,0.00196,"Qualified",,156.67,"CapPass","Cycle 5",5,3435,"E-28","Alloy 617",314626,"Plate"
148.13,0.00201,"Qualified",,156.73,"CapPass","Cycle 5",5,3436,"E-28","Alloy 617",314626,"Plate"
148.09,0.00205,"Qualified",,156.77,"CapPass","Cycle 5",5,3437,"E-28","Alloy 617",314626,"Plate"
148.16,0.00206,"Qualified",,156.78,"CapPass","Cycle 5",5,3438,"E-28","Alloy 617",314626,"Plate"
148.35,0.00211,"Qualified",,156.83,"CapPass","Cycle 5",5,3439,"E-28","Alloy 617",314626,"Plate"
148.43,0.00216,"Qualified",,156.88,"CapPass","Cycle 5",5,3440,"E-28","Alloy 617",314626,"Plate"
148.37,0.00222,"Qualified",,156.93,"CapPass","Cycle 5",5,3441,"E-28","Alloy 617",314626,"Plate"
148.57,0.00227,"Qualified",,156.98,"CapPass","Cycle 5",5,3442,"E-28","Alloy 617",314626,"Plate"
148.57,0.00232,"Qualified",,157.03,"CapPass","Cycle 5",5,3443,"E-28","Alloy 617",314626,"Plate"
148.67,0.00237,"Qualified",,157.08,"CapPass","Cycle 5",5,3444,"E-28","Alloy 617",314626,"Plate"
148.95,0.00242,"Qualified",,157.13,"CapPass","Cycle 5",5,3445,"E-28","Alloy 617",314626,"Plate"
148.92,0.00247,"Qualified",,157.18,"CapPass","Cycle 5",5,3446,"E-28","Alloy 617",314626,"Plate"
149.13,0.00252,"Qualified",,157.23,"CapPass","Cycle 5",5,3447,"E-28","Alloy 617",314626,"Plate"
149.24,0.00255,"Qualified",,157.27,"CapPass","Cycle 5",5,3448,"E-28","Alloy 617",314626,"Plate"
149.24,0.00257,"Qualified",,157.28,"CapPass","Cycle 5",5,3449,"E-28","Alloy 617",314626,"Plate"
149.61,0.00262,"Qualified",,157.33,"CapPass","Cycle 5",5,3450,"E-28","Alloy 617",314626,"Plate"
149.58,0.00267,"Qualified",,157.38,"CapPass","Cycle 5",5,3451,"E-28","Alloy 617",314626,"Plate"
149.62,0.00272,"Qualified",,157.42,"CapPass","Cycle 5",5,3452,"E-28","Alloy 617",314626,"Plate"
149.57,0.00277,"Qualified",,157.47,"CapPass","Cycle 5",5,3453,"E-28","Alloy 617",314626,"Plate"
149.41,0.00282,"Qualified",,157.52,"CapPass","Cycle 5",5,3454,"E-28","Alloy 617",314626,"Plate"
149.34,0.00287,"Qualified",,157.58,"CapPass","Cycle 5",5,3455,"E-28","Alloy 617",314626,"Plate"
149.27,0.00292,"Qualified",,157.62,"CapPass","Cycle 5",5,3456,"E-28","Alloy 617",314626,"Plate"
149.11,0.00297,"Qualified",,157.67,"CapPass","Cycle 5",5,3457,"E-28","Alloy 617",314626,"Plate"
149.10,0.00302,"Qualified",,157.72,"CapPass","Cycle 5",5,3458,"E-28","Alloy 617",314626,"Plate"
148.75,0.00307,"Qualified",,157.77,"CapPass","Cycle 5",5,3459,"E-28","Alloy 617",314626,"Plate"
148.78,0.00307,"Qualified",,157.77,"CapPass","Cycle 5",5,3460,"E-28","Alloy 617",314626,"Plate"
148.60,0.00312,"Qualified",,157.82,"CapPass","Cycle 5",5,3461,"E-28","Alloy 617",314626,"Plate"
148.40,0.00317,"Qualified",,157.87,"CapPass","Cycle 5",5,3462,"E-28","Alloy 617",314626,"Plate"
148.22,0.00322,"Qualified",,157.93,"CapPass","Cycle 5",5,3463,"E-28","Alloy 617",314626,"Plate"
148.10,0.00327,"Qualified",,157.98,"CapPass","Cycle 5",5,3464,"E-28","Alloy 617",314626,"Plate"
148.32,0.00332,"Qualified",,158.03,"CapPass","Cycle 5",5,3465,"E-28","Alloy 617",314626,"Plate"
148.41,0.00337,"Qualified",,158.08,"CapPass","Cycle 5",5,3466,"E-28","Alloy 617",314626,"Plate"
148.74,0.00342,"Qualified",,158.13,"CapPass","Cycle 5",5,3467,"E-28","Alloy 617",314626,"Plate"
148.94,0.00348,"Qualified",,158.18,"CapPass","Cycle 5",5,3468,"E-28","Alloy 617",314626,"Plate"
149.03,0.00353,"Qualified",,158.23,"CapPass","Cycle 5",5,3469,"E-28","Alloy 617",314626,"Plate"
148.97,0.00357,"Qualified",,158.27,"CapPass","Cycle 5",5,3470,"E-28","Alloy 617",314626,"Plate"
148.94,0.00358,"Qualified",,158.28,"CapPass","Cycle 5",5,3471,"E-28","Alloy 617",314626,"Plate"
148.74,0.00363,"Qualified",,158.33,"CapPass","Cycle 5",5,3472,"E-28","Alloy 617",314626,"Plate"
148.43,0.00368,"Qualified",,158.38,"CapPass","Cycle 5",5,3473,"E-28","Alloy 617",314626,"Plate"
148.27,0.00373,"Qualified",,158.43,"CapPass","Cycle 5",5,3474,"E-28","Alloy 617",314626,"Plate"
148.09,0.00378,"Qualified",,158.48,"CapPass","Cycle 5",5,3475,"E-28","Alloy 617",314626,"Plate"
147.92,0.00383,"Qualified",,158.53,"CapPass","Cycle 5",5,3476,"E-28","Alloy 617",314626,"Plate"
148.14,0.00388,"Qualified",,158.59,"CapPass","Cycle 5",5,3477,"E-28","Alloy 617",314626,"Plate"
148.26,0.00393,"Qualified",,158.64,"CapPass","Cycle 5",5,3478,"E-28","Alloy 617",314626,"Plate"
148.61,0.00398,"Qualified",,158.69,"CapPass","Cycle 5",5,3479,"E-28","Alloy 617",314626,"Plate"
149.05,0.00403,"Qualified",,158.74,"CapPass","Cycle 5",5,3480,"E-28","Alloy 617",314626,"Plate"
149.22,0.00406,"Qualified",,158.77,"CapPass","Cycle 5",5,3481,"E-28","Alloy 617",314626,"Plate"
149.46,0.00408,"Qualified",,158.79,"CapPass","Cycle 5",5,3482,"E-28","Alloy 617",314626,"Plate"
149.75,0.00413,"Qualified",,158.84,"CapPass","Cycle 5",5,3483,"E-28","Alloy 617",314626,"Plate"
149.67,0.00418,"Qualified",,158.88,"CapPass","Cycle 5",5,3484,"E-28","Alloy 617",314626,"Plate"
149.82,0.00423,"Qualified",,158.93,"CapPass","Cycle 5",5,3485,"E-28","Alloy 617",314626,"Plate"
149.57,0.00428,"Qualified",,158.98,"CapPass","Cycle 5",5,3486,"E-28","Alloy 617",314626,"Plate"
149.23,0.00433,"Qualified",,159.03,"CapPass","Cycle 5",5,3487,"E-28","Alloy 617",314626,"Plate"
148.95,0.00438,"Qualified",,159.08,"CapPass","Cycle 5",5,3488,"E-28","Alloy 617",314626,"Plate"
148.70,0.00443,"Qualified",,159.13,"CapPass","Cycle 5",5,3489,"E-28","Alloy 617",314626,"Plate"
148.38,0.00448,"Qualified",,159.18,"CapPass","Cycle 5",5,3490,"E-28","Alloy 617",314626,"Plate"
148.15,0.00453,"Qualified",,159.23,"CapPass","Cycle 5",5,3491,"E-28","Alloy 617",314626,"Plate"
148.10,0.00457,"Qualified",,159.27,"CapPass","Cycle 5",5,3492,"E-28","Alloy 617",314626,"Plate"
148.19,0.00459,"Qualified",,159.29,"CapPass","Cycle 5",5,3493,"E-28","Alloy 617",314626,"Plate"
148.32,0.00464,"Qualified",,159.34,"CapPass","Cycle 5",5,3494,"E-28","Alloy 617",314626,"Plate"
148.37,0.00469,"Qualified",,159.39,"CapPass","Cycle 5",5,3495,"E-28","Alloy 617",314626,"Plate"
148.58,0.00474,"Qualified",,159.44,"CapPass","Cycle 5",5,3496,"E-28","Alloy 617",314626,"Plate"
148.85,0.00479,"Qualified",,159.49,"CapPass","Cycle 5",5,3497,"E-28","Alloy 617",314626,"Plate"
148.92,0.00484,"Qualified",,159.54,"CapPass","Cycle 5",5,3498,"E-28","Alloy 617",314626,"Plate"
148.91,0.00489,"Qualified",,159.59,"CapPass","Cycle 5",5,3499,"E-28","Alloy 617",314626,"Plate"
148.90,0.00494,"Qualified",,159.64,"CapPass","Cycle 5",5,3500,"E-28","Alloy 617",314626,"Plate"
148.88,0.00499,"Qualified",,159.69,"CapPass","Cycle 5",5,3501,"E-28","Alloy 617",314626,"Plate"
148.75,0.00504,"Qualified",,159.74,"CapPass","Cycle 5",5,3502,"E-28","Alloy 617",314626,"Plate"
148.63,0.00507,"Qualified",,159.77,"CapPass","Cycle 5",5,3503,"E-28","Alloy 617",314626,"Plate"
148.84,0.00509,"Qualified",,159.79,"CapPass","Cycle 5",5,3504,"E-28","Alloy 617",314626,"Plate"
148.81,0.00514,"Qualified",,159.84,"CapPass","Cycle 5",5,3505,"E-28","Alloy 617",314626,"Plate"
148.54,0.00519,"Qualified",,159.89,"CapPass","Cycle 5",5,3506,"E-28","Alloy 617",314626,"Plate"
148.54,0.00524,"Qualified",,159.94,"CapPass","Cycle 5",5,3507,"E-28","Alloy 617",314626,"Plate"
148.60,0.00529,"Qualified",,159.99,"CapPass","Cycle 5",5,3508,"E-28","Alloy 617",314626,"Plate"
148.70,0.00534,"Qualified",,160.04,"CapPass","Cycle 5",5,3509,"E-28","Alloy 617",314626,"Plate"
148.67,0.00539,"Qualified",,160.09,"CapPass","Cycle 5",5,3510,"E-28","Alloy 617",314626,"Plate"
148.60,0.00544,"Qualified",,160.14,"CapPass","Cycle 5",5,3511,"E-28","Alloy 617",314626,"Plate"
148.70,0.00549,"Qualified",,160.19,"CapPass","Cycle 5",5,3512,"E-28","Alloy 617",314626,"Plate"
148.88,0.00554,"Qualified",,160.24,"CapPass","Cycle 5",5,3513,"E-28","Alloy 617",314626,"Plate"
148.86,0.00557,"Qualified",,160.27,"CapPass","Cycle 5",5,3514,"E-28","Alloy 617",314626,"Plate"
149.05,0.00559,"Qualified",,160.29,"CapPass","Cycle 5",5,3515,"E-28","Alloy 617",314626,"Plate"
149.36,0.00565,"Qualified",,160.35,"CapPass","Cycle 5",5,3516,"E-28","Alloy 617",314626,"Plate"
149.55,0.00570,"Qualified",,160.39,"CapPass","Cycle 5",5,3517,"E-28","Alloy 617",314626,"Plate"
149.73,0.00575,"Qualified",,160.44,"CapPass","Cycle 5",5,3518,"E-28","Alloy 617",314626,"Plate"
149.76,0.00580,"Qualified",,160.49,"CapPass","Cycle 5",5,3519,"E-28","Alloy 617",314626,"Plate"
149.49,0.00585,"Qualified",,160.54,"CapPass","Cycle 5",5,3520,"E-28","Alloy 617",314626,"Plate"
149.31,0.00590,"Qualified",,160.59,"CapPass","Cycle 5",5,3521,"E-28","Alloy 617",314626,"Plate"
148.88,0.00595,"Qualified",,160.64,"CapPass","Cycle 5",5,3522,"E-28","Alloy 617",314626,"Plate"
148.77,0.00600,"Qualified",,160.69,"CapPass","Cycle 5",5,3523,"E-28","Alloy 617",314626,"Plate"
148.54,0.00605,"Qualified",,160.74,"CapPass","Cycle 5",5,3524,"E-28","Alloy 617",314626,"Plate"
148.47,0.00607,"Qualified",,160.77,"CapPass","Cycle 5",5,3525,"E-28","Alloy 617",314626,"Plate"
148.63,0.00610,"Qualified",,160.79,"CapPass","Cycle 5",5,3526,"E-28","Alloy 617",314626,"Plate"
148.60,0.00615,"Qualified",,160.84,"CapPass","Cycle 5",5,3527,"E-28","Alloy 617",314626,"Plate"
148.65,0.00620,"Qualified",,160.89,"CapPass","Cycle 5",5,3528,"E-28","Alloy 617",314626,"Plate"
148.73,0.00625,"Qualified",,160.94,"CapPass","Cycle 5",5,3529,"E-28","Alloy 617",314626,"Plate"
148.70,0.00630,"Qualified",,161.00,"CapPass","Cycle 5",5,3530,"E-28","Alloy 617",314626,"Plate"
148.74,0.00635,"Qualified",,161.05,"CapPass","Cycle 5",5,3531,"E-28","Alloy 617",314626,"Plate"
148.63,0.00640,"Qualified",,161.10,"CapPass","Cycle 5",5,3532,"E-28","Alloy 617",314626,"Plate"
148.84,0.00645,"Qualified",,161.15,"CapPass","Cycle 5",5,3533,"E-28","Alloy 617",314626,"Plate"
148.98,0.00650,"Qualified",,161.20,"CapPass","Cycle 5",5,3534,"E-28","Alloy 617",314626,"Plate"
149.23,0.00655,"Qualified",,161.25,"CapPass","Cycle 5",5,3535,"E-28","Alloy 617",314626,"Plate"
149.29,0.00657,"Qualified",,161.27,"CapPass","Cycle 5",5,3536,"E-28","Alloy 617",314626,"Plate"
149.45,0.00661,"Qualified",,161.30,"CapPass","Cycle 5",5,3537,"E-28","Alloy 617",314626,"Plate"
149.50,0.00666,"Qualified",,161.35,"CapPass","Cycle 5",5,3538,"E-28","Alloy 617",314626,"Plate"
149.60,0.00671,"Qualified",,161.40,"CapPass","Cycle 5",5,3539,"E-28","Alloy 617",314626,"Plate"
149.45,0.00676,"Qualified",,161.45,"CapPass","Cycle 5",5,3540,"E-28","Alloy 617",314626,"Plate"
149.46,0.00681,"Qualified",,161.50,"CapPass","Cycle 5",5,3541,"E-28","Alloy 617",314626,"Plate"
149.56,0.00686,"Qualified",,161.55,"CapPass","Cycle 5",5,3542,"E-28","Alloy 617",314626,"Plate"
149.39,0.00691,"Qualified",,161.60,"CapPass","Cycle 5",5,3543,"E-28","Alloy 617",314626,"Plate"
149.18,0.00696,"Qualified",,161.65,"CapPass","Cycle 5",5,3544,"E-28","Alloy 617",314626,"Plate"
148.89,0.00701,"Qualified",,161.69,"CapPass","Cycle 5",5,3545,"E-28","Alloy 617",314626,"Plate"
148.66,0.00706,"Qualified",,161.75,"CapPass","Cycle 5",5,3546,"E-28","Alloy 617",314626,"Plate"
148.47,0.00708,"Qualified",,161.77,"CapPass","Cycle 5",5,3547,"E-28","Alloy 617",314626,"Plate"
148.34,0.00711,"Qualified",,161.80,"CapPass","Cycle 5",5,3548,"E-28","Alloy 617",314626,"Plate"
148.21,0.00716,"Qualified",,161.85,"CapPass","Cycle 5",5,3549,"E-28","Alloy 617",314626,"Plate"
148.44,0.00721,"Qualified",,161.90,"CapPass","Cycle 5",5,3550,"E-28","Alloy 617",314626,"Plate"
148.49,0.00726,"Qualified",,161.95,"CapPass","Cycle 5",5,3551,"E-28","Alloy 617",314626,"Plate"
148.54,0.00731,"Qualified",,162.00,"CapPass","Cycle 5",5,3552,"E-28","Alloy 617",314626,"Plate"
148.54,0.00736,"Qualified",,162.05,"CapPass","Cycle 5",5,3553,"E-28","Alloy 617",314626,"Plate"
148.69,0.00741,"Qualified",,162.10,"CapPass","Cycle 5",5,3554,"E-28","Alloy 617",314626,"Plate"
148.81,0.00746,"Qualified",,162.15,"CapPass","Cycle 5",5,3555,"E-28","Alloy 617",314626,"Plate"
148.74,0.00751,"Qualified",,162.21,"CapPass","Cycle 5",5,3556,"E-28","Alloy 617",314626,"Plate"
148.84,0.00757,"Qualified",,162.26,"CapPass","Cycle 5",5,3557,"E-28","Alloy 617",314626,"Plate"
148.74,0.00758,"Qualified",,162.27,"CapPass","Cycle 5",5,3558,"E-28","Alloy 617",314626,"Plate"
148.89,0.00762,"Qualified",,162.31,"CapPass","Cycle 5",5,3559,"E-28","Alloy 617",314626,"Plate"
148.95,0.00767,"Qualified",,162.36,"CapPass","Cycle 5",5,3560,"E-28","Alloy 617",314626,"Plate"
149.11,0.00772,"Qualified",,162.41,"CapPass","Cycle 5",5,3561,"E-28","Alloy 617",314626,"Plate"
149.24,0.00777,"Qualified",,162.46,"CapPass","Cycle 5",5,3562,"E-28","Alloy 617",314626,"Plate"
149.48,0.00782,"Qualified",,162.51,"CapPass","Cycle 5",5,3563,"E-28","Alloy 617",314626,"Plate"
149.67,0.00787,"Qualified",,162.56,"CapPass","Cycle 5",5,3564,"E-28","Alloy 617",314626,"Plate"
150.06,0.00792,"Qualified",,162.61,"CapPass","Cycle 5",5,3565,"E-28","Alloy 617",314626,"Plate"
150.37,0.00797,"Qualified",,162.66,"CapPass","Cycle 5",5,3566,"E-28","Alloy 617",314626,"Plate"
150.52,0.00802,"Qualified",,162.71,"CapPass","Cycle 5",5,3567,"E-28","Alloy 617",314626,"Plate"
150.77,0.00807,"Qualified",,162.76,"CapPass","Cycle 5",5,3568,"E-28","Alloy 617",314626,"Plate"
150.66,0.00808,"Qualified",,162.77,"CapPass","Cycle 5",5,3569,"E-28","Alloy 617",314626,"Plate"
150.76,0.00812,"Qualified",,162.81,"CapPass","Cycle 5",5,3570,"E-28","Alloy 617",314626,"Plate"
150.81,0.00817,"Qualified",,162.86,"CapPass","Cycle 5",5,3571,"E-28","Alloy 617",314626,"Plate"
150.81,0.00822,"Qualified",,162.91,"CapPass","Cycle 5",5,3572,"E-28","Alloy 617",314626,"Plate"
150.76,0.00827,"Qualified",,162.95,"CapPass","Cycle 5",5,3573,"E-28","Alloy 617",314626,"Plate"
150.52,0.00832,"Qualified",,163.00,"CapPass","Cycle 5",5,3574,"E-28","Alloy 617",314626,"Plate"
150.21,0.00837,"Qualified",,163.05,"CapPass","Cycle 5",5,3575,"E-28","Alloy 617",314626,"Plate"
149.74,0.00842,"Qualified",,163.11,"CapPass","Cycle 5",5,3576,"E-28","Alloy 617",314626,"Plate"
149.61,0.00847,"Qualified",,163.16,"CapPass","Cycle 5",5,3577,"E-28","Alloy 617",314626,"Plate"
149.63,0.00852,"Qualified",,163.22,"CapPass","Cycle 5",5,3578,"E-28","Alloy 617",314626,"Plate"
149.69,0.00857,"Qualified",,163.27,"CapPass","Cycle 5",5,3579,"E-28","Alloy 617",314626,"Plate"
149.81,0.00858,"Qualified",,163.27,"CapPass","Cycle 5",5,3580,"E-28","Alloy 617",314626,"Plate"
149.83,0.00863,"Qualified",,163.31,"CapPass","Cycle 5",5,3581,"E-28","Alloy 617",314626,"Plate"
150.05,0.00868,"Qualified",,163.37,"CapPass","Cycle 5",5,3582,"E-28","Alloy 617",314626,"Plate"
150.21,0.00873,"Qualified",,163.42,"CapPass","Cycle 5",5,3583,"E-28","Alloy 617",314626,"Plate"
150.47,0.00878,"Qualified",,163.46,"CapPass","Cycle 5",5,3584,"E-28","Alloy 617",314626,"Plate"
150.35,0.00883,"Qualified",,163.51,"CapPass","Cycle 5",5,3585,"E-28","Alloy 617",314626,"Plate"
150.55,0.00888,"Qualified",,163.56,"CapPass","Cycle 5",5,3586,"E-28","Alloy 617",314626,"Plate"
150.48,0.00893,"Qualified",,163.61,"CapPass","Cycle 5",5,3587,"E-28","Alloy 617",314626,"Plate"
150.35,0.00898,"Qualified",,163.66,"CapPass","Cycle 5",5,3588,"E-28","Alloy 617",314626,"Plate"
150.37,0.00903,"Qualified",,163.71,"CapPass","Cycle 5",5,3589,"E-28","Alloy 617",314626,"Plate"
150.17,0.00908,"Qualified",,163.76,"CapPass","Cycle 5",5,3590,"E-28","Alloy 617",314626,"Plate"
150.08,0.00908,"Qualified",,163.77,"CapPass","Cycle 5",5,3591,"E-28","Alloy 617",314626,"Plate"
150.10,0.00913,"Qualified",,163.81,"CapPass","Cycle 5",5,3592,"E-28","Alloy 617",314626,"Plate"
149.90,0.00918,"Qualified",,163.86,"CapPass","Cycle 5",5,3593,"E-28","Alloy 617",314626,"Plate"
149.71,0.00923,"Qualified",,163.91,"CapPass","Cycle 5",5,3594,"E-28","Alloy 617",314626,"Plate"
149.22,0.00928,"Qualified",,163.96,"CapPass","Cycle 5",5,3595,"E-28","Alloy 617",314626,"Plate"
149.28,0.00933,"Qualified",,164.01,"CapPass","Cycle 5",5,3596,"E-28","Alloy 617",314626,"Plate"
148.96,0.00939,"Qualified",,164.06,"CapPass","Cycle 5",5,3597,"E-28","Alloy 617",314626,"Plate"
148.83,0.00944,"Qualified",,164.12,"CapPass","Cycle 5",5,3598,"E-28","Alloy 617",314626,"Plate"
148.75,0.00949,"Qualified",,164.17,"CapPass","Cycle 5",5,3599,"E-28","Alloy 617",314626,"Plate"
148.86,0.00954,"Qualified",,164.22,"CapPass","Cycle 5",5,3600,"E-28","Alloy 617",314626,"Plate"
148.89,0.00958,"Qualified",,164.27,"CapPass","Cycle 5",5,3601,"E-28","Alloy 617",314626,"Plate"
149.07,0.00959,"Qualified",,164.27,"CapPass","Cycle 5",5,3602,"E-28","Alloy 617",314626,"Plate"
149.41,0.00964,"Qualified",,164.33,"CapPass","Cycle 5",5,3603,"E-28","Alloy 617",314626,"Plate"
149.84,0.00969,"Qualified",,164.38,"CapPass","Cycle 5",5,3604,"E-28","Alloy 617",314626,"Plate"
150.24,0.00974,"Qualified",,164.43,"CapPass","Cycle 5",5,3605,"E-28","Alloy 617",314626,"Plate"
150.48,0.00979,"Qualified",,164.47,"CapPass","Cycle 5",5,3606,"E-28","Alloy 617",314626,"Plate"
150.62,0.00984,"Qualified",,164.52,"CapPass","Cycle 5",5,3607,"E-28","Alloy 617",314626,"Plate"
150.90,0.00989,"Qualified",,164.57,"CapPass","Cycle 5",5,3608,"E-28","Alloy 617",314626,"Plate"
150.68,0.00994,"Qualified",,164.62,"CapPass","Cycle 5",5,3609,"E-28","Alloy 617",314626,"Plate"
150.62,0.00999,"Qualified",,164.67,"CapPass","Cycle 5",5,3610,"E-28","Alloy 617",314626,"Plate"
149.69,0.01004,"Qualified",,164.72,"CapPass","Cycle 5",5,3611,"E-28","Alloy 617",314626,"Plate"
146.47,0.01007,"Qualified",,164.77,"CapPass","Cycle 5",5,3612,"E-28","Alloy 617",314626,"Plate"
119.53,0.00999,"Qualified",,164.91,"CapPass","Cycle 5",5,3613,"E-28","Alloy 617",314626,"Plate"
111.64,0.00994,"Qualified",,164.94,"CapPass","Cycle 5",5,3614,"E-28","Alloy 617",314626,"Plate"
104.17,0.00989,"Qualified",,164.97,"CapPass","Cycle 5",5,3615,"E-28","Alloy 617",314626,"Plate"
96.87,0.00984,"Qualified",,165.01,"CapPass","Cycle 5",5,3616,"E-28","Alloy 617",314626,"Plate"
90.32,0.00979,"Qualified",,165.04,"CapPass","Cycle 5",5,3617,"E-28","Alloy 617",314626,"Plate"
83.78,0.00974,"Qualified",,165.08,"CapPass","Cycle 5",5,3618,"E-28","Alloy 617",314626,"Plate"
77.77,0.00969,"Qualified",,165.12,"CapPass","Cycle 5",5,3619,"E-28","Alloy 617",314626,"Plate"
71.55,0.00964,"Qualified",,165.17,"CapPass","Cycle 5",5,3620,"E-28","Alloy 617",314626,"Plate"
65.76,0.00959,"Qualified",,165.22,"CapPass","Cycle 5",5,3621,"E-28","Alloy 617",314626,"Plate"
60.89,0.00955,"Qualified",,165.27,"CapPass","Cycle 5",5,3622,"E-28","Alloy 617",314626,"Plate"
59.84,0.00954,"Qualified",,165.28,"CapPass","Cycle 5",5,3623,"E-28","Alloy 617",314626,"Plate"
53.74,0.00949,"Qualified",,165.33,"CapPass","Cycle 5",5,3624,"E-28","Alloy 617",314626,"Plate"
48.02,0.00944,"Qualified",,165.39,"CapPass","Cycle 5",5,3625,"E-28","Alloy 617",314626,"Plate"
42.01,0.00938,"Qualified",,165.44,"CapPass","Cycle 5",5,3626,"E-28","Alloy 617",314626,"Plate"
36.12,0.00933,"Qualified",,165.50,"CapPass","Cycle 5",5,3627,"E-28","Alloy 617",314626,"Plate"
30.58,0.00928,"Qualified",,165.55,"CapPass","Cycle 5",5,3628,"E-28","Alloy 617",314626,"Plate"
24.61,0.00923,"Qualified",,165.61,"CapPass","Cycle 5",5,3629,"E-28","Alloy 617",314626,"Plate"
19.07,0.00918,"Qualified",,165.66,"CapPass","Cycle 5",5,3630,"E-28","Alloy 617",314626,"Plate"
13.50,0.00913,"Qualified",,165.72,"CapPass","Cycle 5",5,3631,"E-28","Alloy 617",314626,"Plate"
8.36,0.00908,"Qualified",,165.77,"CapPass","Cycle 5",5,3632,"E-28","Alloy 617",314626,"Plate"
8.31,0.00908,"Qualified",,165.77,"CapPass","Cycle 5",5,3633,"E-28","Alloy 617",314626,"Plate"
3.31,0.00903,"Qualified",,165.82,"CapPass","Cycle 5",5,3634,"E-28","Alloy 617",314626,"Plate"
-1.82,0.00898,"Qualified",,165.87,"CapPass","Cycle 5",5,3635,"E-28","Alloy 617",314626,"Plate"
-6.47,0.00893,"Qualified",,165.92,"CapPass","Cycle 5",5,3636,"E-28","Alloy 617",314626,"Plate"
-11.36,0.00888,"Qualified",,165.98,"CapPass","Cycle 5",5,3637,"E-28","Alloy 617",314626,"Plate"
-14.47,0.00883,"Qualified",,166.05,"CapPass","Cycle 5",5,3638,"E-28","Alloy 617",314626,"Plate"
-18.20,0.00878,"Qualified",,166.15,"CapPass","Cycle 5",5,3639,"E-28","Alloy 617",314626,"Plate"
-24.02,0.00873,"Qualified",,166.24,"CapPass","Cycle 5",5,3640,"E-28","Alloy 617",314626,"Plate"
-26.44,0.00871,"Qualified",,166.27,"CapPass","Cycle 5",5,3641,"E-28","Alloy 617",314626,"Plate"
-30.45,0.00868,"Qualified",,166.30,"CapPass","Cycle 5",5,3642,"E-28","Alloy 617",314626,"Plate"
-36.38,0.00863,"Qualified",,166.34,"CapPass","Cycle 5",5,3643,"E-28","Alloy 617",314626,"Plate"
-41.91,0.00858,"Qualified",,166.38,"CapPass","Cycle 5",5,3644,"E-28","Alloy 617",314626,"Plate"
-46.67,0.00853,"Qualified",,166.42,"CapPass","Cycle 5",5,3645,"E-28","Alloy 617",314626,"Plate"
-50.98,0.00848,"Qualified",,166.46,"CapPass","Cycle 5",5,3646,"E-28","Alloy 617",314626,"Plate"
-54.75,0.00843,"Qualified",,166.50,"CapPass","Cycle 5",5,3647,"E-28","Alloy 617",314626,"Plate"
-58.42,0.00838,"Qualified",,166.56,"CapPass","Cycle 5",5,3648,"E-28","Alloy 617",314626,"Plate"
-62.30,0.00833,"Qualified",,166.62,"CapPass","Cycle 5",5,3649,"E-28","Alloy 617",314626,"Plate"
-66.26,0.00828,"Qualified",,166.68,"CapPass","Cycle 5",5,3650,"E-28","Alloy 617",314626,"Plate"
-69.97,0.00823,"Qualified",,166.74,"CapPass","Cycle 5",5,3651,"E-28","Alloy 617",314626,"Plate"
-71.56,0.00820,"Qualified",,166.77,"CapPass","Cycle 5",5,3652,"E-28","Alloy 617",314626,"Plate"
-73.96,0.00817,"Qualified",,166.80,"CapPass","Cycle 5",5,3653,"E-28","Alloy 617",314626,"Plate"
-77.58,0.00812,"Qualified",,166.85,"CapPass","Cycle 5",5,3654,"E-28","Alloy 617",314626,"Plate"
-81.61,0.00807,"Qualified",,166.91,"CapPass","Cycle 5",5,3655,"E-28","Alloy 617",314626,"Plate"
-85.34,0.00802,"Qualified",,166.96,"CapPass","Cycle 5",5,3656,"E-28","Alloy 617",314626,"Plate"
-89.63,0.00797,"Qualified",,167.00,"CapPass","Cycle 5",5,3657,"E-28","Alloy 617",314626,"Plate"
-94.42,0.00792,"Qualified",,167.04,"CapPass","Cycle 5",5,3658,"E-28","Alloy 617",314626,"Plate"
-98.80,0.00787,"Qualified",,167.08,"CapPass","Cycle 5",5,3659,"E-28","Alloy 617",314626,"Plate"
-103.19,0.00782,"Qualified",,167.11,"CapPass","Cycle 5",5,3660,"E-28","Alloy 617",314626,"Plate"
-107.23,0.00777,"Qualified",,167.15,"CapPass","Cycle 5",5,3661,"E-28","Alloy 617",314626,"Plate"
-111.21,0.00772,"Qualified",,167.18,"CapPass","Cycle 5",5,3662,"E-28","Alloy 617",314626,"Plate"
-114.64,0.00767,"Qualified",,167.21,"CapPass","Cycle 5",5,3663,"E-28","Alloy 617",314626,"Plate"
-117.85,0.00762,"Qualified",,167.24,"CapPass","Cycle 5",5,3664,"E-28","Alloy 617",314626,"Plate"
-119.94,0.00758,"Qualified",,167.27,"CapPass","Cycle 5",5,3665,"E-28","Alloy 617",314626,"Plate"
-120.69,0.00757,"Qualified",,167.28,"CapPass","Cycle 5",5,3666,"E-28","Alloy 617",314626,"Plate"
-123.04,0.00752,"Qualified",,167.31,"CapPass","Cycle 5",5,3667,"E-28","Alloy 617",314626,"Plate"
-125.23,0.00746,"Qualified",,167.35,"CapPass","Cycle 5",5,3668,"E-28","Alloy 617",314626,"Plate"
-126.61,0.00741,"Qualified",,167.39,"CapPass","Cycle 5",5,3669,"E-28","Alloy 617",314626,"Plate"
-127.97,0.00736,"Qualified",,167.43,"CapPass","Cycle 5",5,3670,"E-28","Alloy 617",314626,"Plate"
-128.68,0.00731,"Qualified",,167.47,"CapPass","Cycle 5",5,3671,"E-28","Alloy 617",314626,"Plate"
-129.01,0.00726,"Qualified",,167.51,"CapPass","Cycle 5",5,3672,"E-28","Alloy 617",314626,"Plate"
-129.31,0.00721,"Qualified",,167.56,"CapPass","Cycle 5",5,3673,"E-28","Alloy 617",314626,"Plate"
-129.39,0.00716,"Qualified",,167.61,"CapPass","Cycle 5",5,3674,"E-28","Alloy 617",314626,"Plate"
-129.14,0.00711,"Qualified",,167.66,"CapPass","Cycle 5",5,3675,"E-28","Alloy 617",314626,"Plate"
-129.30,0.00706,"Qualified",,167.72,"CapPass","Cycle 5",5,3676,"E-28","Alloy 617",314626,"Plate"
-129.49,0.00702,"Qualified",,167.77,"CapPass","Cycle 5",5,3677,"E-28","Alloy 617",314626,"Plate"
-129.22,0.00701,"Qualified",,167.77,"CapPass","Cycle 5",5,3678,"E-28","Alloy 617",314626,"Plate"
-129.92,0.00696,"Qualified",,167.82,"CapPass","Cycle 5",5,3679,"E-28","Alloy 617",314626,"Plate"
-130.51,0.00691,"Qualified",,167.88,"CapPass","Cycle 5",5,3680,"E-28","Alloy 617",314626,"Plate"
-131.29,0.00686,"Qualified",,167.93,"CapPass","Cycle 5",5,3681,"E-28","Alloy 617",314626,"Plate"
-132.42,0.00681,"Qualified",,167.98,"CapPass","Cycle 5",5,3682,"E-28","Alloy 617",314626,"Plate"
-133.15,0.00676,"Qualified",,168.03,"CapPass","Cycle 5",5,3683,"E-28","Alloy 617",314626,"Plate"
-134.02,0.00671,"Qualified",,168.08,"CapPass","Cycle 5",5,3684,"E-28","Alloy 617",314626,"Plate"
-134.71,0.00666,"Qualified",,168.13,"CapPass","Cycle 5",5,3685,"E-28","Alloy 617",314626,"Plate"
-135.31,0.00661,"Qualified",,168.17,"CapPass","Cycle 5",5,3686,"E-28","Alloy 617",314626,"Plate"
-135.77,0.00656,"Qualified",,168.22,"CapPass","Cycle 5",5,3687,"E-28","Alloy 617",314626,"Plate"
-136.22,0.00651,"Qualified",,168.27,"CapPass","Cycle 5",5,3688,"E-28","Alloy 617",314626,"Plate"
-136.21,0.00650,"Qualified",,168.27,"CapPass","Cycle 5",5,3689,"E-28","Alloy 617",314626,"Plate"
-136.30,0.00645,"Qualified",,168.31,"CapPass","Cycle 5",5,3690,"E-28","Alloy 617",314626,"Plate"
-136.18,0.00640,"Qualified",,168.36,"CapPass","Cycle 5",5,3691,"E-28","Alloy 617",314626,"Plate"
-136.27,0.00635,"Qualified",,168.41,"CapPass","Cycle 5",5,3692,"E-28","Alloy 617",314626,"Plate"
-136.06,0.00630,"Qualified",,168.46,"CapPass","Cycle 5",5,3693,"E-28","Alloy 617",314626,"Plate"
-135.95,0.00625,"Qualified",,168.51,"CapPass","Cycle 5",5,3694,"E-28","Alloy 617",314626,"Plate"
-135.88,0.00620,"Qualified",,168.56,"CapPass","Cycle 5",5,3695,"E-28","Alloy 617",314626,"Plate"
-135.98,0.00615,"Qualified",,168.62,"CapPass","Cycle 5",5,3696,"E-28","Alloy 617",314626,"Plate"
-136.05,0.00610,"Qualified",,168.67,"CapPass","Cycle 5",5,3697,"E-28","Alloy 617",314626,"Plate"
-135.97,0.00605,"Qualified",,168.72,"CapPass","Cycle 5",5,3698,"E-28","Alloy 617",314626,"Plate"
-136.69,0.00600,"Qualified",,168.77,"CapPass","Cycle 5",5,3699,"E-28","Alloy 617",314626,"Plate"
-136.38,0.00600,"Qualified",,168.77,"CapPass","Cycle 5",5,3700,"E-28","Alloy 617",314626,"Plate"
-136.77,0.00595,"Qualified",,168.82,"CapPass","Cycle 5",5,3701,"E-28","Alloy 617",314626,"Plate"
-137.21,0.00590,"Qualified",,168.87,"CapPass","Cycle 5",5,3702,"E-28","Alloy 617",314626,"Plate"
-137.51,0.00585,"Qualified",,168.92,"CapPass","Cycle 5",5,3703,"E-28","Alloy 617",314626,"Plate"
-137.74,0.00580,"Qualified",,168.97,"CapPass","Cycle 5",5,3704,"E-28","Alloy 617",314626,"Plate"
-137.99,0.00575,"Qualified",,169.02,"CapPass","Cycle 5",5,3705,"E-28","Alloy 617",314626,"Plate"
-137.98,0.00570,"Qualified",,169.07,"CapPass","Cycle 5",5,3706,"E-28","Alloy 617",314626,"Plate"
-137.91,0.00565,"Qualified",,169.12,"CapPass","Cycle 5",5,3707,"E-28","Alloy 617",314626,"Plate"
-138.17,0.00559,"Qualified",,169.17,"CapPass","Cycle 5",5,3708,"E-28","Alloy 617",314626,"Plate"
-138.38,0.00554,"Qualified",,169.22,"CapPass","Cycle 5",5,3709,"E-28","Alloy 617",314626,"Plate"
-138.91,0.00550,"Qualified",,169.27,"CapPass","Cycle 5",5,3710,"E-28","Alloy 617",314626,"Plate"
-138.96,0.00549,"Qualified",,169.27,"CapPass","Cycle 5",5,3711,"E-28","Alloy 617",314626,"Plate"
-139.03,0.00544,"Qualified",,169.32,"CapPass","Cycle 5",5,3712,"E-28","Alloy 617",314626,"Plate"
-139.07,0.00539,"Qualified",,169.37,"CapPass","Cycle 5",5,3713,"E-28","Alloy 617",314626,"Plate"
-138.78,0.00534,"Qualified",,169.41,"CapPass","Cycle 5",5,3714,"E-28","Alloy 617",314626,"Plate"
-138.87,0.00529,"Qualified",,169.46,"CapPass","Cycle 5",5,3715,"E-28","Alloy 617",314626,"Plate"
-138.83,0.00524,"Qualified",,169.52,"CapPass","Cycle 5",5,3716,"E-28","Alloy 617",314626,"Plate"
-138.79,0.00519,"Qualified",,169.57,"CapPass","Cycle 5",5,3717,"E-28","Alloy 617",314626,"Plate"
-138.52,0.00514,"Qualified",,169.61,"CapPass","Cycle 5",5,3718,"E-28","Alloy 617",314626,"Plate"
-138.53,0.00509,"Qualified",,169.66,"CapPass","Cycle 5",5,3719,"E-28","Alloy 617",314626,"Plate"
-138.42,0.00504,"Qualified",,169.71,"CapPass","Cycle 5",5,3720,"E-28","Alloy 617",314626,"Plate"
-138.20,0.00499,"Qualified",,169.76,"CapPass","Cycle 5",5,3721,"E-28","Alloy 617",314626,"Plate"
-138.35,0.00499,"Qualified",,169.77,"CapPass","Cycle 5",5,3722,"E-28","Alloy 617",314626,"Plate"
-138.22,0.00494,"Qualified",,169.82,"CapPass","Cycle 5",5,3723,"E-28","Alloy 617",314626,"Plate"
-138.14,0.00489,"Qualified",,169.87,"CapPass","Cycle 5",5,3724,"E-28","Alloy 617",314626,"Plate"
-137.97,0.00484,"Qualified",,169.92,"CapPass","Cycle 5",5,3725,"E-28","Alloy 617",314626,"Plate"
-138.22,0.00479,"Qualified",,169.97,"CapPass","Cycle 5",5,3726,"E-28","Alloy 617",314626,"Plate"
-138.43,0.00474,"Qualified",,170.02,"CapPass","Cycle 5",5,3727,"E-28","Alloy 617",314626,"Plate"
-138.71,0.00468,"Qualified",,170.07,"CapPass","Cycle 5",5,3728,"E-28","Alloy 617",314626,"Plate"
-138.95,0.00463,"Qualified",,170.12,"CapPass","Cycle 5",5,3729,"E-28","Alloy 617",314626,"Plate"
-139.10,0.00458,"Qualified",,170.17,"CapPass","Cycle 5",5,3730,"E-28","Alloy 617",314626,"Plate"
-139.02,0.00453,"Qualified",,170.21,"CapPass","Cycle 5",5,3731,"E-28","Alloy 617",314626,"Plate"
-139.06,0.00448,"Qualified",,170.27,"CapPass","Cycle 5",5,3732,"E-28","Alloy 617",314626,"Plate"
-138.95,0.00443,"Qualified",,170.32,"CapPass","Cycle 5",5,3733,"E-28","Alloy 617",314626,"Plate"
-138.77,0.00438,"Qualified",,170.37,"CapPass","Cycle 5",5,3734,"E-28","Alloy 617",314626,"Plate"
-139.23,0.00433,"Qualified",,170.42,"CapPass","Cycle 5",5,3735,"E-28","Alloy 617",314626,"Plate"
-139.46,0.00428,"Qualified",,170.47,"CapPass","Cycle 5",5,3736,"E-28","Alloy 617",314626,"Plate"
-139.72,0.00423,"Qualified",,170.53,"CapPass","Cycle 5",5,3737,"E-28","Alloy 617",314626,"Plate"
-140.10,0.00418,"Qualified",,170.58,"CapPass","Cycle 5",5,3738,"E-28","Alloy 617",314626,"Plate"
-140.51,0.00413,"Qualified",,170.63,"CapPass","Cycle 5",5,3739,"E-28","Alloy 617",314626,"Plate"
-140.91,0.00408,"Qualified",,170.68,"CapPass","Cycle 5",5,3740,"E-28","Alloy 617",314626,"Plate"
-141.19,0.00403,"Qualified",,170.73,"CapPass","Cycle 5",5,3741,"E-28","Alloy 617",314626,"Plate"
-141.54,0.00399,"Qualified",,170.77,"CapPass","Cycle 5",5,3742,"E-28","Alloy 617",314626,"Plate"
-141.47,0.00398,"Qualified",,170.78,"CapPass","Cycle 5",5,3743,"E-28","Alloy 617",314626,"Plate"
-142.07,0.00393,"Qualified",,170.83,"CapPass","Cycle 5",5,3744,"E-28","Alloy 617",314626,"Plate"
-142.33,0.00388,"Qualified",,170.88,"CapPass","Cycle 5",5,3745,"E-28","Alloy 617",314626,"Plate"
-142.65,0.00383,"Qualified",,170.92,"CapPass","Cycle 5",5,3746,"E-28","Alloy 617",314626,"Plate"
-142.50,0.00378,"Qualified",,170.97,"CapPass","Cycle 5",5,3747,"E-28","Alloy 617",314626,"Plate"
-142.92,0.00373,"Qualified",,171.02,"CapPass","Cycle 5",5,3748,"E-28","Alloy 617",314626,"Plate"
-142.88,0.00368,"Qualified",,171.07,"CapPass","Cycle 5",5,3749,"E-28","Alloy 617",314626,"Plate"
-142.81,0.00362,"Qualified",,171.12,"CapPass","Cycle 5",5,3750,"E-28","Alloy 617",314626,"Plate"
-142.39,0.00357,"Qualified",,171.16,"CapPass","Cycle 5",5,3751,"E-28","Alloy 617",314626,"Plate"
-142.07,0.00352,"Qualified",,171.21,"CapPass","Cycle 5",5,3752,"E-28","Alloy 617",314626,"Plate"
-141.79,0.00347,"Qualified",,171.26,"CapPass","Cycle 5",5,3753,"E-28","Alloy 617",314626,"Plate"
-142.02,0.00347,"Qualified",,171.27,"CapPass","Cycle 5",5,3754,"E-28","Alloy 617",314626,"Plate"
-141.50,0.00342,"Qualified",,171.31,"CapPass","Cycle 5",5,3755,"E-28","Alloy 617",314626,"Plate"
-141.23,0.00337,"Qualified",,171.36,"CapPass","Cycle 5",5,3756,"E-28","Alloy 617",314626,"Plate"
-140.97,0.00332,"Qualified",,171.42,"CapPass","Cycle 5",5,3757,"E-28","Alloy 617",314626,"Plate"
-140.71,0.00327,"Qualified",,171.47,"CapPass","Cycle 5",5,3758,"E-28","Alloy 617",314626,"Plate"
-140.51,0.00322,"Qualified",,171.52,"CapPass","Cycle 5",5,3759,"E-28","Alloy 617",314626,"Plate"
-140.28,0.00317,"Qualified",,171.57,"CapPass","Cycle 5",5,3760,"E-28","Alloy 617",314626,"Plate"
-140.41,0.00312,"Qualified",,171.63,"CapPass","Cycle 5",5,3761,"E-28","Alloy 617",314626,"Plate"
-140.62,0.00307,"Qualified",,171.68,"CapPass","Cycle 5",5,3762,"E-28","Alloy 617",314626,"Plate"
-140.86,0.00302,"Qualified",,171.73,"CapPass","Cycle 5",5,3763,"E-28","Alloy 617",314626,"Plate"
-141.28,0.00298,"Qualified",,171.77,"CapPass","Cycle 5",5,3764,"E-28","Alloy 617",314626,"Plate"
-141.36,0.00297,"Qualified",,171.78,"CapPass","Cycle 5",5,3765,"E-28","Alloy 617",314626,"Plate"
-141.68,0.00292,"Qualified",,171.83,"CapPass","Cycle 5",5,3766,"E-28","Alloy 617",314626,"Plate"
-141.92,0.00287,"Qualified",,171.88,"CapPass","Cycle 5",5,3767,"E-28","Alloy 617",314626,"Plate"
-142.17,0.00282,"Qualified",,171.93,"CapPass","Cycle 5",5,3768,"E-28","Alloy 617",314626,"Plate"
-142.56,0.00277,"Qualified",,171.98,"CapPass","Cycle 5",5,3769,"E-28","Alloy 617",314626,"Plate"
-142.95,0.00272,"Qualified",,172.03,"CapPass","Cycle 5",5,3770,"E-28","Alloy 617",314626,"Plate"
-143.26,0.00266,"Qualified",,172.08,"CapPass","Cycle 5",5,3771,"E-28","Alloy 617",314626,"Plate"
-143.47,0.00261,"Qualified",,172.13,"CapPass","Cycle 5",5,3772,"E-28","Alloy 617",314626,"Plate"
-143.48,0.00256,"Qualified",,172.17,"CapPass","Cycle 5",5,3773,"E-28","Alloy 617",314626,"Plate"
-143.64,0.00251,"Qualified",,172.22,"CapPass","Cycle 5",5,3774,"E-28","Alloy 617",314626,"Plate"
-143.65,0.00247,"Qualified",,172.27,"CapPass","Cycle 5",5,3775,"E-28","Alloy 617",314626,"Plate"
-143.53,0.00246,"Qualified",,172.27,"CapPass","Cycle 5",5,3776,"E-28","Alloy 617",314626,"Plate"
-143.35,0.00241,"Qualified",,172.32,"CapPass","Cycle 5",5,3777,"E-28","Alloy 617",314626,"Plate"
-143.14,0.00236,"Qualified",,172.37,"CapPass","Cycle 5",5,3778,"E-28","Alloy 617",314626,"Plate"
-142.90,0.00231,"Qualified",,172.42,"CapPass","Cycle 5",5,3779,"E-28","Alloy 617",314626,"Plate"
-142.90,0.00226,"Qualified",,172.48,"CapPass","Cycle 5",5,3780,"E-28","Alloy 617",314626,"Plate"
-142.91,0.00221,"Qualified",,172.53,"CapPass","Cycle 5",5,3781,"E-28","Alloy 617",314626,"Plate"
-142.98,0.00216,"Qualified",,172.58,"CapPass","Cycle 5",5,3782,"E-28","Alloy 617",314626,"Plate"
-143.11,0.00211,"Qualified",,172.63,"CapPass","Cycle 5",5,3783,"E-28","Alloy 617",314626,"Plate"
-143.15,0.00206,"Qualified",,172.67,"CapPass","Cycle 5",5,3784,"E-28","Alloy 617",314626,"Plate"
-143.04,0.00201,"Qualified",,172.72,"CapPass","Cycle 5",5,3785,"E-28","Alloy 617",314626,"Plate"
-143.14,0.00197,"Qualified",,172.77,"CapPass","Cycle 5",5,3786,"E-28","Alloy 617",314626,"Plate"
-143.06,0.00196,"Qualified",,172.78,"CapPass","Cycle 5",5,3787,"E-28","Alloy 617",314626,"Plate"
-143.00,0.00191,"Qualified",,172.83,"CapPass","Cycle 5",5,3788,"E-28","Alloy 617",314626,"Plate"
-143.08,0.00186,"Qualified",,172.88,"CapPass","Cycle 5",5,3789,"E-28","Alloy 617",314626,"Plate"
-143.13,0.00181,"Qualified",,172.93,"CapPass","Cycle 5",5,3790,"E-28","Alloy 617",314626,"Plate"
-143.25,0.00176,"Qualified",,172.98,"CapPass","Cycle 5",5,3791,"E-28","Alloy 617",314626,"Plate"
-143.18,0.00171,"Qualified",,173.03,"CapPass","Cycle 5",5,3792,"E-28","Alloy 617",314626,"Plate"
-143.39,0.00166,"Qualified",,173.08,"CapPass","Cycle 5",5,3793,"E-28","Alloy 617",314626,"Plate"
-143.61,0.00160,"Qualified",,173.13,"CapPass","Cycle 5",5,3794,"E-28","Alloy 617",314626,"Plate"
-143.70,0.00155,"Qualified",,173.18,"CapPass","Cycle 5",5,3795,"E-28","Alloy 617",314626,"Plate"
-143.67,0.00150,"Qualified",,173.23,"CapPass","Cycle 5",5,3796,"E-28","Alloy 617",314626,"Plate"
-143.89,0.00147,"Qualified",,173.27,"CapPass","Cycle 5",5,3797,"E-28","Alloy 617",314626,"Plate"
-143.87,0.00145,"Qualified",,173.28,"CapPass","Cycle 5",5,3798,"E-28","Alloy 617",314626,"Plate"
-143.88,0.00140,"Qualified",,173.33,"CapPass","Cycle 5",5,3799,"E-28","Alloy 617",314626,"Plate"
-143.91,0.00135,"Qualified",,173.38,"CapPass","Cycle 5",5,3800,"E-28","Alloy 617",314626,"Plate"
-143.90,0.00130,"Qualified",,173.43,"CapPass","Cycle 5",5,3801,"E-28","Alloy 617",314626,"Plate"
-144.22,0.00125,"Qualified",,173.48,"CapPass","Cycle 5",5,3802,"E-28","Alloy 617",314626,"Plate"
-144.23,0.00120,"Qualified",,173.53,"CapPass","Cycle 5",5,3803,"E-28","Alloy 617",314626,"Plate"
-144.23,0.00115,"Qualified",,173.58,"CapPass","Cycle 5",5,3804,"E-28","Alloy 617",314626,"Plate"
-144.47,0.00110,"Qualified",,173.63,"CapPass","Cycle 5",5,3805,"E-28","Alloy 617",314626,"Plate"
-144.47,0.00105,"Qualified",,173.68,"CapPass","Cycle 5",5,3806,"E-28","Alloy 617",314626,"Plate"
-144.55,0.00100,"Qualified",,173.73,"CapPass","Cycle 5",5,3807,"E-28","Alloy 617",314626,"Plate"
-144.60,0.00097,"Qualified",,173.77,"CapPass","Cycle 5",5,3808,"E-28","Alloy 617",314626,"Plate"
-144.69,0.00095,"Qualified",,173.78,"CapPass","Cycle 5",5,3809,"E-28","Alloy 617",314626,"Plate"
-144.72,0.00090,"Qualified",,173.83,"CapPass","Cycle 5",5,3810,"E-28","Alloy 617",314626,"Plate"
-144.78,0.00085,"Qualified",,173.88,"CapPass","Cycle 5",5,3811,"E-28","Alloy 617",314626,"Plate"
-144.89,0.00080,"Qualified",,173.93,"CapPass","Cycle 5",5,3812,"E-28","Alloy 617",314626,"Plate"
-144.87,0.00075,"Qualified",,173.98,"CapPass","Cycle 5",5,3813,"E-28","Alloy 617",314626,"Plate"
-145.07,0.00070,"Qualified",,174.03,"CapPass","Cycle 5",5,3814,"E-28","Alloy 617",314626,"Plate"
-145.08,0.00065,"Qualified",,174.08,"CapPass","Cycle 5",5,3815,"E-28","Alloy 617",314626,"Plate"
-145.22,0.00060,"Qualified",,174.13,"CapPass","Cycle 5",5,3816,"E-28","Alloy 617",314626,"Plate"
