Repository: js-molina/fatigue-A617

File: data/950C/Strain rate 0.001/2.0% strain/HTM_A19_Cycles_J5.csv (part 5 of 20)
"Stress Mpa","Strain","Qual State","Qual Exceptions","Elapsed Time Sec","Data State","Cycle Label","Cycle","Count","Sample","Alloy","Heat","Material_Form"
143.56,0.00339,"Qualified",,158.14,"CapPass","Cycle 5",5,3381,"J-5","Alloy 617",314626,"Plate"
143.56,0.00344,"Qualified",,158.19,"CapPass","Cycle 5",5,3382,"J-5","Alloy 617",314626,"Plate"
143.56,0.00349,"Qualified",,158.24,"CapPass","Cycle 5",5,3383,"J-5","Alloy 617",314626,"Plate"
143.68,0.00354,"Qualified",,158.28,"CapPass","Cycle 5",5,3384,"J-5","Alloy 617",314626,"Plate"
143.69,0.00357,"Qualified",,158.31,"CapPass","Cycle 5",5,3385,"J-5","Alloy 617",314626,"Plate"
143.73,0.00359,"Qualified",,158.33,"CapPass","Cycle 5",5,3386,"J-5","Alloy 617",314626,"Plate"
143.68,0.00364,"Qualified",,158.39,"CapPass","Cycle 5",5,3387,"J-5","Alloy 617",314626,"Plate"
143.81,0.00370,"Qualified",,158.44,"CapPass","Cycle 5",5,3388,"J-5","Alloy 617",314626,"Plate"
143.96,0.00375,"Qualified",,158.49,"CapPass","Cycle 5",5,3389,"J-5","Alloy 617",314626,"Plate"
144.12,0.00380,"Qualified",,158.54,"CapPass","Cycle 5",5,3390,"J-5","Alloy 617",314626,"Plate"
144.36,0.00385,"Qualified",,158.59,"CapPass","Cycle 5",5,3391,"J-5","Alloy 617",314626,"Plate"
144.53,0.00391,"Qualified",,158.64,"CapPass","Cycle 5",5,3392,"J-5","Alloy 617",314626,"Plate"
144.46,0.00396,"Qualified",,158.69,"CapPass","Cycle 5",5,3393,"J-5","Alloy 617",314626,"Plate"
144.36,0.00401,"Qualified",,158.75,"CapPass","Cycle 5",5,3394,"J-5","Alloy 617",314626,"Plate"
144.11,0.00406,"Qualified",,158.79,"CapPass","Cycle 5",5,3395,"J-5","Alloy 617",314626,"Plate"
144.06,0.00408,"Qualified",,158.81,"CapPass","Cycle 5",5,3396,"J-5","Alloy 617",314626,"Plate"
143.93,0.00411,"Qualified",,158.86,"CapPass","Cycle 5",5,3397,"J-5","Alloy 617",314626,"Plate"
143.79,0.00416,"Qualified",,158.90,"CapPass","Cycle 5",5,3398,"J-5","Alloy 617",314626,"Plate"
143.60,0.00421,"Qualified",,158.96,"CapPass","Cycle 5",5,3399,"J-5","Alloy 617",314626,"Plate"
143.61,0.00427,"Qualified",,159.01,"CapPass","Cycle 5",5,3400,"J-5","Alloy 617",314626,"Plate"
143.80,0.00432,"Qualified",,159.06,"CapPass","Cycle 5",5,3401,"J-5","Alloy 617",314626,"Plate"
143.79,0.00437,"Qualified",,159.11,"CapPass","Cycle 5",5,3402,"J-5","Alloy 617",314626,"Plate"
143.77,0.00442,"Qualified",,159.16,"CapPass","Cycle 5",5,3403,"J-5","Alloy 617",314626,"Plate"
143.66,0.00447,"Qualified",,159.21,"CapPass","Cycle 5",5,3404,"J-5","Alloy 617",314626,"Plate"
143.64,0.00453,"Qualified",,159.26,"CapPass","Cycle 5",5,3405,"J-5","Alloy 617",314626,"Plate"
143.53,0.00457,"Qualified",,159.31,"CapPass","Cycle 5",5,3406,"J-5","Alloy 617",314626,"Plate"
143.54,0.00458,"Qualified",,159.32,"CapPass","Cycle 5",5,3407,"J-5","Alloy 617",314626,"Plate"
143.52,0.00463,"Qualified",,159.37,"CapPass","Cycle 5",5,3408,"J-5","Alloy 617",314626,"Plate"
143.54,0.00468,"Qualified",,159.43,"CapPass","Cycle 5",5,3409,"J-5","Alloy 617",314626,"Plate"
143.54,0.00474,"Qualified",,159.48,"CapPass","Cycle 5",5,3410,"J-5","Alloy 617",314626,"Plate"
143.62,0.00479,"Qualified",,159.53,"CapPass","Cycle 5",5,3411,"J-5","Alloy 617",314626,"Plate"
143.68,0.00484,"Qualified",,159.58,"CapPass","Cycle 5",5,3412,"J-5","Alloy 617",314626,"Plate"
143.67,0.00489,"Qualified",,159.63,"CapPass","Cycle 5",5,3413,"J-5","Alloy 617",314626,"Plate"
143.69,0.00494,"Qualified",,159.68,"CapPass","Cycle 5",5,3414,"J-5","Alloy 617",314626,"Plate"
143.87,0.00499,"Qualified",,159.73,"CapPass","Cycle 5",5,3415,"J-5","Alloy 617",314626,"Plate"
143.78,0.00504,"Qualified",,159.78,"CapPass","Cycle 5",5,3416,"J-5","Alloy 617",314626,"Plate"
143.81,0.00507,"Qualified",,159.81,"CapPass","Cycle 5",5,3417,"J-5","Alloy 617",314626,"Plate"
143.82,0.00509,"Qualified",,159.83,"CapPass","Cycle 5",5,3418,"J-5","Alloy 617",314626,"Plate"
143.92,0.00515,"Qualified",,159.88,"CapPass","Cycle 5",5,3419,"J-5","Alloy 617",314626,"Plate"
144.05,0.00520,"Qualified",,159.93,"CapPass","Cycle 5",5,3420,"J-5","Alloy 617",314626,"Plate"
144.05,0.00525,"Qualified",,159.99,"CapPass","Cycle 5",5,3421,"J-5","Alloy 617",314626,"Plate"
144.12,0.00530,"Qualified",,160.04,"CapPass","Cycle 5",5,3422,"J-5","Alloy 617",314626,"Plate"
144.13,0.00536,"Qualified",,160.09,"CapPass","Cycle 5",5,3423,"J-5","Alloy 617",314626,"Plate"
144.13,0.00541,"Qualified",,160.14,"CapPass","Cycle 5",5,3424,"J-5","Alloy 617",314626,"Plate"
144.09,0.00546,"Qualified",,160.19,"CapPass","Cycle 5",5,3425,"J-5","Alloy 617",314626,"Plate"
144.08,0.00551,"Qualified",,160.24,"CapPass","Cycle 5",5,3426,"J-5","Alloy 617",314626,"Plate"
144.08,0.00556,"Qualified",,160.29,"CapPass","Cycle 5",5,3427,"J-5","Alloy 617",314626,"Plate"
144.09,0.00558,"Qualified",,160.31,"CapPass","Cycle 5",5,3428,"J-5","Alloy 617",314626,"Plate"
144.06,0.00561,"Qualified",,160.34,"CapPass","Cycle 5",5,3429,"J-5","Alloy 617",314626,"Plate"
144.15,0.00566,"Qualified",,160.39,"CapPass","Cycle 5",5,3430,"J-5","Alloy 617",314626,"Plate"
144.19,0.00571,"Qualified",,160.45,"CapPass","Cycle 5",5,3431,"J-5","Alloy 617",314626,"Plate"
144.21,0.00576,"Qualified",,160.49,"CapPass","Cycle 5",5,3432,"J-5","Alloy 617",314626,"Plate"
144.27,0.00582,"Qualified",,160.54,"CapPass","Cycle 5",5,3433,"J-5","Alloy 617",314626,"Plate"
144.11,0.00587,"Qualified",,160.59,"CapPass","Cycle 5",5,3434,"J-5","Alloy 617",314626,"Plate"
144.06,0.00592,"Qualified",,160.66,"CapPass","Cycle 5",5,3435,"J-5","Alloy 617",314626,"Plate"
143.91,0.00597,"Qualified",,160.70,"CapPass","Cycle 5",5,3436,"J-5","Alloy 617",314626,"Plate"
143.86,0.00602,"Qualified",,160.75,"CapPass","Cycle 5",5,3437,"J-5","Alloy 617",314626,"Plate"
143.64,0.00607,"Qualified",,160.80,"CapPass","Cycle 5",5,3438,"J-5","Alloy 617",314626,"Plate"
143.56,0.00608,"Qualified",,160.81,"CapPass","Cycle 5",5,3439,"J-5","Alloy 617",314626,"Plate"
143.59,0.00612,"Qualified",,160.86,"CapPass","Cycle 5",5,3440,"J-5","Alloy 617",314626,"Plate"
143.63,0.00617,"Qualified",,160.91,"CapPass","Cycle 5",5,3441,"J-5","Alloy 617",314626,"Plate"
143.63,0.00623,"Qualified",,160.96,"CapPass","Cycle 5",5,3442,"J-5","Alloy 617",314626,"Plate"
143.81,0.00628,"Qualified",,161.01,"CapPass","Cycle 5",5,3443,"J-5","Alloy 617",314626,"Plate"
143.96,0.00633,"Qualified",,161.07,"CapPass","Cycle 5",5,3444,"J-5","Alloy 617",314626,"Plate"
144.18,0.00638,"Qualified",,161.11,"CapPass","Cycle 5",5,3445,"J-5","Alloy 617",314626,"Plate"
144.41,0.00643,"Qualified",,161.16,"CapPass","Cycle 5",5,3446,"J-5","Alloy 617",314626,"Plate"
144.42,0.00648,"Qualified",,161.21,"CapPass","Cycle 5",5,3447,"J-5","Alloy 617",314626,"Plate"
144.52,0.00653,"Qualified",,161.26,"CapPass","Cycle 5",5,3448,"J-5","Alloy 617",314626,"Plate"
144.49,0.00659,"Qualified",,161.31,"CapPass","Cycle 5",5,3449,"J-5","Alloy 617",314626,"Plate"
144.43,0.00659,"Qualified",,161.31,"CapPass","Cycle 5",5,3450,"J-5","Alloy 617",314626,"Plate"
144.39,0.00664,"Qualified",,161.37,"CapPass","Cycle 5",5,3451,"J-5","Alloy 617",314626,"Plate"
144.45,0.00669,"Qualified",,161.41,"CapPass","Cycle 5",5,3452,"J-5","Alloy 617",314626,"Plate"
144.40,0.00674,"Qualified",,161.46,"CapPass","Cycle 5",5,3453,"J-5","Alloy 617",314626,"Plate"
144.33,0.00679,"Qualified",,161.52,"CapPass","Cycle 5",5,3454,"J-5","Alloy 617",314626,"Plate"
144.22,0.00684,"Qualified",,161.57,"CapPass","Cycle 5",5,3455,"J-5","Alloy 617",314626,"Plate"
144.16,0.00689,"Qualified",,161.63,"CapPass","Cycle 5",5,3456,"J-5","Alloy 617",314626,"Plate"
144.17,0.00694,"Qualified",,161.68,"CapPass","Cycle 5",5,3457,"J-5","Alloy 617",314626,"Plate"
144.19,0.00700,"Qualified",,161.73,"CapPass","Cycle 5",5,3458,"J-5","Alloy 617",314626,"Plate"
144.20,0.00705,"Qualified",,161.78,"CapPass","Cycle 5",5,3459,"J-5","Alloy 617",314626,"Plate"
144.24,0.00708,"Qualified",,161.81,"CapPass","Cycle 5",5,3460,"J-5","Alloy 617",314626,"Plate"
144.23,0.00710,"Qualified",,161.83,"CapPass","Cycle 5",5,3461,"J-5","Alloy 617",314626,"Plate"
144.22,0.00715,"Qualified",,161.88,"CapPass","Cycle 5",5,3462,"J-5","Alloy 617",314626,"Plate"
144.19,0.00720,"Qualified",,161.94,"CapPass","Cycle 5",5,3463,"J-5","Alloy 617",314626,"Plate"
144.30,0.00726,"Qualified",,161.99,"CapPass","Cycle 5",5,3464,"J-5","Alloy 617",314626,"Plate"
144.26,0.00731,"Qualified",,162.04,"CapPass","Cycle 5",5,3465,"J-5","Alloy 617",314626,"Plate"
144.27,0.00736,"Qualified",,162.09,"CapPass","Cycle 5",5,3466,"J-5","Alloy 617",314626,"Plate"
144.34,0.00741,"Qualified",,162.14,"CapPass","Cycle 5",5,3467,"J-5","Alloy 617",314626,"Plate"
144.26,0.00746,"Qualified",,162.19,"CapPass","Cycle 5",5,3468,"J-5","Alloy 617",314626,"Plate"
144.16,0.00751,"Qualified",,162.24,"CapPass","Cycle 5",5,3469,"J-5","Alloy 617",314626,"Plate"
144.15,0.00757,"Qualified",,162.29,"CapPass","Cycle 5",5,3470,"J-5","Alloy 617",314626,"Plate"
144.03,0.00759,"Qualified",,162.31,"CapPass","Cycle 5",5,3471,"J-5","Alloy 617",314626,"Plate"
143.97,0.00762,"Qualified",,162.34,"CapPass","Cycle 5",5,3472,"J-5","Alloy 617",314626,"Plate"
143.91,0.00767,"Qualified",,162.39,"CapPass","Cycle 5",5,3473,"J-5","Alloy 617",314626,"Plate"
143.71,0.00772,"Qualified",,162.46,"CapPass","Cycle 5",5,3474,"J-5","Alloy 617",314626,"Plate"
143.76,0.00777,"Qualified",,162.51,"CapPass","Cycle 5",5,3475,"J-5","Alloy 617",314626,"Plate"
143.71,0.00783,"Qualified",,162.56,"CapPass","Cycle 5",5,3476,"J-5","Alloy 617",314626,"Plate"
143.78,0.00788,"Qualified",,162.61,"CapPass","Cycle 5",5,3477,"J-5","Alloy 617",314626,"Plate"
143.67,0.00793,"Qualified",,162.66,"CapPass","Cycle 5",5,3478,"J-5","Alloy 617",314626,"Plate"
143.53,0.00798,"Qualified",,162.71,"CapPass","Cycle 5",5,3479,"J-5","Alloy 617",314626,"Plate"
143.46,0.00803,"Qualified",,162.76,"CapPass","Cycle 5",5,3480,"J-5","Alloy 617",314626,"Plate"
143.40,0.00809,"Qualified",,162.81,"CapPass","Cycle 5",5,3481,"J-5","Alloy 617",314626,"Plate"
143.41,0.00809,"Qualified",,162.81,"CapPass","Cycle 5",5,3482,"J-5","Alloy 617",314626,"Plate"
143.44,0.00814,"Qualified",,162.86,"CapPass","Cycle 5",5,3483,"J-5","Alloy 617",314626,"Plate"
143.47,0.00819,"Qualified",,162.91,"CapPass","Cycle 5",5,3484,"J-5","Alloy 617",314626,"Plate"
143.33,0.00824,"Qualified",,162.97,"CapPass","Cycle 5",5,3485,"J-5","Alloy 617",314626,"Plate"
143.27,0.00829,"Qualified",,163.02,"CapPass","Cycle 5",5,3486,"J-5","Alloy 617",314626,"Plate"
143.63,0.00834,"Qualified",,163.07,"CapPass","Cycle 5",5,3487,"J-5","Alloy 617",314626,"Plate"
143.97,0.00839,"Qualified",,163.12,"CapPass","Cycle 5",5,3488,"J-5","Alloy 617",314626,"Plate"
144.26,0.00844,"Qualified",,163.17,"CapPass","Cycle 5",5,3489,"J-5","Alloy 617",314626,"Plate"
144.32,0.00849,"Qualified",,163.22,"CapPass","Cycle 5",5,3490,"J-5","Alloy 617",314626,"Plate"
144.48,0.00855,"Qualified",,163.28,"CapPass","Cycle 5",5,3491,"J-5","Alloy 617",314626,"Plate"
144.57,0.00859,"Qualified",,163.31,"CapPass","Cycle 5",5,3492,"J-5","Alloy 617",314626,"Plate"
144.62,0.00860,"Qualified",,163.33,"CapPass","Cycle 5",5,3493,"J-5","Alloy 617",314626,"Plate"
144.68,0.00865,"Qualified",,163.37,"CapPass","Cycle 5",5,3494,"J-5","Alloy 617",314626,"Plate"
144.71,0.00870,"Qualified",,163.42,"CapPass","Cycle 5",5,3495,"J-5","Alloy 617",314626,"Plate"
144.80,0.00875,"Qualified",,163.47,"CapPass","Cycle 5",5,3496,"J-5","Alloy 617",314626,"Plate"
144.58,0.00880,"Qualified",,163.52,"CapPass","Cycle 5",5,3497,"J-5","Alloy 617",314626,"Plate"
144.44,0.00885,"Qualified",,163.57,"CapPass","Cycle 5",5,3498,"J-5","Alloy 617",314626,"Plate"
144.49,0.00890,"Qualified",,163.63,"CapPass","Cycle 5",5,3499,"J-5","Alloy 617",314626,"Plate"
144.46,0.00895,"Qualified",,163.68,"CapPass","Cycle 5",5,3500,"J-5","Alloy 617",314626,"Plate"
144.38,0.00900,"Qualified",,163.73,"CapPass","Cycle 5",5,3501,"J-5","Alloy 617",314626,"Plate"
144.35,0.00905,"Qualified",,163.78,"CapPass","Cycle 5",5,3502,"J-5","Alloy 617",314626,"Plate"
144.32,0.00909,"Qualified",,163.81,"CapPass","Cycle 5",5,3503,"J-5","Alloy 617",314626,"Plate"
144.15,0.00911,"Qualified",,163.83,"CapPass","Cycle 5",5,3504,"J-5","Alloy 617",314626,"Plate"
144.22,0.00916,"Qualified",,163.88,"CapPass","Cycle 5",5,3505,"J-5","Alloy 617",314626,"Plate"
144.16,0.00921,"Qualified",,163.93,"CapPass","Cycle 5",5,3506,"J-5","Alloy 617",314626,"Plate"
144.12,0.00926,"Qualified",,163.99,"CapPass","Cycle 5",5,3507,"J-5","Alloy 617",314626,"Plate"
144.09,0.00931,"Qualified",,164.04,"CapPass","Cycle 5",5,3508,"J-5","Alloy 617",314626,"Plate"
144.04,0.00936,"Qualified",,164.09,"CapPass","Cycle 5",5,3509,"J-5","Alloy 617",314626,"Plate"
144.07,0.00941,"Qualified",,164.14,"CapPass","Cycle 5",5,3510,"J-5","Alloy 617",314626,"Plate"
144.03,0.00946,"Qualified",,164.19,"CapPass","Cycle 5",5,3511,"J-5","Alloy 617",314626,"Plate"
144.09,0.00951,"Qualified",,164.24,"CapPass","Cycle 5",5,3512,"J-5","Alloy 617",314626,"Plate"
144.13,0.00957,"Qualified",,164.29,"CapPass","Cycle 5",5,3513,"J-5","Alloy 617",314626,"Plate"
144.26,0.00958,"Qualified",,164.31,"CapPass","Cycle 5",5,3514,"J-5","Alloy 617",314626,"Plate"
144.31,0.00962,"Qualified",,164.34,"CapPass","Cycle 5",5,3515,"J-5","Alloy 617",314626,"Plate"
144.56,0.00967,"Qualified",,164.39,"CapPass","Cycle 5",5,3516,"J-5","Alloy 617",314626,"Plate"
144.73,0.00972,"Qualified",,164.44,"CapPass","Cycle 5",5,3517,"J-5","Alloy 617",314626,"Plate"
144.70,0.00977,"Qualified",,164.49,"CapPass","Cycle 5",5,3518,"J-5","Alloy 617",314626,"Plate"
144.67,0.00982,"Qualified",,164.54,"CapPass","Cycle 5",5,3519,"J-5","Alloy 617",314626,"Plate"
144.54,0.00988,"Qualified",,164.61,"CapPass","Cycle 5",5,3520,"J-5","Alloy 617",314626,"Plate"
144.61,0.00993,"Qualified",,164.66,"CapPass","Cycle 5",5,3521,"J-5","Alloy 617",314626,"Plate"
144.69,0.00998,"Qualified",,164.71,"CapPass","Cycle 5",5,3522,"J-5","Alloy 617",314626,"Plate"
144.02,0.01003,"Qualified",,164.76,"CapPass","Cycle 5",5,3523,"J-5","Alloy 617",314626,"Plate"
140.20,0.01006,"Qualified",,164.81,"CapPass","Cycle 5",5,3524,"J-5","Alloy 617",314626,"Plate"
122.43,0.00998,"Qualified",,164.90,"CapPass","Cycle 5",5,3525,"J-5","Alloy 617",314626,"Plate"
114.04,0.00993,"Qualified",,164.93,"CapPass","Cycle 5",5,3526,"J-5","Alloy 617",314626,"Plate"
106.14,0.00988,"Qualified",,164.97,"CapPass","Cycle 5",5,3527,"J-5","Alloy 617",314626,"Plate"
98.82,0.00983,"Qualified",,165.00,"CapPass","Cycle 5",5,3528,"J-5","Alloy 617",314626,"Plate"
90.42,0.00977,"Qualified",,165.05,"CapPass","Cycle 5",5,3529,"J-5","Alloy 617",314626,"Plate"
84.34,0.00972,"Qualified",,165.08,"CapPass","Cycle 5",5,3530,"J-5","Alloy 617",314626,"Plate"
77.51,0.00967,"Qualified",,165.13,"CapPass","Cycle 5",5,3531,"J-5","Alloy 617",314626,"Plate"
71.23,0.00962,"Qualified",,165.19,"CapPass","Cycle 5",5,3532,"J-5","Alloy 617",314626,"Plate"
65.45,0.00957,"Qualified",,165.24,"CapPass","Cycle 5",5,3533,"J-5","Alloy 617",314626,"Plate"
58.52,0.00951,"Qualified",,165.30,"CapPass","Cycle 5",5,3534,"J-5","Alloy 617",314626,"Plate"
57.30,0.00952,"Qualified",,165.31,"CapPass","Cycle 5",5,3535,"J-5","Alloy 617",314626,"Plate"
52.96,0.00946,"Qualified",,165.35,"CapPass","Cycle 5",5,3536,"J-5","Alloy 617",314626,"Plate"
45.99,0.00941,"Qualified",,165.42,"CapPass","Cycle 5",5,3537,"J-5","Alloy 617",314626,"Plate"
40.54,0.00936,"Qualified",,165.47,"CapPass","Cycle 5",5,3538,"J-5","Alloy 617",314626,"Plate"
35.29,0.00931,"Qualified",,165.52,"CapPass","Cycle 5",5,3539,"J-5","Alloy 617",314626,"Plate"
28.73,0.00925,"Qualified",,165.58,"CapPass","Cycle 5",5,3540,"J-5","Alloy 617",314626,"Plate"
23.65,0.00920,"Qualified",,165.63,"CapPass","Cycle 5",5,3541,"J-5","Alloy 617",314626,"Plate"
18.64,0.00915,"Qualified",,165.68,"CapPass","Cycle 5",5,3542,"J-5","Alloy 617",314626,"Plate"
12.44,0.00909,"Qualified",,165.75,"CapPass","Cycle 5",5,3543,"J-5","Alloy 617",314626,"Plate"
7.68,0.00904,"Qualified",,165.80,"CapPass","Cycle 5",5,3544,"J-5","Alloy 617",314626,"Plate"
6.67,0.00905,"Qualified",,165.81,"CapPass","Cycle 5",5,3545,"J-5","Alloy 617",314626,"Plate"
3.05,0.00899,"Qualified",,165.85,"CapPass","Cycle 5",5,3546,"J-5","Alloy 617",314626,"Plate"
-1.68,0.00894,"Qualified",,165.90,"CapPass","Cycle 5",5,3547,"J-5","Alloy 617",314626,"Plate"
-6.85,0.00889,"Qualified",,165.97,"CapPass","Cycle 5",5,3548,"J-5","Alloy 617",314626,"Plate"
-8.65,0.00884,"Qualified",,166.07,"CapPass","Cycle 5",5,3549,"J-5","Alloy 617",314626,"Plate"
-13.71,0.00879,"Qualified",,166.18,"CapPass","Cycle 5",5,3550,"J-5","Alloy 617",314626,"Plate"
-18.96,0.00873,"Qualified",,166.25,"CapPass","Cycle 5",5,3551,"J-5","Alloy 617",314626,"Plate"
-23.73,0.00868,"Qualified",,166.30,"CapPass","Cycle 5",5,3552,"J-5","Alloy 617",314626,"Plate"
-24.67,0.00869,"Qualified",,166.31,"CapPass","Cycle 5",5,3553,"J-5","Alloy 617",314626,"Plate"
-29.95,0.00863,"Qualified",,166.36,"CapPass","Cycle 5",5,3554,"J-5","Alloy 617",314626,"Plate"
-34.41,0.00858,"Qualified",,166.40,"CapPass","Cycle 5",5,3555,"J-5","Alloy 617",314626,"Plate"
-39.93,0.00853,"Qualified",,166.43,"CapPass","Cycle 5",5,3556,"J-5","Alloy 617",314626,"Plate"
-46.35,0.00847,"Qualified",,166.48,"CapPass","Cycle 5",5,3557,"J-5","Alloy 617",314626,"Plate"
-50.25,0.00842,"Qualified",,166.52,"CapPass","Cycle 5",5,3558,"J-5","Alloy 617",314626,"Plate"
-55.28,0.00837,"Qualified",,166.56,"CapPass","Cycle 5",5,3559,"J-5","Alloy 617",314626,"Plate"
-60.04,0.00832,"Qualified",,166.60,"CapPass","Cycle 5",5,3560,"J-5","Alloy 617",314626,"Plate"
-65.11,0.00827,"Qualified",,166.63,"CapPass","Cycle 5",5,3561,"J-5","Alloy 617",314626,"Plate"
-70.04,0.00822,"Qualified",,166.67,"CapPass","Cycle 5",5,3562,"J-5","Alloy 617",314626,"Plate"
-74.42,0.00817,"Qualified",,166.70,"CapPass","Cycle 5",5,3563,"J-5","Alloy 617",314626,"Plate"
-78.59,0.00811,"Qualified",,166.73,"CapPass","Cycle 5",5,3564,"J-5","Alloy 617",314626,"Plate"
-83.58,0.00806,"Qualified",,166.78,"CapPass","Cycle 5",5,3565,"J-5","Alloy 617",314626,"Plate"
-86.06,0.00803,"Qualified",,166.81,"CapPass","Cycle 5",5,3566,"J-5","Alloy 617",314626,"Plate"
-86.54,0.00801,"Qualified",,166.82,"CapPass","Cycle 5",5,3567,"J-5","Alloy 617",314626,"Plate"
-90.16,0.00796,"Qualified",,166.86,"CapPass","Cycle 5",5,3568,"J-5","Alloy 617",314626,"Plate"
-93.17,0.00791,"Qualified",,166.92,"CapPass","Cycle 5",5,3569,"J-5","Alloy 617",314626,"Plate"
-95.72,0.00786,"Qualified",,166.97,"CapPass","Cycle 5",5,3570,"J-5","Alloy 617",314626,"Plate"
-98.26,0.00780,"Qualified",,167.02,"CapPass","Cycle 5",5,3571,"J-5","Alloy 617",314626,"Plate"
-100.73,0.00775,"Qualified",,167.07,"CapPass","Cycle 5",5,3572,"J-5","Alloy 617",314626,"Plate"
-103.23,0.00770,"Qualified",,167.12,"CapPass","Cycle 5",5,3573,"J-5","Alloy 617",314626,"Plate"
-105.85,0.00765,"Qualified",,167.17,"CapPass","Cycle 5",5,3574,"J-5","Alloy 617",314626,"Plate"
-108.41,0.00760,"Qualified",,167.22,"CapPass","Cycle 5",5,3575,"J-5","Alloy 617",314626,"Plate"
-110.97,0.00755,"Qualified",,167.27,"CapPass","Cycle 5",5,3576,"J-5","Alloy 617",314626,"Plate"
-113.09,0.00752,"Qualified",,167.31,"CapPass","Cycle 5",5,3577,"J-5","Alloy 617",314626,"Plate"
-113.92,0.00750,"Qualified",,167.33,"CapPass","Cycle 5",5,3578,"J-5","Alloy 617",314626,"Plate"
-115.70,0.00745,"Qualified",,167.37,"CapPass","Cycle 5",5,3579,"J-5","Alloy 617",314626,"Plate"
-117.85,0.00740,"Qualified",,167.42,"CapPass","Cycle 5",5,3580,"J-5","Alloy 617",314626,"Plate"
-120.57,0.00734,"Qualified",,167.48,"CapPass","Cycle 5",5,3581,"J-5","Alloy 617",314626,"Plate"
-122.52,0.00729,"Qualified",,167.53,"CapPass","Cycle 5",5,3582,"J-5","Alloy 617",314626,"Plate"
-123.83,0.00724,"Qualified",,167.57,"CapPass","Cycle 5",5,3583,"J-5","Alloy 617",314626,"Plate"
-125.50,0.00719,"Qualified",,167.62,"CapPass","Cycle 5",5,3584,"J-5","Alloy 617",314626,"Plate"
-126.97,0.00714,"Qualified",,167.67,"CapPass","Cycle 5",5,3585,"J-5","Alloy 617",314626,"Plate"
-128.24,0.00709,"Qualified",,167.72,"CapPass","Cycle 5",5,3586,"J-5","Alloy 617",314626,"Plate"
-129.23,0.00704,"Qualified",,167.77,"CapPass","Cycle 5",5,3587,"J-5","Alloy 617",314626,"Plate"
-130.05,0.00701,"Qualified",,167.81,"CapPass","Cycle 5",5,3588,"J-5","Alloy 617",314626,"Plate"
-130.25,0.00698,"Qualified",,167.82,"CapPass","Cycle 5",5,3589,"J-5","Alloy 617",314626,"Plate"
-131.20,0.00693,"Qualified",,167.88,"CapPass","Cycle 5",5,3590,"J-5","Alloy 617",314626,"Plate"
-131.94,0.00688,"Qualified",,167.92,"CapPass","Cycle 5",5,3591,"J-5","Alloy 617",314626,"Plate"
-132.54,0.00683,"Qualified",,167.97,"CapPass","Cycle 5",5,3592,"J-5","Alloy 617",314626,"Plate"
-133.22,0.00678,"Qualified",,168.02,"CapPass","Cycle 5",5,3593,"J-5","Alloy 617",314626,"Plate"
-133.69,0.00673,"Qualified",,168.07,"CapPass","Cycle 5",5,3594,"J-5","Alloy 617",314626,"Plate"
-134.06,0.00668,"Qualified",,168.12,"CapPass","Cycle 5",5,3595,"J-5","Alloy 617",314626,"Plate"
-134.31,0.00662,"Qualified",,168.17,"CapPass","Cycle 5",5,3596,"J-5","Alloy 617",314626,"Plate"
-134.69,0.00657,"Qualified",,168.22,"CapPass","Cycle 5",5,3597,"J-5","Alloy 617",314626,"Plate"
-135.05,0.00652,"Qualified",,168.27,"CapPass","Cycle 5",5,3598,"J-5","Alloy 617",314626,"Plate"
-135.20,0.00649,"Qualified",,168.31,"CapPass","Cycle 5",5,3599,"J-5","Alloy 617",314626,"Plate"
-135.23,0.00647,"Qualified",,168.32,"CapPass","Cycle 5",5,3600,"J-5","Alloy 617",314626,"Plate"
-135.26,0.00642,"Qualified",,168.38,"CapPass","Cycle 5",5,3601,"J-5","Alloy 617",314626,"Plate"
-135.51,0.00636,"Qualified",,168.43,"CapPass","Cycle 5",5,3602,"J-5","Alloy 617",314626,"Plate"
-135.55,0.00631,"Qualified",,168.48,"CapPass","Cycle 5",5,3603,"J-5","Alloy 617",314626,"Plate"
-135.75,0.00626,"Qualified",,168.53,"CapPass","Cycle 5",5,3604,"J-5","Alloy 617",314626,"Plate"
-135.98,0.00621,"Qualified",,168.58,"CapPass","Cycle 5",5,3605,"J-5","Alloy 617",314626,"Plate"
-136.24,0.00616,"Qualified",,168.63,"CapPass","Cycle 5",5,3606,"J-5","Alloy 617",314626,"Plate"
-136.37,0.00611,"Qualified",,168.68,"CapPass","Cycle 5",5,3607,"J-5","Alloy 617",314626,"Plate"
-136.52,0.00606,"Qualified",,168.73,"CapPass","Cycle 5",5,3608,"J-5","Alloy 617",314626,"Plate"
-136.51,0.00601,"Qualified",,168.78,"CapPass","Cycle 5",5,3609,"J-5","Alloy 617",314626,"Plate"
-136.57,0.00599,"Qualified",,168.81,"CapPass","Cycle 5",5,3610,"J-5","Alloy 617",314626,"Plate"
-136.55,0.00595,"Qualified",,168.83,"CapPass","Cycle 5",5,3611,"J-5","Alloy 617",314626,"Plate"
-136.82,0.00590,"Qualified",,168.88,"CapPass","Cycle 5",5,3612,"J-5","Alloy 617",314626,"Plate"
-136.91,0.00585,"Qualified",,168.93,"CapPass","Cycle 5",5,3613,"J-5","Alloy 617",314626,"Plate"
-137.23,0.00580,"Qualified",,168.98,"CapPass","Cycle 5",5,3614,"J-5","Alloy 617",314626,"Plate"
-137.22,0.00575,"Qualified",,169.03,"CapPass","Cycle 5",5,3615,"J-5","Alloy 617",314626,"Plate"
-137.39,0.00570,"Qualified",,169.09,"CapPass","Cycle 5",5,3616,"J-5","Alloy 617",314626,"Plate"
-137.58,0.00565,"Qualified",,169.15,"CapPass","Cycle 5",5,3617,"J-5","Alloy 617",314626,"Plate"
-137.67,0.00560,"Qualified",,169.19,"CapPass","Cycle 5",5,3618,"J-5","Alloy 617",314626,"Plate"
-137.75,0.00554,"Qualified",,169.25,"CapPass","Cycle 5",5,3619,"J-5","Alloy 617",314626,"Plate"
-138.00,0.00549,"Qualified",,169.30,"CapPass","Cycle 5",5,3620,"J-5","Alloy 617",314626,"Plate"
-138.00,0.00549,"Qualified",,169.31,"CapPass","Cycle 5",5,3621,"J-5","Alloy 617",314626,"Plate"
-138.00,0.00544,"Qualified",,169.35,"CapPass","Cycle 5",5,3622,"J-5","Alloy 617",314626,"Plate"
-137.96,0.00539,"Qualified",,169.40,"CapPass","Cycle 5",5,3623,"J-5","Alloy 617",314626,"Plate"
-138.00,0.00534,"Qualified",,169.45,"CapPass","Cycle 5",5,3624,"J-5","Alloy 617",314626,"Plate"
-138.16,0.00528,"Qualified",,169.50,"CapPass","Cycle 5",5,3625,"J-5","Alloy 617",314626,"Plate"
-138.35,0.00523,"Qualified",,169.55,"CapPass","Cycle 5",5,3626,"J-5","Alloy 617",314626,"Plate"
-138.44,0.00518,"Qualified",,169.60,"CapPass","Cycle 5",5,3627,"J-5","Alloy 617",314626,"Plate"
-138.39,0.00513,"Qualified",,169.65,"CapPass","Cycle 5",5,3628,"J-5","Alloy 617",314626,"Plate"
-138.50,0.00508,"Qualified",,169.70,"CapPass","Cycle 5",5,3629,"J-5","Alloy 617",314626,"Plate"
-138.43,0.00503,"Qualified",,169.75,"CapPass","Cycle 5",5,3630,"J-5","Alloy 617",314626,"Plate"
-138.42,0.00498,"Qualified",,169.80,"CapPass","Cycle 5",5,3631,"J-5","Alloy 617",314626,"Plate"
-138.49,0.00498,"Qualified",,169.81,"CapPass","Cycle 5",5,3632,"J-5","Alloy 617",314626,"Plate"
-138.46,0.00492,"Qualified",,169.86,"CapPass","Cycle 5",5,3633,"J-5","Alloy 617",314626,"Plate"
-138.35,0.00487,"Qualified",,169.91,"CapPass","Cycle 5",5,3634,"J-5","Alloy 617",314626,"Plate"
-138.39,0.00482,"Qualified",,169.96,"CapPass","Cycle 5",5,3635,"J-5","Alloy 617",314626,"Plate"
-138.44,0.00477,"Qualified",,170.01,"CapPass","Cycle 5",5,3636,"J-5","Alloy 617",314626,"Plate"
-138.50,0.00471,"Qualified",,170.07,"CapPass","Cycle 5",5,3637,"J-5","Alloy 617",314626,"Plate"
-138.74,0.00466,"Qualified",,170.12,"CapPass","Cycle 5",5,3638,"J-5","Alloy 617",314626,"Plate"
-138.89,0.00461,"Qualified",,170.17,"CapPass","Cycle 5",5,3639,"J-5","Alloy 617",314626,"Plate"
-139.04,0.00456,"Qualified",,170.22,"CapPass","Cycle 5",5,3640,"J-5","Alloy 617",314626,"Plate"
-138.97,0.00451,"Qualified",,170.26,"CapPass","Cycle 5",5,3641,"J-5","Alloy 617",314626,"Plate"
-138.92,0.00448,"Qualified",,170.31,"CapPass","Cycle 5",5,3642,"J-5","Alloy 617",314626,"Plate"
-138.91,0.00446,"Qualified",,170.33,"CapPass","Cycle 5",5,3643,"J-5","Alloy 617",314626,"Plate"
-139.01,0.00441,"Qualified",,170.37,"CapPass","Cycle 5",5,3644,"J-5","Alloy 617",314626,"Plate"
-138.99,0.00436,"Qualified",,170.43,"CapPass","Cycle 5",5,3645,"J-5","Alloy 617",314626,"Plate"
-138.95,0.00430,"Qualified",,170.47,"CapPass","Cycle 5",5,3646,"J-5","Alloy 617",314626,"Plate"
-139.02,0.00425,"Qualified",,170.53,"CapPass","Cycle 5",5,3647,"J-5","Alloy 617",314626,"Plate"
-139.11,0.00420,"Qualified",,170.58,"CapPass","Cycle 5",5,3648,"J-5","Alloy 617",314626,"Plate"
-139.04,0.00415,"Qualified",,170.63,"CapPass","Cycle 5",5,3649,"J-5","Alloy 617",314626,"Plate"
-139.01,0.00410,"Qualified",,170.68,"CapPass","Cycle 5",5,3650,"J-5","Alloy 617",314626,"Plate"
-138.96,0.00404,"Qualified",,170.73,"CapPass","Cycle 5",5,3651,"J-5","Alloy 617",314626,"Plate"
-138.98,0.00399,"Qualified",,170.78,"CapPass","Cycle 5",5,3652,"J-5","Alloy 617",314626,"Plate"
-139.11,0.00398,"Qualified",,170.81,"CapPass","Cycle 5",5,3653,"J-5","Alloy 617",314626,"Plate"
-139.23,0.00394,"Qualified",,170.83,"CapPass","Cycle 5",5,3654,"J-5","Alloy 617",314626,"Plate"
-139.39,0.00389,"Qualified",,170.88,"CapPass","Cycle 5",5,3655,"J-5","Alloy 617",314626,"Plate"
-139.63,0.00384,"Qualified",,170.93,"CapPass","Cycle 5",5,3656,"J-5","Alloy 617",314626,"Plate"
-139.73,0.00379,"Qualified",,170.98,"CapPass","Cycle 5",5,3657,"J-5","Alloy 617",314626,"Plate"
-139.96,0.00374,"Qualified",,171.03,"CapPass","Cycle 5",5,3658,"J-5","Alloy 617",314626,"Plate"
-140.13,0.00369,"Qualified",,171.08,"CapPass","Cycle 5",5,3659,"J-5","Alloy 617",314626,"Plate"
-140.41,0.00364,"Qualified",,171.15,"CapPass","Cycle 5",5,3660,"J-5","Alloy 617",314626,"Plate"
-140.54,0.00359,"Qualified",,171.18,"CapPass","Cycle 5",5,3661,"J-5","Alloy 617",314626,"Plate"
-140.79,0.00353,"Qualified",,171.25,"CapPass","Cycle 5",5,3662,"J-5","Alloy 617",314626,"Plate"
-140.88,0.00348,"Qualified",,171.28,"CapPass","Cycle 5",5,3663,"J-5","Alloy 617",314626,"Plate"
-140.90,0.00347,"Qualified",,171.31,"CapPass","Cycle 5",5,3664,"J-5","Alloy 617",314626,"Plate"
-140.97,0.00343,"Qualified",,171.35,"CapPass","Cycle 5",5,3665,"J-5","Alloy 617",314626,"Plate"
-140.99,0.00338,"Qualified",,171.40,"CapPass","Cycle 5",5,3666,"J-5","Alloy 617",314626,"Plate"
-140.97,0.00333,"Qualified",,171.45,"CapPass","Cycle 5",5,3667,"J-5","Alloy 617",314626,"Plate"
-141.12,0.00328,"Qualified",,171.50,"CapPass","Cycle 5",5,3668,"J-5","Alloy 617",314626,"Plate"
-141.29,0.00322,"Qualified",,171.55,"CapPass","Cycle 5",5,3669,"J-5","Alloy 617",314626,"Plate"
-141.40,0.00317,"Qualified",,171.60,"CapPass","Cycle 5",5,3670,"J-5","Alloy 617",314626,"Plate"
-141.70,0.00312,"Qualified",,171.65,"CapPass","Cycle 5",5,3671,"J-5","Alloy 617",314626,"Plate"
-141.81,0.00307,"Qualified",,171.70,"CapPass","Cycle 5",5,3672,"J-5","Alloy 617",314626,"Plate"
-141.96,0.00302,"Qualified",,171.75,"CapPass","Cycle 5",5,3673,"J-5","Alloy 617",314626,"Plate"
-141.91,0.00297,"Qualified",,171.80,"CapPass","Cycle 5",5,3674,"J-5","Alloy 617",314626,"Plate"
-141.89,0.00298,"Qualified",,171.81,"CapPass","Cycle 5",5,3675,"J-5","Alloy 617",314626,"Plate"
-141.95,0.00292,"Qualified",,171.85,"CapPass","Cycle 5",5,3676,"J-5","Alloy 617",314626,"Plate"
-141.82,0.00287,"Qualified",,171.90,"CapPass","Cycle 5",5,3677,"J-5","Alloy 617",314626,"Plate"
-141.92,0.00282,"Qualified",,171.95,"CapPass","Cycle 5",5,3678,"J-5","Alloy 617",314626,"Plate"
-141.90,0.00276,"Qualified",,172.01,"CapPass","Cycle 5",5,3679,"J-5","Alloy 617",314626,"Plate"
-141.87,0.00271,"Qualified",,172.06,"CapPass","Cycle 5",5,3680,"J-5","Alloy 617",314626,"Plate"
-141.91,0.00266,"Qualified",,172.11,"CapPass","Cycle 5",5,3681,"J-5","Alloy 617",314626,"Plate"
-141.99,0.00261,"Qualified",,172.16,"CapPass","Cycle 5",5,3682,"J-5","Alloy 617",314626,"Plate"
-141.99,0.00255,"Qualified",,172.21,"CapPass","Cycle 5",5,3683,"J-5","Alloy 617",314626,"Plate"
-141.96,0.00250,"Qualified",,172.27,"CapPass","Cycle 5",5,3684,"J-5","Alloy 617",314626,"Plate"
-141.99,0.00247,"Qualified",,172.31,"CapPass","Cycle 5",5,3685,"J-5","Alloy 617",314626,"Plate"
-142.06,0.00245,"Qualified",,172.32,"CapPass","Cycle 5",5,3686,"J-5","Alloy 617",314626,"Plate"
-142.34,0.00240,"Qualified",,172.37,"CapPass","Cycle 5",5,3687,"J-5","Alloy 617",314626,"Plate"
-142.52,0.00235,"Qualified",,172.43,"CapPass","Cycle 5",5,3688,"J-5","Alloy 617",314626,"Plate"
-142.63,0.00230,"Qualified",,172.47,"CapPass","Cycle 5",5,3689,"J-5","Alloy 617",314626,"Plate"
-142.76,0.00225,"Qualified",,172.53,"CapPass","Cycle 5",5,3690,"J-5","Alloy 617",314626,"Plate"
-143.13,0.00220,"Qualified",,172.58,"CapPass","Cycle 5",5,3691,"J-5","Alloy 617",314626,"Plate"
-143.19,0.00215,"Qualified",,172.62,"CapPass","Cycle 5",5,3692,"J-5","Alloy 617",314626,"Plate"
-143.43,0.00209,"Qualified",,172.68,"CapPass","Cycle 5",5,3693,"J-5","Alloy 617",314626,"Plate"
-143.57,0.00204,"Qualified",,172.73,"CapPass","Cycle 5",5,3694,"J-5","Alloy 617",314626,"Plate"
-143.74,0.00199,"Qualified",,172.78,"CapPass","Cycle 5",5,3695,"J-5","Alloy 617",314626,"Plate"
-143.67,0.00196,"Qualified",,172.81,"CapPass","Cycle 5",5,3696,"J-5","Alloy 617",314626,"Plate"
-143.82,0.00194,"Qualified",,172.83,"CapPass","Cycle 5",5,3697,"J-5","Alloy 617",314626,"Plate"
-143.86,0.00189,"Qualified",,172.88,"CapPass","Cycle 5",5,3698,"J-5","Alloy 617",314626,"Plate"
-143.83,0.00184,"Qualified",,172.93,"CapPass","Cycle 5",5,3699,"J-5","Alloy 617",314626,"Plate"
-143.93,0.00178,"Qualified",,172.98,"CapPass","Cycle 5",5,3700,"J-5","Alloy 617",314626,"Plate"
-143.96,0.00173,"Qualified",,173.03,"CapPass","Cycle 5",5,3701,"J-5","Alloy 617",314626,"Plate"
-143.98,0.00168,"Qualified",,173.08,"CapPass","Cycle 5",5,3702,"J-5","Alloy 617",314626,"Plate"
-143.92,0.00163,"Qualified",,173.13,"CapPass","Cycle 5",5,3703,"J-5","Alloy 617",314626,"Plate"
-143.76,0.00158,"Qualified",,173.20,"CapPass","Cycle 5",5,3704,"J-5","Alloy 617",314626,"Plate"
-143.76,0.00152,"Qualified",,173.25,"CapPass","Cycle 5",5,3705,"J-5","Alloy 617",314626,"Plate"
-143.93,0.00147,"Qualified",,173.30,"CapPass","Cycle 5",5,3706,"J-5","Alloy 617",314626,"Plate"
-143.78,0.00147,"Qualified",,173.31,"CapPass","Cycle 5",5,3707,"J-5","Alloy 617",314626,"Plate"
-144.01,0.00142,"Qualified",,173.35,"CapPass","Cycle 5",5,3708,"J-5","Alloy 617",314626,"Plate"
-144.24,0.00137,"Qualified",,173.40,"CapPass","Cycle 5",5,3709,"J-5","Alloy 617",314626,"Plate"
-144.18,0.00132,"Qualified",,173.45,"CapPass","Cycle 5",5,3710,"J-5","Alloy 617",314626,"Plate"
-144.17,0.00126,"Qualified",,173.50,"CapPass","Cycle 5",5,3711,"J-5","Alloy 617",314626,"Plate"
-144.38,0.00121,"Qualified",,173.55,"CapPass","Cycle 5",5,3712,"J-5","Alloy 617",314626,"Plate"
-144.50,0.00116,"Qualified",,173.60,"CapPass","Cycle 5",5,3713,"J-5","Alloy 617",314626,"Plate"
-144.70,0.00111,"Qualified",,173.66,"CapPass","Cycle 5",5,3714,"J-5","Alloy 617",314626,"Plate"
-145.16,0.00106,"Qualified",,173.71,"CapPass","Cycle 5",5,3715,"J-5","Alloy 617",314626,"Plate"
-145.38,0.00101,"Qualified",,173.76,"CapPass","Cycle 5",5,3716,"J-5","Alloy 617",314626,"Plate"
-145.45,0.00097,"Qualified",,173.81,"CapPass","Cycle 5",5,3717,"J-5","Alloy 617",314626,"Plate"
-145.58,0.00095,"Qualified",,173.81,"CapPass","Cycle 5",5,3718,"J-5","Alloy 617",314626,"Plate"
-145.67,0.00090,"Qualified",,173.86,"CapPass","Cycle 5",5,3719,"J-5","Alloy 617",314626,"Plate"
-145.90,0.00085,"Qualified",,173.91,"CapPass","Cycle 5",5,3720,"J-5","Alloy 617",314626,"Plate"
-145.82,0.00080,"Qualified",,173.97,"CapPass","Cycle 5",5,3721,"J-5","Alloy 617",314626,"Plate"
-145.96,0.00074,"Qualified",,174.01,"CapPass","Cycle 5",5,3722,"J-5","Alloy 617",314626,"Plate"
-145.90,0.00069,"Qualified",,174.07,"CapPass","Cycle 5",5,3723,"J-5","Alloy 617",314626,"Plate"
-145.84,0.00064,"Qualified",,174.12,"CapPass","Cycle 5",5,3724,"J-5","Alloy 617",314626,"Plate"
-145.86,0.00059,"Qualified",,174.17,"CapPass","Cycle 5",5,3725,"J-5","Alloy 617",314626,"Plate"
-145.82,0.00054,"Qualified",,174.21,"CapPass","Cycle 5",5,3726,"J-5","Alloy 617",314626,"Plate"
-145.75,0.00049,"Qualified",,174.27,"CapPass","Cycle 5",5,3727,"J-5","Alloy 617",314626,"Plate"
-145.71,0.00046,"Qualified",,174.31,"CapPass","Cycle 5",5,3728,"J-5","Alloy 617",314626,"Plate"
-145.70,0.00044,"Qualified",,174.33,"CapPass","Cycle 5",5,3729,"J-5","Alloy 617",314626,"Plate"
-145.63,0.00038,"Qualified",,174.38,"CapPass","Cycle 5",5,3730,"J-5","Alloy 617",314626,"Plate"
-145.59,0.00033,"Qualified",,174.43,"CapPass","Cycle 5",5,3731,"J-5","Alloy 617",314626,"Plate"
-145.58,0.00028,"Qualified",,174.48,"CapPass","Cycle 5",5,3732,"J-5","Alloy 617",314626,"Plate"
-145.70,0.00023,"Qualified",,174.53,"CapPass","Cycle 5",5,3733,"J-5","Alloy 617",314626,"Plate"
-145.65,0.00018,"Qualified",,174.58,"CapPass","Cycle 5",5,3734,"J-5","Alloy 617",314626,"Plate"
-145.74,0.00013,"Qualified",,174.63,"CapPass","Cycle 5",5,3735,"J-5","Alloy 617",314626,"Plate"
-145.96,0.00007,"Qualified",,174.68,"CapPass","Cycle 5",5,3736,"J-5","Alloy 617",314626,"Plate"
-145.92,0.00002,"Qualified",,174.73,"CapPass","Cycle 5",5,3737,"J-5","Alloy 617",314626,"Plate"
-145.76,-0.00003,"Qualified",,174.78,"CapPass","Cycle 5",5,3738,"J-5","Alloy 617",314626,"Plate"
-145.75,-0.00004,"Qualified",,174.81,"CapPass","Cycle 5",5,3739,"J-5","Alloy 617",314626,"Plate"
-145.88,-0.00008,"Qualified",,174.84,"CapPass","Cycle 5",5,3740,"J-5","Alloy 617",314626,"Plate"
-145.82,-0.00013,"Qualified",,174.90,"CapPass","Cycle 5",5,3741,"J-5","Alloy 617",314626,"Plate"
-145.94,-0.00019,"Qualified",,174.95,"CapPass","Cycle 5",5,3742,"J-5","Alloy 617",314626,"Plate"
-146.02,-0.00024,"Qualified",,175.00,"CapPass","Cycle 5",5,3743,"J-5","Alloy 617",314626,"Plate"
-145.91,-0.00029,"Qualified",,175.05,"CapPass","Cycle 5",5,3744,"J-5","Alloy 617",314626,"Plate"
-145.74,-0.00034,"Qualified",,175.10,"CapPass","Cycle 5",5,3745,"J-5","Alloy 617",314626,"Plate"
-145.68,-0.00039,"Qualified",,175.15,"CapPass","Cycle 5",5,3746,"J-5","Alloy 617",314626,"Plate"
-145.79,-0.00044,"Qualified",,175.20,"CapPass","Cycle 5",5,3747,"J-5","Alloy 617",314626,"Plate"
-145.87,-0.00050,"Qualified",,175.25,"CapPass","Cycle 5",5,3748,"J-5","Alloy 617",314626,"Plate"
-146.03,-0.00055,"Qualified",,175.30,"CapPass","Cycle 5",5,3749,"J-5","Alloy 617",314626,"Plate"
-146.14,-0.00054,"Qualified",,175.31,"CapPass","Cycle 5",5,3750,"J-5","Alloy 617",314626,"Plate"
-146.19,-0.00060,"Qualified",,175.35,"CapPass","Cycle 5",5,3751,"J-5","Alloy 617",314626,"Plate"
-146.22,-0.00065,"Qualified",,175.40,"CapPass","Cycle 5",5,3752,"J-5","Alloy 617",314626,"Plate"
-146.40,-0.00070,"Qualified",,175.46,"CapPass","Cycle 5",5,3753,"J-5","Alloy 617",314626,"Plate"
-146.40,-0.00075,"Qualified",,175.50,"CapPass","Cycle 5",5,3754,"J-5","Alloy 617",314626,"Plate"
-146.33,-0.00080,"Qualified",,175.55,"CapPass","Cycle 5",5,3755,"J-5","Alloy 617",314626,"Plate"
-146.20,-0.00085,"Qualified",,175.61,"CapPass","Cycle 5",5,3756,"J-5","Alloy 617",314626,"Plate"
-146.31,-0.00090,"Qualified",,175.66,"CapPass","Cycle 5",5,3757,"J-5","Alloy 617",314626,"Plate"
-146.55,-0.00095,"Qualified",,175.71,"CapPass","Cycle 5",5,3758,"J-5","Alloy 617",314626,"Plate"
-146.86,-0.00100,"Qualified",,175.76,"CapPass","Cycle 5",5,3759,"J-5","Alloy 617",314626,"Plate"
-147.00,-0.00105,"Qualified",,175.81,"CapPass","Cycle 5",5,3760,"J-5","Alloy 617",314626,"Plate"
-147.10,-0.00106,"Qualified",,175.81,"CapPass","Cycle 5",5,3761,"J-5","Alloy 617",314626,"Plate"
-147.20,-0.00111,"Qualified",,175.86,"CapPass","Cycle 5",5,3762,"J-5","Alloy 617",314626,"Plate"
-147.39,-0.00116,"Qualified",,175.91,"CapPass","Cycle 5",5,3763,"J-5","Alloy 617",314626,"Plate"
-147.56,-0.00121,"Qualified",,175.96,"CapPass","Cycle 5",5,3764,"J-5","Alloy 617",314626,"Plate"
-147.57,-0.00126,"Qualified",,176.01,"CapPass","Cycle 5",5,3765,"J-5","Alloy 617",314626,"Plate"
-147.56,-0.00131,"Qualified",,176.06,"CapPass","Cycle 5",5,3766,"J-5","Alloy 617",314626,"Plate"
-147.54,-0.00136,"Qualified",,176.13,"CapPass","Cycle 5",5,3767,"J-5","Alloy 617",314626,"Plate"
-147.54,-0.00141,"Qualified",,176.17,"CapPass","Cycle 5",5,3768,"J-5","Alloy 617",314626,"Plate"
-147.68,-0.00147,"Qualified",,176.23,"CapPass","Cycle 5",5,3769,"J-5","Alloy 617",314626,"Plate"
-147.68,-0.00152,"Qualified",,176.26,"CapPass","Cycle 5",5,3770,"J-5","Alloy 617",314626,"Plate"
-147.84,-0.00155,"Qualified",,176.31,"CapPass","Cycle 5",5,3771,"J-5","Alloy 617",314626,"Plate"
-147.93,-0.00157,"Qualified",,176.33,"CapPass","Cycle 5",5,3772,"J-5","Alloy 617",314626,"Plate"
-148.09,-0.00162,"Qualified",,176.38,"CapPass","Cycle 5",5,3773,"J-5","Alloy 617",314626,"Plate"
-148.18,-0.00167,"Qualified",,176.43,"CapPass","Cycle 5",5,3774,"J-5","Alloy 617",314626,"Plate"
-148.42,-0.00173,"Qualified",,176.48,"CapPass","Cycle 5",5,3775,"J-5","Alloy 617",314626,"Plate"
-148.40,-0.00178,"Qualified",,176.53,"CapPass","Cycle 5",5,3776,"J-5","Alloy 617",314626,"Plate"
-148.41,-0.00183,"Qualified",,176.58,"CapPass","Cycle 5",5,3777,"J-5","Alloy 617",314626,"Plate"
-148.35,-0.00188,"Qualified",,176.64,"CapPass","Cycle 5",5,3778,"J-5","Alloy 617",314626,"Plate"
-148.41,-0.00193,"Qualified",,176.69,"CapPass","Cycle 5",5,3779,"J-5","Alloy 617",314626,"Plate"
-148.63,-0.00198,"Qualified",,176.73,"CapPass","Cycle 5",5,3780,"J-5","Alloy 617",314626,"Plate"
-148.56,-0.00203,"Qualified",,176.78,"CapPass","Cycle 5",5,3781,"J-5","Alloy 617",314626,"Plate"
-148.62,-0.00205,"Qualified",,176.81,"CapPass","Cycle 5",5,3782,"J-5","Alloy 617",314626,"Plate"
-148.60,-0.00208,"Qualified",,176.83,"CapPass","Cycle 5",5,3783,"J-5","Alloy 617",314626,"Plate"
-148.61,-0.00213,"Qualified",,176.88,"CapPass","Cycle 5",5,3784,"J-5","Alloy 617",314626,"Plate"
-148.73,-0.00218,"Qualified",,176.94,"CapPass","Cycle 5",5,3785,"J-5","Alloy 617",314626,"Plate"
-148.76,-0.00224,"Qualified",,176.98,"CapPass","Cycle 5",5,3786,"J-5","Alloy 617",314626,"Plate"
-148.71,-0.00229,"Qualified",,177.03,"CapPass","Cycle 5",5,3787,"J-5","Alloy 617",314626,"Plate"
-148.84,-0.00234,"Qualified",,177.09,"CapPass","Cycle 5",5,3788,"J-5","Alloy 617",314626,"Plate"
-148.80,-0.00239,"Qualified",,177.14,"CapPass","Cycle 5",5,3789,"J-5","Alloy 617",314626,"Plate"
-148.73,-0.00244,"Qualified",,177.20,"CapPass","Cycle 5",5,3790,"J-5","Alloy 617",314626,"Plate"
-148.70,-0.00249,"Qualified",,177.25,"CapPass","Cycle 5",5,3791,"J-5","Alloy 617",314626,"Plate"
-148.58,-0.00255,"Qualified",,177.30,"CapPass","Cycle 5",5,3792,"J-5","Alloy 617",314626,"Plate"
-148.59,-0.00255,"Qualified",,177.31,"CapPass","Cycle 5",5,3793,"J-5","Alloy 617",314626,"Plate"
-148.42,-0.00260,"Qualified",,177.35,"CapPass","Cycle 5",5,3794,"J-5","Alloy 617",314626,"Plate"
-148.44,-0.00265,"Qualified",,177.40,"CapPass","Cycle 5",5,3795,"J-5","Alloy 617",314626,"Plate"
-148.43,-0.00270,"Qualified",,177.45,"CapPass","Cycle 5",5,3796,"J-5","Alloy 617",314626,"Plate"
-148.31,-0.00275,"Qualified",,177.50,"CapPass","Cycle 5",5,3797,"J-5","Alloy 617",314626,"Plate"
-148.36,-0.00281,"Qualified",,177.55,"CapPass","Cycle 5",5,3798,"J-5","Alloy 617",314626,"Plate"
