Repository: js-molina/fatigue-A617

File: data/950C/Strain rate 0.001/2.0% strain/HTM_A19_Cycles_J1.csv (part 6 of 20)
"Stress Mpa","Strain","Qual State","Qual Exceptions","Elapsed Time Sec","Data State","Cycle Label","Cycle","Count","Sample","Alloy","Heat","Material_Form"
-147.57,-0.00138,"Qualified",,176.13,"CapPass","Cycle 5",5,3823,"J-1","Alloy 617",314626,"Plate"
-147.56,-0.00143,"Qualified",,176.18,"CapPass","Cycle 5",5,3824,"J-1","Alloy 617",314626,"Plate"
-147.39,-0.00148,"Qualified",,176.23,"CapPass","Cycle 5",5,3825,"J-1","Alloy 617",314626,"Plate"
-147.22,-0.00153,"Qualified",,176.29,"CapPass","Cycle 5",5,3826,"J-1","Alloy 617",314626,"Plate"
-147.25,-0.00154,"Qualified",,176.31,"CapPass","Cycle 5",5,3827,"J-1","Alloy 617",314626,"Plate"
-147.45,-0.00158,"Qualified",,176.34,"CapPass","Cycle 5",5,3828,"J-1","Alloy 617",314626,"Plate"
-147.66,-0.00163,"Qualified",,176.39,"CapPass","Cycle 5",5,3829,"J-1","Alloy 617",314626,"Plate"
-147.88,-0.00168,"Qualified",,176.43,"CapPass","Cycle 5",5,3830,"J-1","Alloy 617",314626,"Plate"
-148.03,-0.00173,"Qualified",,176.48,"CapPass","Cycle 5",5,3831,"J-1","Alloy 617",314626,"Plate"
-148.15,-0.00178,"Qualified",,176.54,"CapPass","Cycle 5",5,3832,"J-1","Alloy 617",314626,"Plate"
-148.24,-0.00183,"Qualified",,176.58,"CapPass","Cycle 5",5,3833,"J-1","Alloy 617",314626,"Plate"
-148.29,-0.00188,"Qualified",,176.63,"CapPass","Cycle 5",5,3834,"J-1","Alloy 617",314626,"Plate"
-148.28,-0.00193,"Qualified",,176.68,"CapPass","Cycle 5",5,3835,"J-1","Alloy 617",314626,"Plate"
-148.45,-0.00199,"Qualified",,176.74,"CapPass","Cycle 5",5,3836,"J-1","Alloy 617",314626,"Plate"
-148.44,-0.00204,"Qualified",,176.79,"CapPass","Cycle 5",5,3837,"J-1","Alloy 617",314626,"Plate"
-148.49,-0.00205,"Qualified",,176.81,"CapPass","Cycle 5",5,3838,"J-1","Alloy 617",314626,"Plate"
-148.44,-0.00209,"Qualified",,176.84,"CapPass","Cycle 5",5,3839,"J-1","Alloy 617",314626,"Plate"
-148.41,-0.00214,"Qualified",,176.89,"CapPass","Cycle 5",5,3840,"J-1","Alloy 617",314626,"Plate"
-148.45,-0.00219,"Qualified",,176.94,"CapPass","Cycle 5",5,3841,"J-1","Alloy 617",314626,"Plate"
-148.31,-0.00224,"Qualified",,176.99,"CapPass","Cycle 5",5,3842,"J-1","Alloy 617",314626,"Plate"
-148.24,-0.00229,"Qualified",,177.04,"CapPass","Cycle 5",5,3843,"J-1","Alloy 617",314626,"Plate"
-148.13,-0.00234,"Qualified",,177.09,"CapPass","Cycle 5",5,3844,"J-1","Alloy 617",314626,"Plate"
-147.91,-0.00239,"Qualified",,177.14,"CapPass","Cycle 5",5,3845,"J-1","Alloy 617",314626,"Plate"
-148.01,-0.00244,"Qualified",,177.20,"CapPass","Cycle 5",5,3846,"J-1","Alloy 617",314626,"Plate"
-147.87,-0.00249,"Qualified",,177.24,"CapPass","Cycle 5",5,3847,"J-1","Alloy 617",314626,"Plate"
-147.93,-0.00255,"Qualified",,177.30,"CapPass","Cycle 5",5,3848,"J-1","Alloy 617",314626,"Plate"
-147.88,-0.00255,"Qualified",,177.31,"CapPass","Cycle 5",5,3849,"J-1","Alloy 617",314626,"Plate"
-147.98,-0.00260,"Qualified",,177.35,"CapPass","Cycle 5",5,3850,"J-1","Alloy 617",314626,"Plate"
-147.95,-0.00265,"Qualified",,177.40,"CapPass","Cycle 5",5,3851,"J-1","Alloy 617",314626,"Plate"
-147.93,-0.00270,"Qualified",,177.45,"CapPass","Cycle 5",5,3852,"J-1","Alloy 617",314626,"Plate"
-148.15,-0.00275,"Qualified",,177.50,"CapPass","Cycle 5",5,3853,"J-1","Alloy 617",314626,"Plate"
-148.40,-0.00280,"Qualified",,177.55,"CapPass","Cycle 5",5,3854,"J-1","Alloy 617",314626,"Plate"
-148.58,-0.00285,"Qualified",,177.60,"CapPass","Cycle 5",5,3855,"J-1","Alloy 617",314626,"Plate"
-148.72,-0.00290,"Qualified",,177.65,"CapPass","Cycle 5",5,3856,"J-1","Alloy 617",314626,"Plate"
-148.76,-0.00295,"Qualified",,177.70,"CapPass","Cycle 5",5,3857,"J-1","Alloy 617",314626,"Plate"
-148.85,-0.00300,"Qualified",,177.76,"CapPass","Cycle 5",5,3858,"J-1","Alloy 617",314626,"Plate"
-148.94,-0.00305,"Qualified",,177.81,"CapPass","Cycle 5",5,3859,"J-1","Alloy 617",314626,"Plate"
-148.86,-0.00306,"Qualified",,177.81,"CapPass","Cycle 5",5,3860,"J-1","Alloy 617",314626,"Plate"
-149.10,-0.00311,"Qualified",,177.86,"CapPass","Cycle 5",5,3861,"J-1","Alloy 617",314626,"Plate"
-149.25,-0.00316,"Qualified",,177.91,"CapPass","Cycle 5",5,3862,"J-1","Alloy 617",314626,"Plate"
-149.24,-0.00321,"Qualified",,177.95,"CapPass","Cycle 5",5,3863,"J-1","Alloy 617",314626,"Plate"
-149.16,-0.00326,"Qualified",,178.01,"CapPass","Cycle 5",5,3864,"J-1","Alloy 617",314626,"Plate"
-149.05,-0.00331,"Qualified",,178.06,"CapPass","Cycle 5",5,3865,"J-1","Alloy 617",314626,"Plate"
-149.24,-0.00336,"Qualified",,178.11,"CapPass","Cycle 5",5,3866,"J-1","Alloy 617",314626,"Plate"
-149.35,-0.00341,"Qualified",,178.16,"CapPass","Cycle 5",5,3867,"J-1","Alloy 617",314626,"Plate"
-149.58,-0.00346,"Qualified",,178.21,"CapPass","Cycle 5",5,3868,"J-1","Alloy 617",314626,"Plate"
-149.54,-0.00352,"Qualified",,178.26,"CapPass","Cycle 5",5,3869,"J-1","Alloy 617",314626,"Plate"
-149.29,-0.00355,"Qualified",,178.31,"CapPass","Cycle 5",5,3870,"J-1","Alloy 617",314626,"Plate"
-149.40,-0.00357,"Qualified",,178.31,"CapPass","Cycle 5",5,3871,"J-1","Alloy 617",314626,"Plate"
-149.44,-0.00362,"Qualified",,178.36,"CapPass","Cycle 5",5,3872,"J-1","Alloy 617",314626,"Plate"
-149.50,-0.00367,"Qualified",,178.41,"CapPass","Cycle 5",5,3873,"J-1","Alloy 617",314626,"Plate"
-149.42,-0.00372,"Qualified",,178.46,"CapPass","Cycle 5",5,3874,"J-1","Alloy 617",314626,"Plate"
-149.45,-0.00377,"Qualified",,178.51,"CapPass","Cycle 5",5,3875,"J-1","Alloy 617",314626,"Plate"
-149.44,-0.00382,"Qualified",,178.56,"CapPass","Cycle 5",5,3876,"J-1","Alloy 617",314626,"Plate"
-149.33,-0.00387,"Qualified",,178.61,"CapPass","Cycle 5",5,3877,"J-1","Alloy 617",314626,"Plate"
-149.10,-0.00392,"Qualified",,178.67,"CapPass","Cycle 5",5,3878,"J-1","Alloy 617",314626,"Plate"
-149.32,-0.00397,"Qualified",,178.72,"CapPass","Cycle 5",5,3879,"J-1","Alloy 617",314626,"Plate"
-149.27,-0.00402,"Qualified",,178.76,"CapPass","Cycle 5",5,3880,"J-1","Alloy 617",314626,"Plate"
-149.26,-0.00406,"Qualified",,178.81,"CapPass","Cycle 5",5,3881,"J-1","Alloy 617",314626,"Plate"
-149.28,-0.00407,"Qualified",,178.83,"CapPass","Cycle 5",5,3882,"J-1","Alloy 617",314626,"Plate"
-149.32,-0.00413,"Qualified",,178.88,"CapPass","Cycle 5",5,3883,"J-1","Alloy 617",314626,"Plate"
-149.36,-0.00418,"Qualified",,178.93,"CapPass","Cycle 5",5,3884,"J-1","Alloy 617",314626,"Plate"
-149.43,-0.00423,"Qualified",,178.98,"CapPass","Cycle 5",5,3885,"J-1","Alloy 617",314626,"Plate"
-149.58,-0.00428,"Qualified",,179.03,"CapPass","Cycle 5",5,3886,"J-1","Alloy 617",314626,"Plate"
-149.65,-0.00433,"Qualified",,179.07,"CapPass","Cycle 5",5,3887,"J-1","Alloy 617",314626,"Plate"
-149.59,-0.00438,"Qualified",,179.13,"CapPass","Cycle 5",5,3888,"J-1","Alloy 617",314626,"Plate"
-149.52,-0.00443,"Qualified",,179.18,"CapPass","Cycle 5",5,3889,"J-1","Alloy 617",314626,"Plate"
-149.52,-0.00448,"Qualified",,179.23,"CapPass","Cycle 5",5,3890,"J-1","Alloy 617",314626,"Plate"
-149.74,-0.00453,"Qualified",,179.28,"CapPass","Cycle 5",5,3891,"J-1","Alloy 617",314626,"Plate"
-149.73,-0.00456,"Qualified",,179.31,"CapPass","Cycle 5",5,3892,"J-1","Alloy 617",314626,"Plate"
-150.01,-0.00459,"Qualified",,179.33,"CapPass","Cycle 5",5,3893,"J-1","Alloy 617",314626,"Plate"
-150.13,-0.00464,"Qualified",,179.38,"CapPass","Cycle 5",5,3894,"J-1","Alloy 617",314626,"Plate"
-150.01,-0.00469,"Qualified",,179.43,"CapPass","Cycle 5",5,3895,"J-1","Alloy 617",314626,"Plate"
-150.05,-0.00474,"Qualified",,179.48,"CapPass","Cycle 5",5,3896,"J-1","Alloy 617",314626,"Plate"
-149.97,-0.00479,"Qualified",,179.54,"CapPass","Cycle 5",5,3897,"J-1","Alloy 617",314626,"Plate"
-150.17,-0.00484,"Qualified",,179.59,"CapPass","Cycle 5",5,3898,"J-1","Alloy 617",314626,"Plate"
-150.13,-0.00489,"Qualified",,179.64,"CapPass","Cycle 5",5,3899,"J-1","Alloy 617",314626,"Plate"
-150.25,-0.00494,"Qualified",,179.68,"CapPass","Cycle 5",5,3900,"J-1","Alloy 617",314626,"Plate"
-150.30,-0.00499,"Qualified",,179.73,"CapPass","Cycle 5",5,3901,"J-1","Alloy 617",314626,"Plate"
-150.09,-0.00504,"Qualified",,179.78,"CapPass","Cycle 5",5,3902,"J-1","Alloy 617",314626,"Plate"
-150.02,-0.00506,"Qualified",,179.81,"CapPass","Cycle 5",5,3903,"J-1","Alloy 617",314626,"Plate"
-149.96,-0.00509,"Qualified",,179.84,"CapPass","Cycle 5",5,3904,"J-1","Alloy 617",314626,"Plate"
-149.88,-0.00515,"Qualified",,179.89,"CapPass","Cycle 5",5,3905,"J-1","Alloy 617",314626,"Plate"
-149.96,-0.00520,"Qualified",,179.94,"CapPass","Cycle 5",5,3906,"J-1","Alloy 617",314626,"Plate"
-149.83,-0.00525,"Qualified",,179.99,"CapPass","Cycle 5",5,3907,"J-1","Alloy 617",314626,"Plate"
-149.92,-0.00530,"Qualified",,180.04,"CapPass","Cycle 5",5,3908,"J-1","Alloy 617",314626,"Plate"
-149.80,-0.00535,"Qualified",,180.09,"CapPass","Cycle 5",5,3909,"J-1","Alloy 617",314626,"Plate"
-149.82,-0.00540,"Qualified",,180.14,"CapPass","Cycle 5",5,3910,"J-1","Alloy 617",314626,"Plate"
-149.91,-0.00545,"Qualified",,180.20,"CapPass","Cycle 5",5,3911,"J-1","Alloy 617",314626,"Plate"
-149.92,-0.00551,"Qualified",,180.24,"CapPass","Cycle 5",5,3912,"J-1","Alloy 617",314626,"Plate"
-149.93,-0.00556,"Qualified",,180.29,"CapPass","Cycle 5",5,3913,"J-1","Alloy 617",314626,"Plate"
-149.74,-0.00556,"Qualified",,180.31,"CapPass","Cycle 5",5,3914,"J-1","Alloy 617",314626,"Plate"
-149.88,-0.00561,"Qualified",,180.34,"CapPass","Cycle 5",5,3915,"J-1","Alloy 617",314626,"Plate"
-149.68,-0.00566,"Qualified",,180.40,"CapPass","Cycle 5",5,3916,"J-1","Alloy 617",314626,"Plate"
-149.62,-0.00571,"Qualified",,180.45,"CapPass","Cycle 5",5,3917,"J-1","Alloy 617",314626,"Plate"
-149.55,-0.00576,"Qualified",,180.50,"CapPass","Cycle 5",5,3918,"J-1","Alloy 617",314626,"Plate"
-149.65,-0.00581,"Qualified",,180.55,"CapPass","Cycle 5",5,3919,"J-1","Alloy 617",314626,"Plate"
-149.79,-0.00586,"Qualified",,180.61,"CapPass","Cycle 5",5,3920,"J-1","Alloy 617",314626,"Plate"
-149.84,-0.00592,"Qualified",,180.66,"CapPass","Cycle 5",5,3921,"J-1","Alloy 617",314626,"Plate"
-149.89,-0.00597,"Qualified",,180.71,"CapPass","Cycle 5",5,3922,"J-1","Alloy 617",314626,"Plate"
-150.00,-0.00602,"Qualified",,180.76,"CapPass","Cycle 5",5,3923,"J-1","Alloy 617",314626,"Plate"
-150.10,-0.00606,"Qualified",,180.81,"CapPass","Cycle 5",5,3924,"J-1","Alloy 617",314626,"Plate"
-150.15,-0.00607,"Qualified",,180.81,"CapPass","Cycle 5",5,3925,"J-1","Alloy 617",314626,"Plate"
-150.33,-0.00612,"Qualified",,180.86,"CapPass","Cycle 5",5,3926,"J-1","Alloy 617",314626,"Plate"
-150.31,-0.00617,"Qualified",,180.91,"CapPass","Cycle 5",5,3927,"J-1","Alloy 617",314626,"Plate"
-150.37,-0.00622,"Qualified",,180.96,"CapPass","Cycle 5",5,3928,"J-1","Alloy 617",314626,"Plate"
-150.47,-0.00628,"Qualified",,181.01,"CapPass","Cycle 5",5,3929,"J-1","Alloy 617",314626,"Plate"
-150.51,-0.00633,"Qualified",,181.06,"CapPass","Cycle 5",5,3930,"J-1","Alloy 617",314626,"Plate"
-150.67,-0.00638,"Qualified",,181.11,"CapPass","Cycle 5",5,3931,"J-1","Alloy 617",314626,"Plate"
-150.79,-0.00643,"Qualified",,181.16,"CapPass","Cycle 5",5,3932,"J-1","Alloy 617",314626,"Plate"
-150.86,-0.00648,"Qualified",,181.22,"CapPass","Cycle 5",5,3933,"J-1","Alloy 617",314626,"Plate"
-150.98,-0.00653,"Qualified",,181.27,"CapPass","Cycle 5",5,3934,"J-1","Alloy 617",314626,"Plate"
-151.05,-0.00656,"Qualified",,181.31,"CapPass","Cycle 5",5,3935,"J-1","Alloy 617",314626,"Plate"
-151.10,-0.00658,"Qualified",,181.32,"CapPass","Cycle 5",5,3936,"J-1","Alloy 617",314626,"Plate"
-151.14,-0.00663,"Qualified",,181.37,"CapPass","Cycle 5",5,3937,"J-1","Alloy 617",314626,"Plate"
-151.31,-0.00668,"Qualified",,181.42,"CapPass","Cycle 5",5,3938,"J-1","Alloy 617",314626,"Plate"
-151.25,-0.00673,"Qualified",,181.48,"CapPass","Cycle 5",5,3939,"J-1","Alloy 617",314626,"Plate"
-151.20,-0.00678,"Qualified",,181.53,"CapPass","Cycle 5",5,3940,"J-1","Alloy 617",314626,"Plate"
-151.35,-0.00684,"Qualified",,181.58,"CapPass","Cycle 5",5,3941,"J-1","Alloy 617",314626,"Plate"
-151.36,-0.00689,"Qualified",,181.63,"CapPass","Cycle 5",5,3942,"J-1","Alloy 617",314626,"Plate"
-151.28,-0.00694,"Qualified",,181.68,"CapPass","Cycle 5",5,3943,"J-1","Alloy 617",314626,"Plate"
-151.15,-0.00699,"Qualified",,181.73,"CapPass","Cycle 5",5,3944,"J-1","Alloy 617",314626,"Plate"
-151.23,-0.00704,"Qualified",,181.78,"CapPass","Cycle 5",5,3945,"J-1","Alloy 617",314626,"Plate"
-151.11,-0.00707,"Qualified",,181.81,"CapPass","Cycle 5",5,3946,"J-1","Alloy 617",314626,"Plate"
-151.22,-0.00709,"Qualified",,181.83,"CapPass","Cycle 5",5,3947,"J-1","Alloy 617",314626,"Plate"
-151.28,-0.00714,"Qualified",,181.88,"CapPass","Cycle 5",5,3948,"J-1","Alloy 617",314626,"Plate"
-151.23,-0.00719,"Qualified",,181.93,"CapPass","Cycle 5",5,3949,"J-1","Alloy 617",314626,"Plate"
-151.25,-0.00725,"Qualified",,181.98,"CapPass","Cycle 5",5,3950,"J-1","Alloy 617",314626,"Plate"
-151.08,-0.00730,"Qualified",,182.03,"CapPass","Cycle 5",5,3951,"J-1","Alloy 617",314626,"Plate"
-151.19,-0.00735,"Qualified",,182.08,"CapPass","Cycle 5",5,3952,"J-1","Alloy 617",314626,"Plate"
-151.09,-0.00740,"Qualified",,182.13,"CapPass","Cycle 5",5,3953,"J-1","Alloy 617",314626,"Plate"
-151.16,-0.00745,"Qualified",,182.18,"CapPass","Cycle 5",5,3954,"J-1","Alloy 617",314626,"Plate"
-151.21,-0.00750,"Qualified",,182.24,"CapPass","Cycle 5",5,3955,"J-1","Alloy 617",314626,"Plate"
-151.18,-0.00755,"Qualified",,182.29,"CapPass","Cycle 5",5,3956,"J-1","Alloy 617",314626,"Plate"
-151.23,-0.00756,"Qualified",,182.31,"CapPass","Cycle 5",5,3957,"J-1","Alloy 617",314626,"Plate"
-151.27,-0.00760,"Qualified",,182.33,"CapPass","Cycle 5",5,3958,"J-1","Alloy 617",314626,"Plate"
-151.36,-0.00765,"Qualified",,182.39,"CapPass","Cycle 5",5,3959,"J-1","Alloy 617",314626,"Plate"
-151.59,-0.00770,"Qualified",,182.44,"CapPass","Cycle 5",5,3960,"J-1","Alloy 617",314626,"Plate"
-151.80,-0.00775,"Qualified",,182.49,"CapPass","Cycle 5",5,3961,"J-1","Alloy 617",314626,"Plate"
-151.97,-0.00780,"Qualified",,182.54,"CapPass","Cycle 5",5,3962,"J-1","Alloy 617",314626,"Plate"
-152.07,-0.00786,"Qualified",,182.59,"CapPass","Cycle 5",5,3963,"J-1","Alloy 617",314626,"Plate"
-152.22,-0.00791,"Qualified",,182.64,"CapPass","Cycle 5",5,3964,"J-1","Alloy 617",314626,"Plate"
-152.35,-0.00796,"Qualified",,182.69,"CapPass","Cycle 5",5,3965,"J-1","Alloy 617",314626,"Plate"
-152.36,-0.00801,"Qualified",,182.74,"CapPass","Cycle 5",5,3966,"J-1","Alloy 617",314626,"Plate"
-152.43,-0.00806,"Qualified",,182.79,"CapPass","Cycle 5",5,3967,"J-1","Alloy 617",314626,"Plate"
-152.36,-0.00807,"Qualified",,182.81,"CapPass","Cycle 5",5,3968,"J-1","Alloy 617",314626,"Plate"
-152.37,-0.00811,"Qualified",,182.84,"CapPass","Cycle 5",5,3969,"J-1","Alloy 617",314626,"Plate"
-152.38,-0.00816,"Qualified",,182.89,"CapPass","Cycle 5",5,3970,"J-1","Alloy 617",314626,"Plate"
-152.26,-0.00821,"Qualified",,182.94,"CapPass","Cycle 5",5,3971,"J-1","Alloy 617",314626,"Plate"
-151.99,-0.00826,"Qualified",,182.99,"CapPass","Cycle 5",5,3972,"J-1","Alloy 617",314626,"Plate"
-151.67,-0.00831,"Qualified",,183.05,"CapPass","Cycle 5",5,3973,"J-1","Alloy 617",314626,"Plate"
-151.71,-0.00837,"Qualified",,183.10,"CapPass","Cycle 5",5,3974,"J-1","Alloy 617",314626,"Plate"
-151.62,-0.00842,"Qualified",,183.16,"CapPass","Cycle 5",5,3975,"J-1","Alloy 617",314626,"Plate"
-151.76,-0.00847,"Qualified",,183.21,"CapPass","Cycle 5",5,3976,"J-1","Alloy 617",314626,"Plate"
-151.85,-0.00852,"Qualified",,183.26,"CapPass","Cycle 5",5,3977,"J-1","Alloy 617",314626,"Plate"
-151.86,-0.00857,"Qualified",,183.31,"CapPass","Cycle 5",5,3978,"J-1","Alloy 617",314626,"Plate"
-151.88,-0.00857,"Qualified",,183.31,"CapPass","Cycle 5",5,3979,"J-1","Alloy 617",314626,"Plate"
-151.94,-0.00862,"Qualified",,183.36,"CapPass","Cycle 5",5,3980,"J-1","Alloy 617",314626,"Plate"
-152.07,-0.00867,"Qualified",,183.41,"CapPass","Cycle 5",5,3981,"J-1","Alloy 617",314626,"Plate"
-152.10,-0.00873,"Qualified",,183.46,"CapPass","Cycle 5",5,3982,"J-1","Alloy 617",314626,"Plate"
-152.05,-0.00878,"Qualified",,183.51,"CapPass","Cycle 5",5,3983,"J-1","Alloy 617",314626,"Plate"
-152.14,-0.00883,"Qualified",,183.56,"CapPass","Cycle 5",5,3984,"J-1","Alloy 617",314626,"Plate"
-152.29,-0.00888,"Qualified",,183.61,"CapPass","Cycle 5",5,3985,"J-1","Alloy 617",314626,"Plate"
-152.20,-0.00893,"Qualified",,183.66,"CapPass","Cycle 5",5,3986,"J-1","Alloy 617",314626,"Plate"
-152.28,-0.00898,"Qualified",,183.71,"CapPass","Cycle 5",5,3987,"J-1","Alloy 617",314626,"Plate"
-152.44,-0.00903,"Qualified",,183.76,"CapPass","Cycle 5",5,3988,"J-1","Alloy 617",314626,"Plate"
-152.53,-0.00907,"Qualified",,183.81,"CapPass","Cycle 5",5,3989,"J-1","Alloy 617",314626,"Plate"
-152.58,-0.00908,"Qualified",,183.81,"CapPass","Cycle 5",5,3990,"J-1","Alloy 617",314626,"Plate"
-152.66,-0.00913,"Qualified",,183.86,"CapPass","Cycle 5",5,3991,"J-1","Alloy 617",314626,"Plate"
-152.69,-0.00918,"Qualified",,183.91,"CapPass","Cycle 5",5,3992,"J-1","Alloy 617",314626,"Plate"
-152.66,-0.00923,"Qualified",,183.96,"CapPass","Cycle 5",5,3993,"J-1","Alloy 617",314626,"Plate"
-152.67,-0.00929,"Qualified",,184.01,"CapPass","Cycle 5",5,3994,"J-1","Alloy 617",314626,"Plate"
-152.68,-0.00934,"Qualified",,184.06,"CapPass","Cycle 5",5,3995,"J-1","Alloy 617",314626,"Plate"
-152.82,-0.00939,"Qualified",,184.11,"CapPass","Cycle 5",5,3996,"J-1","Alloy 617",314626,"Plate"
-152.65,-0.00944,"Qualified",,184.17,"CapPass","Cycle 5",5,3997,"J-1","Alloy 617",314626,"Plate"
-152.60,-0.00949,"Qualified",,184.21,"CapPass","Cycle 5",5,3998,"J-1","Alloy 617",314626,"Plate"
-152.50,-0.00954,"Qualified",,184.27,"CapPass","Cycle 5",5,3999,"J-1","Alloy 617",314626,"Plate"
-152.50,-0.00957,"Qualified",,184.31,"CapPass","Cycle 5",5,4000,"J-1","Alloy 617",314626,"Plate"
-152.53,-0.00959,"Qualified",,184.31,"CapPass","Cycle 5",5,4001,"J-1","Alloy 617",314626,"Plate"
-152.46,-0.00964,"Qualified",,184.37,"CapPass","Cycle 5",5,4002,"J-1","Alloy 617",314626,"Plate"
-152.34,-0.00969,"Qualified",,184.42,"CapPass","Cycle 5",5,4003,"J-1","Alloy 617",314626,"Plate"
-152.27,-0.00974,"Qualified",,184.47,"CapPass","Cycle 5",5,4004,"J-1","Alloy 617",314626,"Plate"
-152.21,-0.00979,"Qualified",,184.53,"CapPass","Cycle 5",5,4005,"J-1","Alloy 617",314626,"Plate"
-152.18,-0.00985,"Qualified",,184.58,"CapPass","Cycle 5",5,4006,"J-1","Alloy 617",314626,"Plate"
-152.12,-0.00990,"Qualified",,184.63,"CapPass","Cycle 5",5,4007,"J-1","Alloy 617",314626,"Plate"
-152.25,-0.00995,"Qualified",,184.68,"CapPass","Cycle 5",5,4008,"J-1","Alloy 617",314626,"Plate"
-152.15,-0.01000,"Qualified",,184.73,"CapPass","Cycle 5",5,4009,"J-1","Alloy 617",314626,"Plate"
-147.49,-0.01004,"Qualified",,184.81,"CapPass","Cycle 5",5,4010,"J-1","Alloy 617",314626,"Plate"
-146.69,-0.01005,"Qualified",,184.81,"CapPass","Cycle 5",5,4011,"J-1","Alloy 617",314626,"Plate"
-132.29,-0.01000,"Qualified",,184.88,"CapPass","Cycle 5",5,4012,"J-1","Alloy 617",314626,"Plate"
-123.08,-0.00995,"Qualified",,184.92,"CapPass","Cycle 5",5,4013,"J-1","Alloy 617",314626,"Plate"
-114.13,-0.00990,"Qualified",,184.95,"CapPass","Cycle 5",5,4014,"J-1","Alloy 617",314626,"Plate"
-105.97,-0.00985,"Qualified",,184.99,"CapPass","Cycle 5",5,4015,"J-1","Alloy 617",314626,"Plate"
-98.90,-0.00979,"Qualified",,185.02,"CapPass","Cycle 5",5,4016,"J-1","Alloy 617",314626,"Plate"
-90.80,-0.00974,"Qualified",,185.07,"CapPass","Cycle 5",5,4017,"J-1","Alloy 617",314626,"Plate"
-84.63,-0.00969,"Qualified",,185.10,"CapPass","Cycle 5",5,4018,"J-1","Alloy 617",314626,"Plate"
-77.90,-0.00964,"Qualified",,185.15,"CapPass","Cycle 5",5,4019,"J-1","Alloy 617",314626,"Plate"
-70.04,-0.00959,"Qualified",,185.22,"CapPass","Cycle 5",5,4020,"J-1","Alloy 617",314626,"Plate"
-64.10,-0.00954,"Qualified",,185.27,"CapPass","Cycle 5",5,4021,"J-1","Alloy 617",314626,"Plate"
-59.51,-0.00951,"Qualified",,185.31,"CapPass","Cycle 5",5,4022,"J-1","Alloy 617",314626,"Plate"
-57.98,-0.00949,"Qualified",,185.32,"CapPass","Cycle 5",5,4023,"J-1","Alloy 617",314626,"Plate"
-51.03,-0.00944,"Qualified",,185.38,"CapPass","Cycle 5",5,4024,"J-1","Alloy 617",314626,"Plate"
-45.10,-0.00939,"Qualified",,185.43,"CapPass","Cycle 5",5,4025,"J-1","Alloy 617",314626,"Plate"
-39.22,-0.00934,"Qualified",,185.49,"CapPass","Cycle 5",5,4026,"J-1","Alloy 617",314626,"Plate"
-33.83,-0.00929,"Qualified",,185.54,"CapPass","Cycle 5",5,4027,"J-1","Alloy 617",314626,"Plate"
-28.03,-0.00924,"Qualified",,185.59,"CapPass","Cycle 5",5,4028,"J-1","Alloy 617",314626,"Plate"
-21.64,-0.00919,"Qualified",,185.65,"CapPass","Cycle 5",5,4029,"J-1","Alloy 617",314626,"Plate"
-16.07,-0.00913,"Qualified",,185.70,"CapPass","Cycle 5",5,4030,"J-1","Alloy 617",314626,"Plate"
-10.73,-0.00908,"Qualified",,185.75,"CapPass","Cycle 5",5,4031,"J-1","Alloy 617",314626,"Plate"
-5.08,-0.00904,"Qualified",,185.81,"CapPass","Cycle 5",5,4032,"J-1","Alloy 617",314626,"Plate"
-4.20,-0.00903,"Qualified",,185.82,"CapPass","Cycle 5",5,4033,"J-1","Alloy 617",314626,"Plate"
1.28,-0.00898,"Qualified",,185.87,"CapPass","Cycle 5",5,4034,"J-1","Alloy 617",314626,"Plate"
6.43,-0.00893,"Qualified",,185.92,"CapPass","Cycle 5",5,4035,"J-1","Alloy 617",314626,"Plate"
11.40,-0.00888,"Qualified",,185.97,"CapPass","Cycle 5",5,4036,"J-1","Alloy 617",314626,"Plate"
16.59,-0.00883,"Qualified",,186.02,"CapPass","Cycle 5",5,4037,"J-1","Alloy 617",314626,"Plate"
22.43,-0.00878,"Qualified",,186.08,"CapPass","Cycle 5",5,4038,"J-1","Alloy 617",314626,"Plate"
27.27,-0.00873,"Qualified",,186.13,"CapPass","Cycle 5",5,4039,"J-1","Alloy 617",314626,"Plate"
30.92,-0.00868,"Qualified",,186.20,"CapPass","Cycle 5",5,4040,"J-1","Alloy 617",314626,"Plate"
34.71,-0.00863,"Qualified",,186.29,"CapPass","Cycle 5",5,4041,"J-1","Alloy 617",314626,"Plate"
35.89,-0.00862,"Qualified",,186.31,"CapPass","Cycle 5",5,4042,"J-1","Alloy 617",314626,"Plate"
41.23,-0.00858,"Qualified",,186.36,"CapPass","Cycle 5",5,4043,"J-1","Alloy 617",314626,"Plate"
46.27,-0.00852,"Qualified",,186.40,"CapPass","Cycle 5",5,4044,"J-1","Alloy 617",314626,"Plate"
51.02,-0.00847,"Qualified",,186.44,"CapPass","Cycle 5",5,4045,"J-1","Alloy 617",314626,"Plate"
56.12,-0.00842,"Qualified",,186.49,"CapPass","Cycle 5",5,4046,"J-1","Alloy 617",314626,"Plate"
60.24,-0.00837,"Qualified",,186.54,"CapPass","Cycle 5",5,4047,"J-1","Alloy 617",314626,"Plate"
64.20,-0.00832,"Qualified",,186.60,"CapPass","Cycle 5",5,4048,"J-1","Alloy 617",314626,"Plate"
68.00,-0.00827,"Qualified",,186.67,"CapPass","Cycle 5",5,4049,"J-1","Alloy 617",314626,"Plate"
72.29,-0.00822,"Qualified",,186.73,"CapPass","Cycle 5",5,4050,"J-1","Alloy 617",314626,"Plate"
76.10,-0.00817,"Qualified",,186.79,"CapPass","Cycle 5",5,4051,"J-1","Alloy 617",314626,"Plate"
77.33,-0.00816,"Qualified",,186.81,"CapPass","Cycle 5",5,4052,"J-1","Alloy 617",314626,"Plate"
80.35,-0.00812,"Qualified",,186.85,"CapPass","Cycle 5",5,4053,"J-1","Alloy 617",314626,"Plate"
84.16,-0.00807,"Qualified",,186.90,"CapPass","Cycle 5",5,4054,"J-1","Alloy 617",314626,"Plate"
89.21,-0.00802,"Qualified",,186.96,"CapPass","Cycle 5",5,4055,"J-1","Alloy 617",314626,"Plate"
93.61,-0.00796,"Qualified",,187.00,"CapPass","Cycle 5",5,4056,"J-1","Alloy 617",314626,"Plate"
98.38,-0.00791,"Qualified",,187.04,"CapPass","Cycle 5",5,4057,"J-1","Alloy 617",314626,"Plate"
103.55,-0.00786,"Qualified",,187.07,"CapPass","Cycle 5",5,4058,"J-1","Alloy 617",314626,"Plate"
107.86,-0.00781,"Qualified",,187.10,"CapPass","Cycle 5",5,4059,"J-1","Alloy 617",314626,"Plate"
112.02,-0.00776,"Qualified",,187.13,"CapPass","Cycle 5",5,4060,"J-1","Alloy 617",314626,"Plate"
115.82,-0.00771,"Qualified",,187.17,"CapPass","Cycle 5",5,4061,"J-1","Alloy 617",314626,"Plate"
119.02,-0.00766,"Qualified",,187.20,"CapPass","Cycle 5",5,4062,"J-1","Alloy 617",314626,"Plate"
121.69,-0.00761,"Qualified",,187.24,"CapPass","Cycle 5",5,4063,"J-1","Alloy 617",314626,"Plate"
124.21,-0.00755,"Qualified",,187.28,"CapPass","Cycle 5",5,4064,"J-1","Alloy 617",314626,"Plate"
125.26,-0.00753,"Qualified",,187.31,"CapPass","Cycle 5",5,4065,"J-1","Alloy 617",314626,"Plate"
126.31,-0.00750,"Qualified",,187.33,"CapPass","Cycle 5",5,4066,"J-1","Alloy 617",314626,"Plate"
127.98,-0.00745,"Qualified",,187.38,"CapPass","Cycle 5",5,4067,"J-1","Alloy 617",314626,"Plate"
129.14,-0.00740,"Qualified",,187.42,"CapPass","Cycle 5",5,4068,"J-1","Alloy 617",314626,"Plate"
130.38,-0.00735,"Qualified",,187.47,"CapPass","Cycle 5",5,4069,"J-1","Alloy 617",314626,"Plate"
131.53,-0.00730,"Qualified",,187.52,"CapPass","Cycle 5",5,4070,"J-1","Alloy 617",314626,"Plate"
132.41,-0.00725,"Qualified",,187.57,"CapPass","Cycle 5",5,4071,"J-1","Alloy 617",314626,"Plate"
133.29,-0.00720,"Qualified",,187.62,"CapPass","Cycle 5",5,4072,"J-1","Alloy 617",314626,"Plate"
134.04,-0.00714,"Qualified",,187.67,"CapPass","Cycle 5",5,4073,"J-1","Alloy 617",314626,"Plate"
134.86,-0.00709,"Qualified",,187.72,"CapPass","Cycle 5",5,4074,"J-1","Alloy 617",314626,"Plate"
135.45,-0.00704,"Qualified",,187.77,"CapPass","Cycle 5",5,4075,"J-1","Alloy 617",314626,"Plate"
135.97,-0.00700,"Qualified",,187.81,"CapPass","Cycle 5",5,4076,"J-1","Alloy 617",314626,"Plate"
136.04,-0.00699,"Qualified",,187.82,"CapPass","Cycle 5",5,4077,"J-1","Alloy 617",314626,"Plate"
136.53,-0.00694,"Qualified",,187.87,"CapPass","Cycle 5",5,4078,"J-1","Alloy 617",314626,"Plate"
136.87,-0.00689,"Qualified",,187.92,"CapPass","Cycle 5",5,4079,"J-1","Alloy 617",314626,"Plate"
137.16,-0.00684,"Qualified",,187.97,"CapPass","Cycle 5",5,4080,"J-1","Alloy 617",314626,"Plate"
137.42,-0.00679,"Qualified",,188.02,"CapPass","Cycle 5",5,4081,"J-1","Alloy 617",314626,"Plate"
137.65,-0.00674,"Qualified",,188.07,"CapPass","Cycle 5",5,4082,"J-1","Alloy 617",314626,"Plate"
138.00,-0.00668,"Qualified",,188.12,"CapPass","Cycle 5",5,4083,"J-1","Alloy 617",314626,"Plate"
138.18,-0.00663,"Qualified",,188.17,"CapPass","Cycle 5",5,4084,"J-1","Alloy 617",314626,"Plate"
138.50,-0.00658,"Qualified",,188.22,"CapPass","Cycle 5",5,4085,"J-1","Alloy 617",314626,"Plate"
138.77,-0.00653,"Qualified",,188.27,"CapPass","Cycle 5",5,4086,"J-1","Alloy 617",314626,"Plate"
138.76,-0.00649,"Qualified",,188.31,"CapPass","Cycle 5",5,4087,"J-1","Alloy 617",314626,"Plate"
138.96,-0.00648,"Qualified",,188.32,"CapPass","Cycle 5",5,4088,"J-1","Alloy 617",314626,"Plate"
139.03,-0.00643,"Qualified",,188.37,"CapPass","Cycle 5",5,4089,"J-1","Alloy 617",314626,"Plate"
139.17,-0.00638,"Qualified",,188.42,"CapPass","Cycle 5",5,4090,"J-1","Alloy 617",314626,"Plate"
139.10,-0.00633,"Qualified",,188.47,"CapPass","Cycle 5",5,4091,"J-1","Alloy 617",314626,"Plate"
139.29,-0.00628,"Qualified",,188.53,"CapPass","Cycle 5",5,4092,"J-1","Alloy 617",314626,"Plate"
139.47,-0.00622,"Qualified",,188.58,"CapPass","Cycle 5",5,4093,"J-1","Alloy 617",314626,"Plate"
139.77,-0.00617,"Qualified",,188.63,"CapPass","Cycle 5",5,4094,"J-1","Alloy 617",314626,"Plate"
139.91,-0.00612,"Qualified",,188.68,"CapPass","Cycle 5",5,4095,"J-1","Alloy 617",314626,"Plate"
140.04,-0.00607,"Qualified",,188.72,"CapPass","Cycle 5",5,4096,"J-1","Alloy 617",314626,"Plate"
140.12,-0.00602,"Qualified",,188.77,"CapPass","Cycle 5",5,4097,"J-1","Alloy 617",314626,"Plate"
139.94,-0.00598,"Qualified",,188.81,"CapPass","Cycle 5",5,4098,"J-1","Alloy 617",314626,"Plate"
140.10,-0.00597,"Qualified",,188.82,"CapPass","Cycle 5",5,4099,"J-1","Alloy 617",314626,"Plate"
140.03,-0.00592,"Qualified",,188.87,"CapPass","Cycle 5",5,4100,"J-1","Alloy 617",314626,"Plate"
139.79,-0.00587,"Qualified",,188.92,"CapPass","Cycle 5",5,4101,"J-1","Alloy 617",314626,"Plate"
139.78,-0.00582,"Qualified",,188.97,"CapPass","Cycle 5",5,4102,"J-1","Alloy 617",314626,"Plate"
139.62,-0.00577,"Qualified",,189.03,"CapPass","Cycle 5",5,4103,"J-1","Alloy 617",314626,"Plate"
139.71,-0.00572,"Qualified",,189.07,"CapPass","Cycle 5",5,4104,"J-1","Alloy 617",314626,"Plate"
139.57,-0.00567,"Qualified",,189.13,"CapPass","Cycle 5",5,4105,"J-1","Alloy 617",314626,"Plate"
139.54,-0.00562,"Qualified",,189.18,"CapPass","Cycle 5",5,4106,"J-1","Alloy 617",314626,"Plate"
139.62,-0.00557,"Qualified",,189.23,"CapPass","Cycle 5",5,4107,"J-1","Alloy 617",314626,"Plate"
139.55,-0.00551,"Qualified",,189.28,"CapPass","Cycle 5",5,4108,"J-1","Alloy 617",314626,"Plate"
139.55,-0.00549,"Qualified",,189.31,"CapPass","Cycle 5",5,4109,"J-1","Alloy 617",314626,"Plate"
139.67,-0.00546,"Qualified",,189.33,"CapPass","Cycle 5",5,4110,"J-1","Alloy 617",314626,"Plate"
139.67,-0.00541,"Qualified",,189.38,"CapPass","Cycle 5",5,4111,"J-1","Alloy 617",314626,"Plate"
139.86,-0.00536,"Qualified",,189.43,"CapPass","Cycle 5",5,4112,"J-1","Alloy 617",314626,"Plate"
139.87,-0.00531,"Qualified",,189.48,"CapPass","Cycle 5",5,4113,"J-1","Alloy 617",314626,"Plate"
139.76,-0.00526,"Qualified",,189.53,"CapPass","Cycle 5",5,4114,"J-1","Alloy 617",314626,"Plate"
139.84,-0.00521,"Qualified",,189.58,"CapPass","Cycle 5",5,4115,"J-1","Alloy 617",314626,"Plate"
139.82,-0.00516,"Qualified",,189.63,"CapPass","Cycle 5",5,4116,"J-1","Alloy 617",314626,"Plate"
139.77,-0.00510,"Qualified",,189.68,"CapPass","Cycle 5",5,4117,"J-1","Alloy 617",314626,"Plate"
139.76,-0.00505,"Qualified",,189.73,"CapPass","Cycle 5",5,4118,"J-1","Alloy 617",314626,"Plate"
139.79,-0.00500,"Qualified",,189.78,"CapPass","Cycle 5",5,4119,"J-1","Alloy 617",314626,"Plate"
139.68,-0.00498,"Qualified",,189.81,"CapPass","Cycle 5",5,4120,"J-1","Alloy 617",314626,"Plate"
139.68,-0.00495,"Qualified",,189.83,"CapPass","Cycle 5",5,4121,"J-1","Alloy 617",314626,"Plate"
139.60,-0.00490,"Qualified",,189.88,"CapPass","Cycle 5",5,4122,"J-1","Alloy 617",314626,"Plate"
139.33,-0.00485,"Qualified",,189.93,"CapPass","Cycle 5",5,4123,"J-1","Alloy 617",314626,"Plate"
139.20,-0.00480,"Qualified",,189.99,"CapPass","Cycle 5",5,4124,"J-1","Alloy 617",314626,"Plate"
139.19,-0.00475,"Qualified",,190.05,"CapPass","Cycle 5",5,4125,"J-1","Alloy 617",314626,"Plate"
139.44,-0.00470,"Qualified",,190.09,"CapPass","Cycle 5",5,4126,"J-1","Alloy 617",314626,"Plate"
139.62,-0.00465,"Qualified",,190.13,"CapPass","Cycle 5",5,4127,"J-1","Alloy 617",314626,"Plate"
139.74,-0.00460,"Qualified",,190.19,"CapPass","Cycle 5",5,4128,"J-1","Alloy 617",314626,"Plate"
139.80,-0.00455,"Qualified",,190.24,"CapPass","Cycle 5",5,4129,"J-1","Alloy 617",314626,"Plate"
140.11,-0.00450,"Qualified",,190.29,"CapPass","Cycle 5",5,4130,"J-1","Alloy 617",314626,"Plate"
140.07,-0.00448,"Qualified",,190.31,"CapPass","Cycle 5",5,4131,"J-1","Alloy 617",314626,"Plate"
140.14,-0.00444,"Qualified",,190.34,"CapPass","Cycle 5",5,4132,"J-1","Alloy 617",314626,"Plate"
140.15,-0.00439,"Qualified",,190.38,"CapPass","Cycle 5",5,4133,"J-1","Alloy 617",314626,"Plate"
140.18,-0.00434,"Qualified",,190.43,"CapPass","Cycle 5",5,4134,"J-1","Alloy 617",314626,"Plate"
140.18,-0.00429,"Qualified",,190.48,"CapPass","Cycle 5",5,4135,"J-1","Alloy 617",314626,"Plate"
140.15,-0.00424,"Qualified",,190.54,"CapPass","Cycle 5",5,4136,"J-1","Alloy 617",314626,"Plate"
139.83,-0.00419,"Qualified",,190.58,"CapPass","Cycle 5",5,4137,"J-1","Alloy 617",314626,"Plate"
139.63,-0.00414,"Qualified",,190.64,"CapPass","Cycle 5",5,4138,"J-1","Alloy 617",314626,"Plate"
139.49,-0.00409,"Qualified",,190.69,"CapPass","Cycle 5",5,4139,"J-1","Alloy 617",314626,"Plate"
139.44,-0.00404,"Qualified",,190.75,"CapPass","Cycle 5",5,4140,"J-1","Alloy 617",314626,"Plate"
139.43,-0.00399,"Qualified",,190.79,"CapPass","Cycle 5",5,4141,"J-1","Alloy 617",314626,"Plate"
139.39,-0.00398,"Qualified",,190.81,"CapPass","Cycle 5",5,4142,"J-1","Alloy 617",314626,"Plate"
139.50,-0.00394,"Qualified",,190.85,"CapPass","Cycle 5",5,4143,"J-1","Alloy 617",314626,"Plate"
139.71,-0.00389,"Qualified",,190.90,"CapPass","Cycle 5",5,4144,"J-1","Alloy 617",314626,"Plate"
140.06,-0.00384,"Qualified",,190.95,"CapPass","Cycle 5",5,4145,"J-1","Alloy 617",314626,"Plate"
140.22,-0.00378,"Qualified",,191.00,"CapPass","Cycle 5",5,4146,"J-1","Alloy 617",314626,"Plate"
140.45,-0.00373,"Qualified",,191.05,"CapPass","Cycle 5",5,4147,"J-1","Alloy 617",314626,"Plate"
140.80,-0.00368,"Qualified",,191.10,"CapPass","Cycle 5",5,4148,"J-1","Alloy 617",314626,"Plate"
141.01,-0.00363,"Qualified",,191.15,"CapPass","Cycle 5",5,4149,"J-1","Alloy 617",314626,"Plate"
141.23,-0.00358,"Qualified",,191.20,"CapPass","Cycle 5",5,4150,"J-1","Alloy 617",314626,"Plate"
141.46,-0.00353,"Qualified",,191.25,"CapPass","Cycle 5",5,4151,"J-1","Alloy 617",314626,"Plate"
141.65,-0.00348,"Qualified",,191.30,"CapPass","Cycle 5",5,4152,"J-1","Alloy 617",314626,"Plate"
141.64,-0.00348,"Qualified",,191.31,"CapPass","Cycle 5",5,4153,"J-1","Alloy 617",314626,"Plate"
141.78,-0.00343,"Qualified",,191.35,"CapPass","Cycle 5",5,4154,"J-1","Alloy 617",314626,"Plate"
141.86,-0.00338,"Qualified",,191.40,"CapPass","Cycle 5",5,4155,"J-1","Alloy 617",314626,"Plate"
141.95,-0.00332,"Qualified",,191.45,"CapPass","Cycle 5",5,4156,"J-1","Alloy 617",314626,"Plate"
141.80,-0.00327,"Qualified",,191.50,"CapPass","Cycle 5",5,4157,"J-1","Alloy 617",314626,"Plate"
141.65,-0.00322,"Qualified",,191.55,"CapPass","Cycle 5",5,4158,"J-1","Alloy 617",314626,"Plate"
141.43,-0.00317,"Qualified",,191.60,"CapPass","Cycle 5",5,4159,"J-1","Alloy 617",314626,"Plate"
141.10,-0.00312,"Qualified",,191.65,"CapPass","Cycle 5",5,4160,"J-1","Alloy 617",314626,"Plate"
140.73,-0.00307,"Qualified",,191.70,"CapPass","Cycle 5",5,4161,"J-1","Alloy 617",314626,"Plate"
140.32,-0.00302,"Qualified",,191.75,"CapPass","Cycle 5",5,4162,"J-1","Alloy 617",314626,"Plate"
139.94,-0.00297,"Qualified",,191.80,"CapPass","Cycle 5",5,4163,"J-1","Alloy 617",314626,"Plate"
139.88,-0.00297,"Qualified",,191.81,"CapPass","Cycle 5",5,4164,"J-1","Alloy 617",314626,"Plate"
139.75,-0.00292,"Qualified",,191.85,"CapPass","Cycle 5",5,4165,"J-1","Alloy 617",314626,"Plate"
139.62,-0.00287,"Qualified",,191.91,"CapPass","Cycle 5",5,4166,"J-1","Alloy 617",314626,"Plate"
139.59,-0.00281,"Qualified",,191.96,"CapPass","Cycle 5",5,4167,"J-1","Alloy 617",314626,"Plate"
139.81,-0.00276,"Qualified",,192.01,"CapPass","Cycle 5",5,4168,"J-1","Alloy 617",314626,"Plate"
140.13,-0.00271,"Qualified",,192.06,"CapPass","Cycle 5",5,4169,"J-1","Alloy 617",314626,"Plate"
140.39,-0.00266,"Qualified",,192.11,"CapPass","Cycle 5",5,4170,"J-1","Alloy 617",314626,"Plate"
140.80,-0.00261,"Qualified",,192.17,"CapPass","Cycle 5",5,4171,"J-1","Alloy 617",314626,"Plate"
141.10,-0.00256,"Qualified",,192.21,"CapPass","Cycle 5",5,4172,"J-1","Alloy 617",314626,"Plate"
141.32,-0.00251,"Qualified",,192.26,"CapPass","Cycle 5",5,4173,"J-1","Alloy 617",314626,"Plate"
141.45,-0.00247,"Qualified",,192.31,"CapPass","Cycle 5",5,4174,"J-1","Alloy 617",314626,"Plate"
141.48,-0.00246,"Qualified",,192.31,"CapPass","Cycle 5",5,4175,"J-1","Alloy 617",314626,"Plate"
141.57,-0.00241,"Qualified",,192.37,"CapPass","Cycle 5",5,4176,"J-1","Alloy 617",314626,"Plate"
141.71,-0.00236,"Qualified",,192.42,"CapPass","Cycle 5",5,4177,"J-1","Alloy 617",314626,"Plate"
141.87,-0.00231,"Qualified",,192.46,"CapPass","Cycle 5",5,4178,"J-1","Alloy 617",314626,"Plate"
141.88,-0.00225,"Qualified",,192.52,"CapPass","Cycle 5",5,4179,"J-1","Alloy 617",314626,"Plate"
141.91,-0.00220,"Qualified",,192.57,"CapPass","Cycle 5",5,4180,"J-1","Alloy 617",314626,"Plate"
141.94,-0.00215,"Qualified",,192.62,"CapPass","Cycle 5",5,4181,"J-1","Alloy 617",314626,"Plate"
142.11,-0.00210,"Qualified",,192.67,"CapPass","Cycle 5",5,4182,"J-1","Alloy 617",314626,"Plate"
142.30,-0.00205,"Qualified",,192.72,"CapPass","Cycle 5",5,4183,"J-1","Alloy 617",314626,"Plate"
142.15,-0.00200,"Qualified",,192.76,"CapPass","Cycle 5",5,4184,"J-1","Alloy 617",314626,"Plate"
142.22,-0.00197,"Qualified",,192.81,"CapPass","Cycle 5",5,4185,"J-1","Alloy 617",314626,"Plate"
142.20,-0.00195,"Qualified",,192.83,"CapPass","Cycle 5",5,4186,"J-1","Alloy 617",314626,"Plate"
142.23,-0.00190,"Qualified",,192.87,"CapPass","Cycle 5",5,4187,"J-1","Alloy 617",314626,"Plate"
142.27,-0.00185,"Qualified",,192.93,"CapPass","Cycle 5",5,4188,"J-1","Alloy 617",314626,"Plate"
142.26,-0.00180,"Qualified",,192.97,"CapPass","Cycle 5",5,4189,"J-1","Alloy 617",314626,"Plate"
142.22,-0.00175,"Qualified",,193.03,"CapPass","Cycle 5",5,4190,"J-1","Alloy 617",314626,"Plate"
142.21,-0.00170,"Qualified",,193.07,"CapPass","Cycle 5",5,4191,"J-1","Alloy 617",314626,"Plate"
142.26,-0.00165,"Qualified",,193.13,"CapPass","Cycle 5",5,4192,"J-1","Alloy 617",314626,"Plate"
142.28,-0.00160,"Qualified",,193.18,"CapPass","Cycle 5",5,4193,"J-1","Alloy 617",314626,"Plate"
142.44,-0.00155,"Qualified",,193.23,"CapPass","Cycle 5",5,4194,"J-1","Alloy 617",314626,"Plate"
142.45,-0.00150,"Qualified",,193.28,"CapPass","Cycle 5",5,4195,"J-1","Alloy 617",314626,"Plate"
142.56,-0.00147,"Qualified",,193.31,"CapPass","Cycle 5",5,4196,"J-1","Alloy 617",314626,"Plate"
142.52,-0.00144,"Qualified",,193.33,"CapPass","Cycle 5",5,4197,"J-1","Alloy 617",314626,"Plate"
142.66,-0.00139,"Qualified",,193.38,"CapPass","Cycle 5",5,4198,"J-1","Alloy 617",314626,"Plate"
142.76,-0.00134,"Qualified",,193.43,"CapPass","Cycle 5",5,4199,"J-1","Alloy 617",314626,"Plate"
142.85,-0.00129,"Qualified",,193.48,"CapPass","Cycle 5",5,4200,"J-1","Alloy 617",314626,"Plate"
142.90,-0.00124,"Qualified",,193.53,"CapPass","Cycle 5",5,4201,"J-1","Alloy 617",314626,"Plate"
142.90,-0.00119,"Qualified",,193.58,"CapPass","Cycle 5",5,4202,"J-1","Alloy 617",314626,"Plate"
142.78,-0.00114,"Qualified",,193.63,"CapPass","Cycle 5",5,4203,"J-1","Alloy 617",314626,"Plate"
142.81,-0.00109,"Qualified",,193.68,"CapPass","Cycle 5",5,4204,"J-1","Alloy 617",314626,"Plate"
142.85,-0.00104,"Qualified",,193.73,"CapPass","Cycle 5",5,4205,"J-1","Alloy 617",314626,"Plate"
143.03,-0.00099,"Qualified",,193.78,"CapPass","Cycle 5",5,4206,"J-1","Alloy 617",314626,"Plate"
143.28,-0.00097,"Qualified",,193.81,"CapPass","Cycle 5",5,4207,"J-1","Alloy 617",314626,"Plate"
143.35,-0.00094,"Qualified",,193.83,"CapPass","Cycle 5",5,4208,"J-1","Alloy 617",314626,"Plate"
143.53,-0.00089,"Qualified",,193.88,"CapPass","Cycle 5",5,4209,"J-1","Alloy 617",314626,"Plate"
143.74,-0.00083,"Qualified",,193.93,"CapPass","Cycle 5",5,4210,"J-1","Alloy 617",314626,"Plate"
143.78,-0.00078,"Qualified",,193.98,"CapPass","Cycle 5",5,4211,"J-1","Alloy 617",314626,"Plate"
143.83,-0.00073,"Qualified",,194.03,"CapPass","Cycle 5",5,4212,"J-1","Alloy 617",314626,"Plate"
143.78,-0.00068,"Qualified",,194.08,"CapPass","Cycle 5",5,4213,"J-1","Alloy 617",314626,"Plate"
143.75,-0.00063,"Qualified",,194.13,"CapPass","Cycle 5",5,4214,"J-1","Alloy 617",314626,"Plate"
143.72,-0.00058,"Qualified",,194.18,"CapPass","Cycle 5",5,4215,"J-1","Alloy 617",314626,"Plate"
143.74,-0.00053,"Qualified",,194.24,"CapPass","Cycle 5",5,4216,"J-1","Alloy 617",314626,"Plate"
143.82,-0.00048,"Qualified",,194.29,"CapPass","Cycle 5",5,4217,"J-1","Alloy 617",314626,"Plate"
143.91,-0.00047,"Qualified",,194.31,"CapPass","Cycle 5",5,4218,"J-1","Alloy 617",314626,"Plate"
143.96,-0.00043,"Qualified",,194.34,"CapPass","Cycle 5",5,4219,"J-1","Alloy 617",314626,"Plate"
144.05,-0.00038,"Qualified",,194.38,"CapPass","Cycle 5",5,4220,"J-1","Alloy 617",314626,"Plate"
144.12,-0.00033,"Qualified",,194.43,"CapPass","Cycle 5",5,4221,"J-1","Alloy 617",314626,"Plate"
144.10,-0.00027,"Qualified",,194.48,"CapPass","Cycle 5",5,4222,"J-1","Alloy 617",314626,"Plate"
143.86,-0.00022,"Qualified",,194.53,"CapPass","Cycle 5",5,4223,"J-1","Alloy 617",314626,"Plate"
143.71,-0.00017,"Qualified",,194.58,"CapPass","Cycle 5",5,4224,"J-1","Alloy 617",314626,"Plate"
143.40,-0.00012,"Qualified",,194.63,"CapPass","Cycle 5",5,4225,"J-1","Alloy 617",314626,"Plate"
143.12,-0.00007,"Qualified",,194.68,"CapPass","Cycle 5",5,4226,"J-1","Alloy 617",314626,"Plate"
143.77,-0.00002,"Qualified",,354.78,"CapPass","Cycle 10",10,7692,"J-1","Alloy 617",314626,"Plate"
143.65,0.00001,"Qualified",,354.81,"CapPass","Cycle 10",10,7693,"J-1","Alloy 617",314626,"Plate"
143.62,0.00003,"Qualified",,354.83,"CapPass","Cycle 10",10,7694,"J-1","Alloy 617",314626,"Plate"
143.33,0.00008,"Qualified",,354.88,"CapPass","Cycle 10",10,7695,"J-1","Alloy 617",314626,"Plate"
143.23,0.00013,"Qualified",,354.93,"CapPass","Cycle 10",10,7696,"J-1","Alloy 617",314626,"Plate"
143.20,0.00018,"Qualified",,354.98,"CapPass","Cycle 10",10,7697,"J-1","Alloy 617",314626,"Plate"
143.34,0.00023,"Qualified",,355.03,"CapPass","Cycle 10",10,7698,"J-1","Alloy 617",314626,"Plate"
143.58,0.00028,"Qualified",,355.08,"CapPass","Cycle 10",10,7699,"J-1","Alloy 617",314626,"Plate"
143.75,0.00033,"Qualified",,355.13,"CapPass","Cycle 10",10,7700,"J-1","Alloy 617",314626,"Plate"
143.77,0.00039,"Qualified",,355.18,"CapPass","Cycle 10",10,7701,"J-1","Alloy 617",314626,"Plate"
