Repository: js-molina/fatigue-A617

File: data/950C/Strain rate 0.001/2.0% strain/HTM_A19_Cycles_J5.csv (part 6 of 20)
"Stress Mpa","Strain","Qual State","Qual Exceptions","Elapsed Time Sec","Data State","Cycle Label","Cycle","Count","Sample","Alloy","Heat","Material_Form"
-148.21,-0.00286,"Qualified",,177.61,"CapPass","Cycle 5",5,3799,"J-5","Alloy 617",314626,"Plate"
-148.02,-0.00291,"Qualified",,177.66,"CapPass","Cycle 5",5,3800,"J-5","Alloy 617",314626,"Plate"
-147.86,-0.00296,"Qualified",,177.71,"CapPass","Cycle 5",5,3801,"J-5","Alloy 617",314626,"Plate"
-147.58,-0.00301,"Qualified",,177.76,"CapPass","Cycle 5",5,3802,"J-5","Alloy 617",314626,"Plate"
-147.57,-0.00306,"Qualified",,177.81,"CapPass","Cycle 5",5,3803,"J-5","Alloy 617",314626,"Plate"
-147.54,-0.00307,"Qualified",,177.81,"CapPass","Cycle 5",5,3804,"J-5","Alloy 617",314626,"Plate"
-147.49,-0.00312,"Qualified",,177.86,"CapPass","Cycle 5",5,3805,"J-5","Alloy 617",314626,"Plate"
-147.52,-0.00317,"Qualified",,177.91,"CapPass","Cycle 5",5,3806,"J-5","Alloy 617",314626,"Plate"
-147.96,-0.00322,"Qualified",,177.98,"CapPass","Cycle 5",5,3807,"J-5","Alloy 617",314626,"Plate"
-148.10,-0.00327,"Qualified",,178.01,"CapPass","Cycle 5",5,3808,"J-5","Alloy 617",314626,"Plate"
-148.44,-0.00333,"Qualified",,178.08,"CapPass","Cycle 5",5,3809,"J-5","Alloy 617",314626,"Plate"
-148.54,-0.00338,"Qualified",,178.13,"CapPass","Cycle 5",5,3810,"J-5","Alloy 617",314626,"Plate"
-148.76,-0.00343,"Qualified",,178.18,"CapPass","Cycle 5",5,3811,"J-5","Alloy 617",314626,"Plate"
-148.87,-0.00348,"Qualified",,178.23,"CapPass","Cycle 5",5,3812,"J-5","Alloy 617",314626,"Plate"
-148.95,-0.00353,"Qualified",,178.28,"CapPass","Cycle 5",5,3813,"J-5","Alloy 617",314626,"Plate"
-149.14,-0.00356,"Qualified",,178.31,"CapPass","Cycle 5",5,3814,"J-5","Alloy 617",314626,"Plate"
-149.15,-0.00359,"Qualified",,178.33,"CapPass","Cycle 5",5,3815,"J-5","Alloy 617",314626,"Plate"
-149.23,-0.00364,"Qualified",,178.39,"CapPass","Cycle 5",5,3816,"J-5","Alloy 617",314626,"Plate"
-149.33,-0.00369,"Qualified",,178.44,"CapPass","Cycle 5",5,3817,"J-5","Alloy 617",314626,"Plate"
-149.38,-0.00374,"Qualified",,178.49,"CapPass","Cycle 5",5,3818,"J-5","Alloy 617",314626,"Plate"
-149.44,-0.00379,"Qualified",,178.53,"CapPass","Cycle 5",5,3819,"J-5","Alloy 617",314626,"Plate"
-149.30,-0.00384,"Qualified",,178.58,"CapPass","Cycle 5",5,3820,"J-5","Alloy 617",314626,"Plate"
-148.84,-0.00390,"Qualified",,178.64,"CapPass","Cycle 5",5,3821,"J-5","Alloy 617",314626,"Plate"
-148.65,-0.00395,"Qualified",,178.69,"CapPass","Cycle 5",5,3822,"J-5","Alloy 617",314626,"Plate"
-148.51,-0.00400,"Qualified",,178.75,"CapPass","Cycle 5",5,3823,"J-5","Alloy 617",314626,"Plate"
-148.46,-0.00405,"Qualified",,178.80,"CapPass","Cycle 5",5,3824,"J-5","Alloy 617",314626,"Plate"
-148.47,-0.00406,"Qualified",,178.81,"CapPass","Cycle 5",5,3825,"J-5","Alloy 617",314626,"Plate"
-148.43,-0.00411,"Qualified",,178.86,"CapPass","Cycle 5",5,3826,"J-5","Alloy 617",314626,"Plate"
-148.57,-0.00416,"Qualified",,178.91,"CapPass","Cycle 5",5,3827,"J-5","Alloy 617",314626,"Plate"
-148.89,-0.00421,"Qualified",,178.96,"CapPass","Cycle 5",5,3828,"J-5","Alloy 617",314626,"Plate"
-149.15,-0.00426,"Qualified",,179.01,"CapPass","Cycle 5",5,3829,"J-5","Alloy 617",314626,"Plate"
-149.25,-0.00432,"Qualified",,179.06,"CapPass","Cycle 5",5,3830,"J-5","Alloy 617",314626,"Plate"
-149.28,-0.00437,"Qualified",,179.11,"CapPass","Cycle 5",5,3831,"J-5","Alloy 617",314626,"Plate"
-149.27,-0.00442,"Qualified",,179.16,"CapPass","Cycle 5",5,3832,"J-5","Alloy 617",314626,"Plate"
-149.02,-0.00447,"Qualified",,179.21,"CapPass","Cycle 5",5,3833,"J-5","Alloy 617",314626,"Plate"
-148.77,-0.00453,"Qualified",,179.26,"CapPass","Cycle 5",5,3834,"J-5","Alloy 617",314626,"Plate"
-148.62,-0.00457,"Qualified",,179.31,"CapPass","Cycle 5",5,3835,"J-5","Alloy 617",314626,"Plate"
-148.58,-0.00458,"Qualified",,179.33,"CapPass","Cycle 5",5,3836,"J-5","Alloy 617",314626,"Plate"
-148.47,-0.00463,"Qualified",,179.38,"CapPass","Cycle 5",5,3837,"J-5","Alloy 617",314626,"Plate"
-148.51,-0.00468,"Qualified",,179.43,"CapPass","Cycle 5",5,3838,"J-5","Alloy 617",314626,"Plate"
-148.75,-0.00473,"Qualified",,179.48,"CapPass","Cycle 5",5,3839,"J-5","Alloy 617",314626,"Plate"
-148.88,-0.00479,"Qualified",,179.53,"CapPass","Cycle 5",5,3840,"J-5","Alloy 617",314626,"Plate"
-149.15,-0.00484,"Qualified",,179.58,"CapPass","Cycle 5",5,3841,"J-5","Alloy 617",314626,"Plate"
-149.26,-0.00489,"Qualified",,179.63,"CapPass","Cycle 5",5,3842,"J-5","Alloy 617",314626,"Plate"
-149.21,-0.00494,"Qualified",,179.68,"CapPass","Cycle 5",5,3843,"J-5","Alloy 617",314626,"Plate"
-149.42,-0.00499,"Qualified",,179.73,"CapPass","Cycle 5",5,3844,"J-5","Alloy 617",314626,"Plate"
-149.70,-0.00505,"Qualified",,179.79,"CapPass","Cycle 5",5,3845,"J-5","Alloy 617",314626,"Plate"
-149.79,-0.00506,"Qualified",,179.81,"CapPass","Cycle 5",5,3846,"J-5","Alloy 617",314626,"Plate"
-149.90,-0.00510,"Qualified",,179.84,"CapPass","Cycle 5",5,3847,"J-5","Alloy 617",314626,"Plate"
-150.00,-0.00515,"Qualified",,179.89,"CapPass","Cycle 5",5,3848,"J-5","Alloy 617",314626,"Plate"
-150.18,-0.00520,"Qualified",,179.95,"CapPass","Cycle 5",5,3849,"J-5","Alloy 617",314626,"Plate"
-150.32,-0.00526,"Qualified",,180.00,"CapPass","Cycle 5",5,3850,"J-5","Alloy 617",314626,"Plate"
-150.20,-0.00531,"Qualified",,180.05,"CapPass","Cycle 5",5,3851,"J-5","Alloy 617",314626,"Plate"
-150.26,-0.00536,"Qualified",,180.10,"CapPass","Cycle 5",5,3852,"J-5","Alloy 617",314626,"Plate"
-150.29,-0.00541,"Qualified",,180.16,"CapPass","Cycle 5",5,3853,"J-5","Alloy 617",314626,"Plate"
-150.33,-0.00546,"Qualified",,180.20,"CapPass","Cycle 5",5,3854,"J-5","Alloy 617",314626,"Plate"
-150.31,-0.00551,"Qualified",,180.25,"CapPass","Cycle 5",5,3855,"J-5","Alloy 617",314626,"Plate"
-150.22,-0.00556,"Qualified",,180.30,"CapPass","Cycle 5",5,3856,"J-5","Alloy 617",314626,"Plate"
-150.35,-0.00557,"Qualified",,180.31,"CapPass","Cycle 5",5,3857,"J-5","Alloy 617",314626,"Plate"
-150.35,-0.00561,"Qualified",,180.35,"CapPass","Cycle 5",5,3858,"J-5","Alloy 617",314626,"Plate"
-150.40,-0.00566,"Qualified",,180.40,"CapPass","Cycle 5",5,3859,"J-5","Alloy 617",314626,"Plate"
-150.48,-0.00571,"Qualified",,180.45,"CapPass","Cycle 5",5,3860,"J-5","Alloy 617",314626,"Plate"
-150.48,-0.00576,"Qualified",,180.51,"CapPass","Cycle 5",5,3861,"J-5","Alloy 617",314626,"Plate"
-150.40,-0.00581,"Qualified",,180.55,"CapPass","Cycle 5",5,3862,"J-5","Alloy 617",314626,"Plate"
-150.37,-0.00586,"Qualified",,180.59,"CapPass","Cycle 5",5,3863,"J-5","Alloy 617",314626,"Plate"
-150.25,-0.00592,"Qualified",,180.66,"CapPass","Cycle 5",5,3864,"J-5","Alloy 617",314626,"Plate"
-150.18,-0.00597,"Qualified",,180.71,"CapPass","Cycle 5",5,3865,"J-5","Alloy 617",314626,"Plate"
-150.24,-0.00602,"Qualified",,180.76,"CapPass","Cycle 5",5,3866,"J-5","Alloy 617",314626,"Plate"
-150.31,-0.00607,"Qualified",,180.81,"CapPass","Cycle 5",5,3867,"J-5","Alloy 617",314626,"Plate"
-150.31,-0.00607,"Qualified",,180.81,"CapPass","Cycle 5",5,3868,"J-5","Alloy 617",314626,"Plate"
-150.42,-0.00612,"Qualified",,180.86,"CapPass","Cycle 5",5,3869,"J-5","Alloy 617",314626,"Plate"
-150.49,-0.00618,"Qualified",,180.91,"CapPass","Cycle 5",5,3870,"J-5","Alloy 617",314626,"Plate"
-150.54,-0.00623,"Qualified",,180.96,"CapPass","Cycle 5",5,3871,"J-5","Alloy 617",314626,"Plate"
-150.60,-0.00628,"Qualified",,181.03,"CapPass","Cycle 5",5,3872,"J-5","Alloy 617",314626,"Plate"
-150.59,-0.00634,"Qualified",,181.08,"CapPass","Cycle 5",5,3873,"J-5","Alloy 617",314626,"Plate"
-150.67,-0.00639,"Qualified",,181.13,"CapPass","Cycle 5",5,3874,"J-5","Alloy 617",314626,"Plate"
-150.60,-0.00644,"Qualified",,181.18,"CapPass","Cycle 5",5,3875,"J-5","Alloy 617",314626,"Plate"
-150.59,-0.00649,"Qualified",,181.23,"CapPass","Cycle 5",5,3876,"J-5","Alloy 617",314626,"Plate"
-150.61,-0.00654,"Qualified",,181.28,"CapPass","Cycle 5",5,3877,"J-5","Alloy 617",314626,"Plate"
-150.69,-0.00657,"Qualified",,181.31,"CapPass","Cycle 5",5,3878,"J-5","Alloy 617",314626,"Plate"
-150.59,-0.00660,"Qualified",,181.33,"CapPass","Cycle 5",5,3879,"J-5","Alloy 617",314626,"Plate"
-150.83,-0.00665,"Qualified",,181.39,"CapPass","Cycle 5",5,3880,"J-5","Alloy 617",314626,"Plate"
-150.77,-0.00670,"Qualified",,181.43,"CapPass","Cycle 5",5,3881,"J-5","Alloy 617",314626,"Plate"
-150.79,-0.00675,"Qualified",,181.49,"CapPass","Cycle 5",5,3882,"J-5","Alloy 617",314626,"Plate"
-150.99,-0.00680,"Qualified",,181.54,"CapPass","Cycle 5",5,3883,"J-5","Alloy 617",314626,"Plate"
-151.09,-0.00686,"Qualified",,181.59,"CapPass","Cycle 5",5,3884,"J-5","Alloy 617",314626,"Plate"
-151.21,-0.00691,"Qualified",,181.65,"CapPass","Cycle 5",5,3885,"J-5","Alloy 617",314626,"Plate"
-151.42,-0.00696,"Qualified",,181.69,"CapPass","Cycle 5",5,3886,"J-5","Alloy 617",314626,"Plate"
-151.41,-0.00701,"Qualified",,181.75,"CapPass","Cycle 5",5,3887,"J-5","Alloy 617",314626,"Plate"
-151.42,-0.00706,"Qualified",,181.79,"CapPass","Cycle 5",5,3888,"J-5","Alloy 617",314626,"Plate"
-151.40,-0.00708,"Qualified",,181.81,"CapPass","Cycle 5",5,3889,"J-5","Alloy 617",314626,"Plate"
-151.26,-0.00711,"Qualified",,181.85,"CapPass","Cycle 5",5,3890,"J-5","Alloy 617",314626,"Plate"
-151.19,-0.00716,"Qualified",,181.90,"CapPass","Cycle 5",5,3891,"J-5","Alloy 617",314626,"Plate"
-151.01,-0.00722,"Qualified",,181.95,"CapPass","Cycle 5",5,3892,"J-5","Alloy 617",314626,"Plate"
-151.02,-0.00727,"Qualified",,182.01,"CapPass","Cycle 5",5,3893,"J-5","Alloy 617",314626,"Plate"
-150.99,-0.00732,"Qualified",,182.06,"CapPass","Cycle 5",5,3894,"J-5","Alloy 617",314626,"Plate"
-151.07,-0.00737,"Qualified",,182.11,"CapPass","Cycle 5",5,3895,"J-5","Alloy 617",314626,"Plate"
-151.04,-0.00743,"Qualified",,182.16,"CapPass","Cycle 5",5,3896,"J-5","Alloy 617",314626,"Plate"
-150.99,-0.00748,"Qualified",,182.21,"CapPass","Cycle 5",5,3897,"J-5","Alloy 617",314626,"Plate"
-150.84,-0.00753,"Qualified",,182.26,"CapPass","Cycle 5",5,3898,"J-5","Alloy 617",314626,"Plate"
-150.85,-0.00758,"Qualified",,182.31,"CapPass","Cycle 5",5,3899,"J-5","Alloy 617",314626,"Plate"
-150.73,-0.00763,"Qualified",,182.36,"CapPass","Cycle 5",5,3900,"J-5","Alloy 617",314626,"Plate"
-150.95,-0.00768,"Qualified",,182.43,"CapPass","Cycle 5",5,3901,"J-5","Alloy 617",314626,"Plate"
-151.15,-0.00774,"Qualified",,182.48,"CapPass","Cycle 5",5,3902,"J-5","Alloy 617",314626,"Plate"
-151.28,-0.00779,"Qualified",,182.53,"CapPass","Cycle 5",5,3903,"J-5","Alloy 617",314626,"Plate"
-151.24,-0.00784,"Qualified",,182.58,"CapPass","Cycle 5",5,3904,"J-5","Alloy 617",314626,"Plate"
-151.02,-0.00790,"Qualified",,182.63,"CapPass","Cycle 5",5,3905,"J-5","Alloy 617",314626,"Plate"
-150.88,-0.00795,"Qualified",,182.68,"CapPass","Cycle 5",5,3906,"J-5","Alloy 617",314626,"Plate"
-150.75,-0.00800,"Qualified",,182.73,"CapPass","Cycle 5",5,3907,"J-5","Alloy 617",314626,"Plate"
-150.56,-0.00805,"Qualified",,182.79,"CapPass","Cycle 5",5,3908,"J-5","Alloy 617",314626,"Plate"
-150.53,-0.00808,"Qualified",,182.81,"CapPass","Cycle 5",5,3909,"J-5","Alloy 617",314626,"Plate"
-150.60,-0.00810,"Qualified",,182.84,"CapPass","Cycle 5",5,3910,"J-5","Alloy 617",314626,"Plate"
-150.76,-0.00815,"Qualified",,182.89,"CapPass","Cycle 5",5,3911,"J-5","Alloy 617",314626,"Plate"
-150.78,-0.00821,"Qualified",,182.94,"CapPass","Cycle 5",5,3912,"J-5","Alloy 617",314626,"Plate"
-150.82,-0.00826,"Qualified",,182.99,"CapPass","Cycle 5",5,3913,"J-5","Alloy 617",314626,"Plate"
-150.94,-0.00831,"Qualified",,183.04,"CapPass","Cycle 5",5,3914,"J-5","Alloy 617",314626,"Plate"
-150.95,-0.00836,"Qualified",,183.10,"CapPass","Cycle 5",5,3915,"J-5","Alloy 617",314626,"Plate"
-151.04,-0.00842,"Qualified",,183.15,"CapPass","Cycle 5",5,3916,"J-5","Alloy 617",314626,"Plate"
-151.18,-0.00847,"Qualified",,183.19,"CapPass","Cycle 5",5,3917,"J-5","Alloy 617",314626,"Plate"
-151.02,-0.00852,"Qualified",,183.26,"CapPass","Cycle 5",5,3918,"J-5","Alloy 617",314626,"Plate"
-151.19,-0.00857,"Qualified",,183.31,"CapPass","Cycle 5",5,3919,"J-5","Alloy 617",314626,"Plate"
-151.15,-0.00858,"Qualified",,183.31,"CapPass","Cycle 5",5,3920,"J-5","Alloy 617",314626,"Plate"
-151.24,-0.00863,"Qualified",,183.36,"CapPass","Cycle 5",5,3921,"J-5","Alloy 617",314626,"Plate"
-151.31,-0.00868,"Qualified",,183.41,"CapPass","Cycle 5",5,3922,"J-5","Alloy 617",314626,"Plate"
-151.21,-0.00873,"Qualified",,183.46,"CapPass","Cycle 5",5,3923,"J-5","Alloy 617",314626,"Plate"
-151.33,-0.00878,"Qualified",,183.51,"CapPass","Cycle 5",5,3924,"J-5","Alloy 617",314626,"Plate"
-151.58,-0.00884,"Qualified",,183.57,"CapPass","Cycle 5",5,3925,"J-5","Alloy 617",314626,"Plate"
-151.76,-0.00889,"Qualified",,183.63,"CapPass","Cycle 5",5,3926,"J-5","Alloy 617",314626,"Plate"
-151.73,-0.00894,"Qualified",,183.68,"CapPass","Cycle 5",5,3927,"J-5","Alloy 617",314626,"Plate"
-151.71,-0.00899,"Qualified",,183.73,"CapPass","Cycle 5",5,3928,"J-5","Alloy 617",314626,"Plate"
-151.79,-0.00905,"Qualified",,183.78,"CapPass","Cycle 5",5,3929,"J-5","Alloy 617",314626,"Plate"
-151.96,-0.00909,"Qualified",,183.81,"CapPass","Cycle 5",5,3930,"J-5","Alloy 617",314626,"Plate"
-151.95,-0.00910,"Qualified",,183.83,"CapPass","Cycle 5",5,3931,"J-5","Alloy 617",314626,"Plate"
-151.95,-0.00915,"Qualified",,183.88,"CapPass","Cycle 5",5,3932,"J-5","Alloy 617",314626,"Plate"
-152.02,-0.00920,"Qualified",,183.93,"CapPass","Cycle 5",5,3933,"J-5","Alloy 617",314626,"Plate"
-152.21,-0.00925,"Qualified",,183.98,"CapPass","Cycle 5",5,3934,"J-5","Alloy 617",314626,"Plate"
-152.17,-0.00930,"Qualified",,184.03,"CapPass","Cycle 5",5,3935,"J-5","Alloy 617",314626,"Plate"
-152.12,-0.00936,"Qualified",,184.08,"CapPass","Cycle 5",5,3936,"J-5","Alloy 617",314626,"Plate"
-152.08,-0.00941,"Qualified",,184.13,"CapPass","Cycle 5",5,3937,"J-5","Alloy 617",314626,"Plate"
-151.86,-0.00946,"Qualified",,184.19,"CapPass","Cycle 5",5,3938,"J-5","Alloy 617",314626,"Plate"
-151.95,-0.00951,"Qualified",,184.24,"CapPass","Cycle 5",5,3939,"J-5","Alloy 617",314626,"Plate"
-152.10,-0.00956,"Qualified",,184.29,"CapPass","Cycle 5",5,3940,"J-5","Alloy 617",314626,"Plate"
-152.09,-0.00959,"Qualified",,184.31,"CapPass","Cycle 5",5,3941,"J-5","Alloy 617",314626,"Plate"
-152.12,-0.00961,"Qualified",,184.34,"CapPass","Cycle 5",5,3942,"J-5","Alloy 617",314626,"Plate"
-152.12,-0.00966,"Qualified",,184.39,"CapPass","Cycle 5",5,3943,"J-5","Alloy 617",314626,"Plate"
-152.09,-0.00972,"Qualified",,184.44,"CapPass","Cycle 5",5,3944,"J-5","Alloy 617",314626,"Plate"
-152.14,-0.00977,"Qualified",,184.49,"CapPass","Cycle 5",5,3945,"J-5","Alloy 617",314626,"Plate"
-152.16,-0.00982,"Qualified",,184.54,"CapPass","Cycle 5",5,3946,"J-5","Alloy 617",314626,"Plate"
-152.14,-0.00987,"Qualified",,184.59,"CapPass","Cycle 5",5,3947,"J-5","Alloy 617",314626,"Plate"
-152.27,-0.00993,"Qualified",,184.66,"CapPass","Cycle 5",5,3948,"J-5","Alloy 617",314626,"Plate"
-152.35,-0.00998,"Qualified",,184.71,"CapPass","Cycle 5",5,3949,"J-5","Alloy 617",314626,"Plate"
-151.92,-0.01003,"Qualified",,184.76,"CapPass","Cycle 5",5,3950,"J-5","Alloy 617",314626,"Plate"
-147.88,-0.01006,"Qualified",,184.81,"CapPass","Cycle 5",5,3951,"J-5","Alloy 617",314626,"Plate"
-129.01,-0.00998,"Qualified",,184.90,"CapPass","Cycle 5",5,3952,"J-5","Alloy 617",314626,"Plate"
-120.07,-0.00993,"Qualified",,184.94,"CapPass","Cycle 5",5,3953,"J-5","Alloy 617",314626,"Plate"
-111.65,-0.00987,"Qualified",,184.97,"CapPass","Cycle 5",5,3954,"J-5","Alloy 617",314626,"Plate"
-104.07,-0.00982,"Qualified",,185.00,"CapPass","Cycle 5",5,3955,"J-5","Alloy 617",314626,"Plate"
-97.04,-0.00977,"Qualified",,185.04,"CapPass","Cycle 5",5,3956,"J-5","Alloy 617",314626,"Plate"
-88.79,-0.00972,"Qualified",,185.08,"CapPass","Cycle 5",5,3957,"J-5","Alloy 617",314626,"Plate"
-81.50,-0.00967,"Qualified",,185.13,"CapPass","Cycle 5",5,3958,"J-5","Alloy 617",314626,"Plate"
-74.97,-0.00962,"Qualified",,185.18,"CapPass","Cycle 5",5,3959,"J-5","Alloy 617",314626,"Plate"
-68.72,-0.00957,"Qualified",,185.24,"CapPass","Cycle 5",5,3960,"J-5","Alloy 617",314626,"Plate"
-61.17,-0.00951,"Qualified",,185.30,"CapPass","Cycle 5",5,3961,"J-5","Alloy 617",314626,"Plate"
-59.80,-0.00951,"Qualified",,185.31,"CapPass","Cycle 5",5,3962,"J-5","Alloy 617",314626,"Plate"
-55.17,-0.00946,"Qualified",,185.35,"CapPass","Cycle 5",5,3963,"J-5","Alloy 617",314626,"Plate"
-47.81,-0.00941,"Qualified",,185.42,"CapPass","Cycle 5",5,3964,"J-5","Alloy 617",314626,"Plate"
-42.17,-0.00936,"Qualified",,185.47,"CapPass","Cycle 5",5,3965,"J-5","Alloy 617",314626,"Plate"
-36.58,-0.00930,"Qualified",,185.52,"CapPass","Cycle 5",5,3966,"J-5","Alloy 617",314626,"Plate"
-29.54,-0.00925,"Qualified",,185.58,"CapPass","Cycle 5",5,3967,"J-5","Alloy 617",314626,"Plate"
-25.65,-0.00920,"Qualified",,185.62,"CapPass","Cycle 5",5,3968,"J-5","Alloy 617",314626,"Plate"
-20.20,-0.00915,"Qualified",,185.67,"CapPass","Cycle 5",5,3969,"J-5","Alloy 617",314626,"Plate"
-13.74,-0.00910,"Qualified",,185.73,"CapPass","Cycle 5",5,3970,"J-5","Alloy 617",314626,"Plate"
-8.60,-0.00905,"Qualified",,185.79,"CapPass","Cycle 5",5,3971,"J-5","Alloy 617",314626,"Plate"
-6.05,-0.00904,"Qualified",,185.81,"CapPass","Cycle 5",5,3972,"J-5","Alloy 617",314626,"Plate"
-2.04,-0.00899,"Qualified",,185.85,"CapPass","Cycle 5",5,3973,"J-5","Alloy 617",314626,"Plate"
2.99,-0.00894,"Qualified",,185.90,"CapPass","Cycle 5",5,3974,"J-5","Alloy 617",314626,"Plate"
8.06,-0.00889,"Qualified",,185.95,"CapPass","Cycle 5",5,3975,"J-5","Alloy 617",314626,"Plate"
14.33,-0.00884,"Qualified",,186.02,"CapPass","Cycle 5",5,3976,"J-5","Alloy 617",314626,"Plate"
19.04,-0.00879,"Qualified",,186.07,"CapPass","Cycle 5",5,3977,"J-5","Alloy 617",314626,"Plate"
24.13,-0.00874,"Qualified",,186.12,"CapPass","Cycle 5",5,3978,"J-5","Alloy 617",314626,"Plate"
28.92,-0.00869,"Qualified",,186.18,"CapPass","Cycle 5",5,3979,"J-5","Alloy 617",314626,"Plate"
32.56,-0.00863,"Qualified",,186.27,"CapPass","Cycle 5",5,3980,"J-5","Alloy 617",314626,"Plate"
34.84,-0.00863,"Qualified",,186.31,"CapPass","Cycle 5",5,3981,"J-5","Alloy 617",314626,"Plate"
37.95,-0.00858,"Qualified",,186.35,"CapPass","Cycle 5",5,3982,"J-5","Alloy 617",314626,"Plate"
43.59,-0.00853,"Qualified",,186.40,"CapPass","Cycle 5",5,3983,"J-5","Alloy 617",314626,"Plate"
50.00,-0.00848,"Qualified",,186.45,"CapPass","Cycle 5",5,3984,"J-5","Alloy 617",314626,"Plate"
53.94,-0.00843,"Qualified",,186.48,"CapPass","Cycle 5",5,3985,"J-5","Alloy 617",314626,"Plate"
59.62,-0.00838,"Qualified",,186.55,"CapPass","Cycle 5",5,3986,"J-5","Alloy 617",314626,"Plate"
63.29,-0.00832,"Qualified",,186.60,"CapPass","Cycle 5",5,3987,"J-5","Alloy 617",314626,"Plate"
67.51,-0.00827,"Qualified",,186.67,"CapPass","Cycle 5",5,3988,"J-5","Alloy 617",314626,"Plate"
71.81,-0.00822,"Qualified",,186.73,"CapPass","Cycle 5",5,3989,"J-5","Alloy 617",314626,"Plate"
76.40,-0.00816,"Qualified",,186.80,"CapPass","Cycle 5",5,3990,"J-5","Alloy 617",314626,"Plate"
77.24,-0.00817,"Qualified",,186.81,"CapPass","Cycle 5",5,3991,"J-5","Alloy 617",314626,"Plate"
81.12,-0.00811,"Qualified",,186.87,"CapPass","Cycle 5",5,3992,"J-5","Alloy 617",314626,"Plate"
85.05,-0.00806,"Qualified",,186.92,"CapPass","Cycle 5",5,3993,"J-5","Alloy 617",314626,"Plate"
89.34,-0.00801,"Qualified",,186.97,"CapPass","Cycle 5",5,3994,"J-5","Alloy 617",314626,"Plate"
95.56,-0.00795,"Qualified",,187.02,"CapPass","Cycle 5",5,3995,"J-5","Alloy 617",314626,"Plate"
100.28,-0.00790,"Qualified",,187.05,"CapPass","Cycle 5",5,3996,"J-5","Alloy 617",314626,"Plate"
105.46,-0.00784,"Qualified",,187.08,"CapPass","Cycle 5",5,3997,"J-5","Alloy 617",314626,"Plate"
109.99,-0.00779,"Qualified",,187.12,"CapPass","Cycle 5",5,3998,"J-5","Alloy 617",314626,"Plate"
114.11,-0.00774,"Qualified",,187.15,"CapPass","Cycle 5",5,3999,"J-5","Alloy 617",314626,"Plate"
117.54,-0.00769,"Qualified",,187.18,"CapPass","Cycle 5",5,4000,"J-5","Alloy 617",314626,"Plate"
120.57,-0.00763,"Qualified",,187.22,"CapPass","Cycle 5",5,4001,"J-5","Alloy 617",314626,"Plate"
122.86,-0.00758,"Qualified",,187.25,"CapPass","Cycle 5",5,4002,"J-5","Alloy 617",314626,"Plate"
125.46,-0.00753,"Qualified",,187.30,"CapPass","Cycle 5",5,4003,"J-5","Alloy 617",314626,"Plate"
125.97,-0.00753,"Qualified",,187.31,"CapPass","Cycle 5",5,4004,"J-5","Alloy 617",314626,"Plate"
127.21,-0.00748,"Qualified",,187.35,"CapPass","Cycle 5",5,4005,"J-5","Alloy 617",314626,"Plate"
128.48,-0.00742,"Qualified",,187.38,"CapPass","Cycle 5",5,4006,"J-5","Alloy 617",314626,"Plate"
129.46,-0.00737,"Qualified",,187.43,"CapPass","Cycle 5",5,4007,"J-5","Alloy 617",314626,"Plate"
130.33,-0.00732,"Qualified",,187.48,"CapPass","Cycle 5",5,4008,"J-5","Alloy 617",314626,"Plate"
131.23,-0.00727,"Qualified",,187.55,"CapPass","Cycle 5",5,4009,"J-5","Alloy 617",314626,"Plate"
131.95,-0.00722,"Qualified",,187.60,"CapPass","Cycle 5",5,4010,"J-5","Alloy 617",314626,"Plate"
132.90,-0.00716,"Qualified",,187.65,"CapPass","Cycle 5",5,4011,"J-5","Alloy 617",314626,"Plate"
133.64,-0.00711,"Qualified",,187.70,"CapPass","Cycle 5",5,4012,"J-5","Alloy 617",314626,"Plate"
134.41,-0.00706,"Qualified",,187.75,"CapPass","Cycle 5",5,4013,"J-5","Alloy 617",314626,"Plate"
135.09,-0.00701,"Qualified",,187.80,"CapPass","Cycle 5",5,4014,"J-5","Alloy 617",314626,"Plate"
135.24,-0.00701,"Qualified",,187.81,"CapPass","Cycle 5",5,4015,"J-5","Alloy 617",314626,"Plate"
135.59,-0.00696,"Qualified",,187.85,"CapPass","Cycle 5",5,4016,"J-5","Alloy 617",314626,"Plate"
135.88,-0.00691,"Qualified",,187.89,"CapPass","Cycle 5",5,4017,"J-5","Alloy 617",314626,"Plate"
136.18,-0.00686,"Qualified",,187.94,"CapPass","Cycle 5",5,4018,"J-5","Alloy 617",314626,"Plate"
136.31,-0.00681,"Qualified",,187.99,"CapPass","Cycle 5",5,4019,"J-5","Alloy 617",314626,"Plate"
136.37,-0.00676,"Qualified",,188.03,"CapPass","Cycle 5",5,4020,"J-5","Alloy 617",314626,"Plate"
136.43,-0.00670,"Qualified",,188.08,"CapPass","Cycle 5",5,4021,"J-5","Alloy 617",314626,"Plate"
136.49,-0.00665,"Qualified",,188.13,"CapPass","Cycle 5",5,4022,"J-5","Alloy 617",314626,"Plate"
136.40,-0.00660,"Qualified",,188.20,"CapPass","Cycle 5",5,4023,"J-5","Alloy 617",314626,"Plate"
136.38,-0.00655,"Qualified",,188.25,"CapPass","Cycle 5",5,4024,"J-5","Alloy 617",314626,"Plate"
136.30,-0.00650,"Qualified",,188.30,"CapPass","Cycle 5",5,4025,"J-5","Alloy 617",314626,"Plate"
136.24,-0.00650,"Qualified",,188.31,"CapPass","Cycle 5",5,4026,"J-5","Alloy 617",314626,"Plate"
136.29,-0.00644,"Qualified",,188.35,"CapPass","Cycle 5",5,4027,"J-5","Alloy 617",314626,"Plate"
136.42,-0.00639,"Qualified",,188.40,"CapPass","Cycle 5",5,4028,"J-5","Alloy 617",314626,"Plate"
136.55,-0.00634,"Qualified",,188.45,"CapPass","Cycle 5",5,4029,"J-5","Alloy 617",314626,"Plate"
136.81,-0.00629,"Qualified",,188.50,"CapPass","Cycle 5",5,4030,"J-5","Alloy 617",314626,"Plate"
137.03,-0.00624,"Qualified",,188.56,"CapPass","Cycle 5",5,4031,"J-5","Alloy 617",314626,"Plate"
137.27,-0.00619,"Qualified",,188.61,"CapPass","Cycle 5",5,4032,"J-5","Alloy 617",314626,"Plate"
137.58,-0.00614,"Qualified",,188.67,"CapPass","Cycle 5",5,4033,"J-5","Alloy 617",314626,"Plate"
137.84,-0.00608,"Qualified",,188.71,"CapPass","Cycle 5",5,4034,"J-5","Alloy 617",314626,"Plate"
138.14,-0.00603,"Qualified",,188.76,"CapPass","Cycle 5",5,4035,"J-5","Alloy 617",314626,"Plate"
138.31,-0.00599,"Qualified",,188.81,"CapPass","Cycle 5",5,4036,"J-5","Alloy 617",314626,"Plate"
138.30,-0.00598,"Qualified",,188.81,"CapPass","Cycle 5",5,4037,"J-5","Alloy 617",314626,"Plate"
138.31,-0.00593,"Qualified",,188.87,"CapPass","Cycle 5",5,4038,"J-5","Alloy 617",314626,"Plate"
138.31,-0.00588,"Qualified",,188.92,"CapPass","Cycle 5",5,4039,"J-5","Alloy 617",314626,"Plate"
138.30,-0.00582,"Qualified",,188.96,"CapPass","Cycle 5",5,4040,"J-5","Alloy 617",314626,"Plate"
138.13,-0.00577,"Qualified",,189.02,"CapPass","Cycle 5",5,4041,"J-5","Alloy 617",314626,"Plate"
137.92,-0.00572,"Qualified",,189.07,"CapPass","Cycle 5",5,4042,"J-5","Alloy 617",314626,"Plate"
137.85,-0.00567,"Qualified",,189.12,"CapPass","Cycle 5",5,4043,"J-5","Alloy 617",314626,"Plate"
137.83,-0.00562,"Qualified",,189.17,"CapPass","Cycle 5",5,4044,"J-5","Alloy 617",314626,"Plate"
137.87,-0.00556,"Qualified",,189.23,"CapPass","Cycle 5",5,4045,"J-5","Alloy 617",314626,"Plate"
137.69,-0.00551,"Qualified",,189.28,"CapPass","Cycle 5",5,4046,"J-5","Alloy 617",314626,"Plate"
137.64,-0.00549,"Qualified",,189.31,"CapPass","Cycle 5",5,4047,"J-5","Alloy 617",314626,"Plate"
137.64,-0.00546,"Qualified",,189.33,"CapPass","Cycle 5",5,4048,"J-5","Alloy 617",314626,"Plate"
137.67,-0.00541,"Qualified",,189.38,"CapPass","Cycle 5",5,4049,"J-5","Alloy 617",314626,"Plate"
137.64,-0.00535,"Qualified",,189.43,"CapPass","Cycle 5",5,4050,"J-5","Alloy 617",314626,"Plate"
137.81,-0.00530,"Qualified",,189.48,"CapPass","Cycle 5",5,4051,"J-5","Alloy 617",314626,"Plate"
138.01,-0.00525,"Qualified",,189.53,"CapPass","Cycle 5",5,4052,"J-5","Alloy 617",314626,"Plate"
138.14,-0.00520,"Qualified",,189.58,"CapPass","Cycle 5",5,4053,"J-5","Alloy 617",314626,"Plate"
138.34,-0.00515,"Qualified",,189.63,"CapPass","Cycle 5",5,4054,"J-5","Alloy 617",314626,"Plate"
138.55,-0.00510,"Qualified",,189.68,"CapPass","Cycle 5",5,4055,"J-5","Alloy 617",314626,"Plate"
138.67,-0.00505,"Qualified",,189.73,"CapPass","Cycle 5",5,4056,"J-5","Alloy 617",314626,"Plate"
138.86,-0.00500,"Qualified",,189.78,"CapPass","Cycle 5",5,4057,"J-5","Alloy 617",314626,"Plate"
138.83,-0.00499,"Qualified",,189.81,"CapPass","Cycle 5",5,4058,"J-5","Alloy 617",314626,"Plate"
138.81,-0.00495,"Qualified",,189.83,"CapPass","Cycle 5",5,4059,"J-5","Alloy 617",314626,"Plate"
138.91,-0.00490,"Qualified",,189.88,"CapPass","Cycle 5",5,4060,"J-5","Alloy 617",314626,"Plate"
138.63,-0.00485,"Qualified",,189.94,"CapPass","Cycle 5",5,4061,"J-5","Alloy 617",314626,"Plate"
138.66,-0.00480,"Qualified",,189.98,"CapPass","Cycle 5",5,4062,"J-5","Alloy 617",314626,"Plate"
138.42,-0.00474,"Qualified",,190.05,"CapPass","Cycle 5",5,4063,"J-5","Alloy 617",314626,"Plate"
138.33,-0.00469,"Qualified",,190.10,"CapPass","Cycle 5",5,4064,"J-5","Alloy 617",314626,"Plate"
138.17,-0.00464,"Qualified",,190.15,"CapPass","Cycle 5",5,4065,"J-5","Alloy 617",314626,"Plate"
138.20,-0.00459,"Qualified",,190.20,"CapPass","Cycle 5",5,4066,"J-5","Alloy 617",314626,"Plate"
138.26,-0.00453,"Qualified",,190.25,"CapPass","Cycle 5",5,4067,"J-5","Alloy 617",314626,"Plate"
138.28,-0.00448,"Qualified",,190.30,"CapPass","Cycle 5",5,4068,"J-5","Alloy 617",314626,"Plate"
138.33,-0.00449,"Qualified",,190.31,"CapPass","Cycle 5",5,4069,"J-5","Alloy 617",314626,"Plate"
138.50,-0.00443,"Qualified",,190.35,"CapPass","Cycle 5",5,4070,"J-5","Alloy 617",314626,"Plate"
138.63,-0.00438,"Qualified",,190.40,"CapPass","Cycle 5",5,4071,"J-5","Alloy 617",314626,"Plate"
138.92,-0.00433,"Qualified",,190.45,"CapPass","Cycle 5",5,4072,"J-5","Alloy 617",314626,"Plate"
139.21,-0.00428,"Qualified",,190.50,"CapPass","Cycle 5",5,4073,"J-5","Alloy 617",314626,"Plate"
139.41,-0.00423,"Qualified",,190.55,"CapPass","Cycle 5",5,4074,"J-5","Alloy 617",314626,"Plate"
139.25,-0.00418,"Qualified",,190.60,"CapPass","Cycle 5",5,4075,"J-5","Alloy 617",314626,"Plate"
139.02,-0.00413,"Qualified",,190.65,"CapPass","Cycle 5",5,4076,"J-5","Alloy 617",314626,"Plate"
139.00,-0.00408,"Qualified",,190.70,"CapPass","Cycle 5",5,4077,"J-5","Alloy 617",314626,"Plate"
138.95,-0.00402,"Qualified",,190.75,"CapPass","Cycle 5",5,4078,"J-5","Alloy 617",314626,"Plate"
138.97,-0.00398,"Qualified",,190.81,"CapPass","Cycle 5",5,4079,"J-5","Alloy 617",314626,"Plate"
138.93,-0.00397,"Qualified",,190.81,"CapPass","Cycle 5",5,4080,"J-5","Alloy 617",314626,"Plate"
138.90,-0.00391,"Qualified",,190.86,"CapPass","Cycle 5",5,4081,"J-5","Alloy 617",314626,"Plate"
138.77,-0.00386,"Qualified",,190.92,"CapPass","Cycle 5",5,4082,"J-5","Alloy 617",314626,"Plate"
138.68,-0.00381,"Qualified",,190.97,"CapPass","Cycle 5",5,4083,"J-5","Alloy 617",314626,"Plate"
138.75,-0.00376,"Qualified",,191.02,"CapPass","Cycle 5",5,4084,"J-5","Alloy 617",314626,"Plate"
138.70,-0.00371,"Qualified",,191.07,"CapPass","Cycle 5",5,4085,"J-5","Alloy 617",314626,"Plate"
138.81,-0.00365,"Qualified",,191.13,"CapPass","Cycle 5",5,4086,"J-5","Alloy 617",314626,"Plate"
138.95,-0.00360,"Qualified",,191.18,"CapPass","Cycle 5",5,4087,"J-5","Alloy 617",314626,"Plate"
139.03,-0.00355,"Qualified",,191.23,"CapPass","Cycle 5",5,4088,"J-5","Alloy 617",314626,"Plate"
139.25,-0.00350,"Qualified",,191.28,"CapPass","Cycle 5",5,4089,"J-5","Alloy 617",314626,"Plate"
139.29,-0.00348,"Qualified",,191.31,"CapPass","Cycle 5",5,4090,"J-5","Alloy 617",314626,"Plate"
139.37,-0.00345,"Qualified",,191.33,"CapPass","Cycle 5",5,4091,"J-5","Alloy 617",314626,"Plate"
139.43,-0.00339,"Qualified",,191.38,"CapPass","Cycle 5",5,4092,"J-5","Alloy 617",314626,"Plate"
139.31,-0.00334,"Qualified",,191.43,"CapPass","Cycle 5",5,4093,"J-5","Alloy 617",314626,"Plate"
139.20,-0.00329,"Qualified",,191.48,"CapPass","Cycle 5",5,4094,"J-5","Alloy 617",314626,"Plate"
139.22,-0.00324,"Qualified",,191.55,"CapPass","Cycle 5",5,4095,"J-5","Alloy 617",314626,"Plate"
139.42,-0.00318,"Qualified",,191.58,"CapPass","Cycle 5",5,4096,"J-5","Alloy 617",314626,"Plate"
139.42,-0.00313,"Qualified",,191.65,"CapPass","Cycle 5",5,4097,"J-5","Alloy 617",314626,"Plate"
139.53,-0.00308,"Qualified",,191.70,"CapPass","Cycle 5",5,4098,"J-5","Alloy 617",314626,"Plate"
139.64,-0.00303,"Qualified",,191.75,"CapPass","Cycle 5",5,4099,"J-5","Alloy 617",314626,"Plate"
139.75,-0.00298,"Qualified",,191.80,"CapPass","Cycle 5",5,4100,"J-5","Alloy 617",314626,"Plate"
139.77,-0.00298,"Qualified",,191.81,"CapPass","Cycle 5",5,4101,"J-5","Alloy 617",314626,"Plate"
139.87,-0.00293,"Qualified",,191.85,"CapPass","Cycle 5",5,4102,"J-5","Alloy 617",314626,"Plate"
140.01,-0.00288,"Qualified",,191.90,"CapPass","Cycle 5",5,4103,"J-5","Alloy 617",314626,"Plate"
140.05,-0.00283,"Qualified",,191.95,"CapPass","Cycle 5",5,4104,"J-5","Alloy 617",314626,"Plate"
140.12,-0.00277,"Qualified",,192.00,"CapPass","Cycle 5",5,4105,"J-5","Alloy 617",314626,"Plate"
140.19,-0.00272,"Qualified",,192.05,"CapPass","Cycle 5",5,4106,"J-5","Alloy 617",314626,"Plate"
140.26,-0.00267,"Qualified",,192.10,"CapPass","Cycle 5",5,4107,"J-5","Alloy 617",314626,"Plate"
140.24,-0.00262,"Qualified",,192.15,"CapPass","Cycle 5",5,4108,"J-5","Alloy 617",314626,"Plate"
140.19,-0.00257,"Qualified",,192.21,"CapPass","Cycle 5",5,4109,"J-5","Alloy 617",314626,"Plate"
140.11,-0.00251,"Qualified",,192.26,"CapPass","Cycle 5",5,4110,"J-5","Alloy 617",314626,"Plate"
139.97,-0.00248,"Qualified",,192.31,"CapPass","Cycle 5",5,4111,"J-5","Alloy 617",314626,"Plate"
139.94,-0.00246,"Qualified",,192.31,"CapPass","Cycle 5",5,4112,"J-5","Alloy 617",314626,"Plate"
139.82,-0.00241,"Qualified",,192.36,"CapPass","Cycle 5",5,4113,"J-5","Alloy 617",314626,"Plate"
139.79,-0.00236,"Qualified",,192.42,"CapPass","Cycle 5",5,4114,"J-5","Alloy 617",314626,"Plate"
139.79,-0.00230,"Qualified",,192.46,"CapPass","Cycle 5",5,4115,"J-5","Alloy 617",314626,"Plate"
139.87,-0.00225,"Qualified",,192.53,"CapPass","Cycle 5",5,4116,"J-5","Alloy 617",314626,"Plate"
140.03,-0.00220,"Qualified",,192.58,"CapPass","Cycle 5",5,4117,"J-5","Alloy 617",314626,"Plate"
140.23,-0.00215,"Qualified",,192.63,"CapPass","Cycle 5",5,4118,"J-5","Alloy 617",314626,"Plate"
140.51,-0.00210,"Qualified",,192.68,"CapPass","Cycle 5",5,4119,"J-5","Alloy 617",314626,"Plate"
140.93,-0.00204,"Qualified",,192.73,"CapPass","Cycle 5",5,4120,"J-5","Alloy 617",314626,"Plate"
141.37,-0.00199,"Qualified",,192.78,"CapPass","Cycle 5",5,4121,"J-5","Alloy 617",314626,"Plate"
141.44,-0.00197,"Qualified",,192.81,"CapPass","Cycle 5",5,4122,"J-5","Alloy 617",314626,"Plate"
141.48,-0.00194,"Qualified",,192.83,"CapPass","Cycle 5",5,4123,"J-5","Alloy 617",314626,"Plate"
141.45,-0.00188,"Qualified",,192.88,"CapPass","Cycle 5",5,4124,"J-5","Alloy 617",314626,"Plate"
141.31,-0.00183,"Qualified",,192.95,"CapPass","Cycle 5",5,4125,"J-5","Alloy 617",314626,"Plate"
141.34,-0.00178,"Qualified",,192.98,"CapPass","Cycle 5",5,4126,"J-5","Alloy 617",314626,"Plate"
141.29,-0.00173,"Qualified",,193.05,"CapPass","Cycle 5",5,4127,"J-5","Alloy 617",314626,"Plate"
141.19,-0.00168,"Qualified",,193.10,"CapPass","Cycle 5",5,4128,"J-5","Alloy 617",314626,"Plate"
141.28,-0.00162,"Qualified",,193.15,"CapPass","Cycle 5",5,4129,"J-5","Alloy 617",314626,"Plate"
141.44,-0.00157,"Qualified",,193.20,"CapPass","Cycle 5",5,4130,"J-5","Alloy 617",314626,"Plate"
141.36,-0.00152,"Qualified",,193.25,"CapPass","Cycle 5",5,4131,"J-5","Alloy 617",314626,"Plate"
141.34,-0.00147,"Qualified",,193.30,"CapPass","Cycle 5",5,4132,"J-5","Alloy 617",314626,"Plate"
141.38,-0.00146,"Qualified",,193.31,"CapPass","Cycle 5",5,4133,"J-5","Alloy 617",314626,"Plate"
141.24,-0.00142,"Qualified",,193.35,"CapPass","Cycle 5",5,4134,"J-5","Alloy 617",314626,"Plate"
141.18,-0.00136,"Qualified",,193.40,"CapPass","Cycle 5",5,4135,"J-5","Alloy 617",314626,"Plate"
141.09,-0.00131,"Qualified",,193.45,"CapPass","Cycle 5",5,4136,"J-5","Alloy 617",314626,"Plate"
140.85,-0.00126,"Qualified",,193.51,"CapPass","Cycle 5",5,4137,"J-5","Alloy 617",314626,"Plate"
140.80,-0.00121,"Qualified",,193.55,"CapPass","Cycle 5",5,4138,"J-5","Alloy 617",314626,"Plate"
140.89,-0.00116,"Qualified",,193.60,"CapPass","Cycle 5",5,4139,"J-5","Alloy 617",314626,"Plate"
140.87,-0.00111,"Qualified",,193.66,"CapPass","Cycle 5",5,4140,"J-5","Alloy 617",314626,"Plate"
141.03,-0.00106,"Qualified",,193.72,"CapPass","Cycle 5",5,4141,"J-5","Alloy 617",314626,"Plate"
141.27,-0.00100,"Qualified",,193.76,"CapPass","Cycle 5",5,4142,"J-5","Alloy 617",314626,"Plate"
141.59,-0.00096,"Qualified",,193.81,"CapPass","Cycle 5",5,4143,"J-5","Alloy 617",314626,"Plate"
141.55,-0.00095,"Qualified",,193.81,"CapPass","Cycle 5",5,4144,"J-5","Alloy 617",314626,"Plate"
141.65,-0.00090,"Qualified",,193.86,"CapPass","Cycle 5",5,4145,"J-5","Alloy 617",314626,"Plate"
141.82,-0.00085,"Qualified",,193.91,"CapPass","Cycle 5",5,4146,"J-5","Alloy 617",314626,"Plate"
141.90,-0.00080,"Qualified",,193.97,"CapPass","Cycle 5",5,4147,"J-5","Alloy 617",314626,"Plate"
141.97,-0.00075,"Qualified",,194.01,"CapPass","Cycle 5",5,4148,"J-5","Alloy 617",314626,"Plate"
141.90,-0.00070,"Qualified",,194.06,"CapPass","Cycle 5",5,4149,"J-5","Alloy 617",314626,"Plate"
141.97,-0.00065,"Qualified",,194.11,"CapPass","Cycle 5",5,4150,"J-5","Alloy 617",314626,"Plate"
142.03,-0.00059,"Qualified",,194.17,"CapPass","Cycle 5",5,4151,"J-5","Alloy 617",314626,"Plate"
141.98,-0.00054,"Qualified",,194.22,"CapPass","Cycle 5",5,4152,"J-5","Alloy 617",314626,"Plate"
141.94,-0.00049,"Qualified",,194.26,"CapPass","Cycle 5",5,4153,"J-5","Alloy 617",314626,"Plate"
141.83,-0.00046,"Qualified",,194.31,"CapPass","Cycle 5",5,4154,"J-5","Alloy 617",314626,"Plate"
141.78,-0.00044,"Qualified",,194.31,"CapPass","Cycle 5",5,4155,"J-5","Alloy 617",314626,"Plate"
141.79,-0.00039,"Qualified",,194.37,"CapPass","Cycle 5",5,4156,"J-5","Alloy 617",314626,"Plate"
141.80,-0.00034,"Qualified",,194.43,"CapPass","Cycle 5",5,4157,"J-5","Alloy 617",314626,"Plate"
141.79,-0.00028,"Qualified",,194.48,"CapPass","Cycle 5",5,4158,"J-5","Alloy 617",314626,"Plate"
141.95,-0.00023,"Qualified",,194.53,"CapPass","Cycle 5",5,4159,"J-5","Alloy 617",314626,"Plate"
142.15,-0.00018,"Qualified",,194.58,"CapPass","Cycle 5",5,4160,"J-5","Alloy 617",314626,"Plate"
142.27,-0.00013,"Qualified",,194.63,"CapPass","Cycle 5",5,4161,"J-5","Alloy 617",314626,"Plate"
142.48,-0.00008,"Qualified",,194.68,"CapPass","Cycle 5",5,4162,"J-5","Alloy 617",314626,"Plate"
141.56,-0.00001,"Qualified",,354.79,"CapPass","Cycle 10",10,7586,"J-5","Alloy 617",314626,"Plate"
141.58,0.00001,"Qualified",,354.81,"CapPass","Cycle 10",10,7587,"J-5","Alloy 617",314626,"Plate"
141.61,0.00004,"Qualified",,354.84,"CapPass","Cycle 10",10,7588,"J-5","Alloy 617",314626,"Plate"
141.42,0.00009,"Qualified",,354.89,"CapPass","Cycle 10",10,7589,"J-5","Alloy 617",314626,"Plate"
141.32,0.00015,"Qualified",,354.94,"CapPass","Cycle 10",10,7590,"J-5","Alloy 617",314626,"Plate"
141.24,0.00020,"Qualified",,355.00,"CapPass","Cycle 10",10,7591,"J-5","Alloy 617",314626,"Plate"
141.20,0.00025,"Qualified",,355.05,"CapPass","Cycle 10",10,7592,"J-5","Alloy 617",314626,"Plate"
141.36,0.00030,"Qualified",,355.10,"CapPass","Cycle 10",10,7593,"J-5","Alloy 617",314626,"Plate"
141.45,0.00035,"Qualified",,355.16,"CapPass","Cycle 10",10,7594,"J-5","Alloy 617",314626,"Plate"
141.60,0.00041,"Qualified",,355.21,"CapPass","Cycle 10",10,7595,"J-5","Alloy 617",314626,"Plate"
141.83,0.00046,"Qualified",,355.25,"CapPass","Cycle 10",10,7596,"J-5","Alloy 617",314626,"Plate"
142.04,0.00051,"Qualified",,355.30,"CapPass","Cycle 10",10,7597,"J-5","Alloy 617",314626,"Plate"
142.00,0.00051,"Qualified",,355.31,"CapPass","Cycle 10",10,7598,"J-5","Alloy 617",314626,"Plate"
142.05,0.00056,"Qualified",,355.36,"CapPass","Cycle 10",10,7599,"J-5","Alloy 617",314626,"Plate"
142.02,0.00061,"Qualified",,355.41,"CapPass","Cycle 10",10,7600,"J-5","Alloy 617",314626,"Plate"
141.91,0.00067,"Qualified",,355.47,"CapPass","Cycle 10",10,7601,"J-5","Alloy 617",314626,"Plate"
141.87,0.00072,"Qualified",,355.52,"CapPass","Cycle 10",10,7602,"J-5","Alloy 617",314626,"Plate"
141.87,0.00077,"Qualified",,355.57,"CapPass","Cycle 10",10,7603,"J-5","Alloy 617",314626,"Plate"
141.86,0.00082,"Qualified",,355.62,"CapPass","Cycle 10",10,7604,"J-5","Alloy 617",314626,"Plate"
142.10,0.00088,"Qualified",,355.67,"CapPass","Cycle 10",10,7605,"J-5","Alloy 617",314626,"Plate"
142.33,0.00093,"Qualified",,355.72,"CapPass","Cycle 10",10,7606,"J-5","Alloy 617",314626,"Plate"
142.50,0.00098,"Qualified",,355.77,"CapPass","Cycle 10",10,7607,"J-5","Alloy 617",314626,"Plate"
142.56,0.00101,"Qualified",,355.81,"CapPass","Cycle 10",10,7608,"J-5","Alloy 617",314626,"Plate"
142.53,0.00103,"Qualified",,355.82,"CapPass","Cycle 10",10,7609,"J-5","Alloy 617",314626,"Plate"
142.65,0.00108,"Qualified",,355.87,"CapPass","Cycle 10",10,7610,"J-5","Alloy 617",314626,"Plate"
142.66,0.00113,"Qualified",,355.92,"CapPass","Cycle 10",10,7611,"J-5","Alloy 617",314626,"Plate"
142.75,0.00118,"Qualified",,355.97,"CapPass","Cycle 10",10,7612,"J-5","Alloy 617",314626,"Plate"
142.73,0.00123,"Qualified",,356.02,"CapPass","Cycle 10",10,7613,"J-5","Alloy 617",314626,"Plate"
142.81,0.00128,"Qualified",,356.07,"CapPass","Cycle 10",10,7614,"J-5","Alloy 617",314626,"Plate"
142.62,0.00134,"Qualified",,356.14,"CapPass","Cycle 10",10,7615,"J-5","Alloy 617",314626,"Plate"
142.69,0.00139,"Qualified",,356.19,"CapPass","Cycle 10",10,7616,"J-5","Alloy 617",314626,"Plate"
142.71,0.00144,"Qualified",,356.24,"CapPass","Cycle 10",10,7617,"J-5","Alloy 617",314626,"Plate"
142.83,0.00150,"Qualified",,356.29,"CapPass","Cycle 10",10,7618,"J-5","Alloy 617",314626,"Plate"
142.76,0.00151,"Qualified",,356.31,"CapPass","Cycle 10",10,7619,"J-5","Alloy 617",314626,"Plate"
142.95,0.00155,"Qualified",,356.35,"CapPass","Cycle 10",10,7620,"J-5","Alloy 617",314626,"Plate"
143.02,0.00160,"Qualified",,356.39,"CapPass","Cycle 10",10,7621,"J-5","Alloy 617",314626,"Plate"
143.16,0.00165,"Qualified",,356.44,"CapPass","Cycle 10",10,7622,"J-5","Alloy 617",314626,"Plate"
143.27,0.00170,"Qualified",,356.49,"CapPass","Cycle 10",10,7623,"J-5","Alloy 617",314626,"Plate"
143.30,0.00175,"Qualified",,356.54,"CapPass","Cycle 10",10,7624,"J-5","Alloy 617",314626,"Plate"
143.00,0.00181,"Qualified",,356.59,"CapPass","Cycle 10",10,7625,"J-5","Alloy 617",314626,"Plate"
142.83,0.00186,"Qualified",,356.64,"CapPass","Cycle 10",10,7626,"J-5","Alloy 617",314626,"Plate"
142.43,0.00191,"Qualified",,356.70,"CapPass","Cycle 10",10,7627,"J-5","Alloy 617",314626,"Plate"
142.46,0.00196,"Qualified",,356.75,"CapPass","Cycle 10",10,7628,"J-5","Alloy 617",314626,"Plate"
142.65,0.00201,"Qualified",,356.80,"CapPass","Cycle 10",10,7629,"J-5","Alloy 617",314626,"Plate"
142.60,0.00202,"Qualified",,356.81,"CapPass","Cycle 10",10,7630,"J-5","Alloy 617",314626,"Plate"
142.76,0.00206,"Qualified",,356.86,"CapPass","Cycle 10",10,7631,"J-5","Alloy 617",314626,"Plate"
142.75,0.00211,"Qualified",,356.90,"CapPass","Cycle 10",10,7632,"J-5","Alloy 617",314626,"Plate"
142.71,0.00217,"Qualified",,356.95,"CapPass","Cycle 10",10,7633,"J-5","Alloy 617",314626,"Plate"
142.77,0.00222,"Qualified",,357.01,"CapPass","Cycle 10",10,7634,"J-5","Alloy 617",314626,"Plate"
142.64,0.00227,"Qualified",,357.05,"CapPass","Cycle 10",10,7635,"J-5","Alloy 617",314626,"Plate"
