Repository: js-molina/fatigue-A617

File: data/950C/Strain rate 0.001/2.0% strain/HTM_A19_Cycles_E28.csv (part 7 of 20)
"Stress Mpa","Strain","Qual State","Qual Exceptions","Elapsed Time Sec","Data State","Cycle Label","Cycle","Count","Sample","Alloy","Heat","Material_Form"
146.25,-0.00177,"Qualified",,192.96,"CapPass","Cycle 5",5,4227,"E-28","Alloy 617",314626,"Plate"
146.31,-0.00172,"Qualified",,193.01,"CapPass","Cycle 5",5,4228,"E-28","Alloy 617",314626,"Plate"
146.43,-0.00167,"Qualified",,193.06,"CapPass","Cycle 5",5,4229,"E-28","Alloy 617",314626,"Plate"
146.26,-0.00162,"Qualified",,193.12,"CapPass","Cycle 5",5,4230,"E-28","Alloy 617",314626,"Plate"
146.43,-0.00157,"Qualified",,193.17,"CapPass","Cycle 5",5,4231,"E-28","Alloy 617",314626,"Plate"
146.59,-0.00152,"Qualified",,193.22,"CapPass","Cycle 5",5,4232,"E-28","Alloy 617",314626,"Plate"
146.58,-0.00147,"Qualified",,193.27,"CapPass","Cycle 5",5,4233,"E-28","Alloy 617",314626,"Plate"
146.63,-0.00142,"Qualified",,193.31,"CapPass","Cycle 5",5,4234,"E-28","Alloy 617",314626,"Plate"
146.65,-0.00137,"Qualified",,193.37,"CapPass","Cycle 5",5,4235,"E-28","Alloy 617",314626,"Plate"
146.59,-0.00132,"Qualified",,193.42,"CapPass","Cycle 5",5,4236,"E-28","Alloy 617",314626,"Plate"
146.79,-0.00127,"Qualified",,193.47,"CapPass","Cycle 5",5,4237,"E-28","Alloy 617",314626,"Plate"
146.73,-0.00121,"Qualified",,193.52,"CapPass","Cycle 5",5,4238,"E-28","Alloy 617",314626,"Plate"
146.70,-0.00116,"Qualified",,193.57,"CapPass","Cycle 5",5,4239,"E-28","Alloy 617",314626,"Plate"
146.59,-0.00111,"Qualified",,193.62,"CapPass","Cycle 5",5,4240,"E-28","Alloy 617",314626,"Plate"
146.60,-0.00106,"Qualified",,193.67,"CapPass","Cycle 5",5,4241,"E-28","Alloy 617",314626,"Plate"
146.74,-0.00101,"Qualified",,193.72,"CapPass","Cycle 5",5,4242,"E-28","Alloy 617",314626,"Plate"
147.00,-0.00097,"Qualified",,193.77,"CapPass","Cycle 5",5,4243,"E-28","Alloy 617",314626,"Plate"
146.97,-0.00096,"Qualified",,193.77,"CapPass","Cycle 5",5,4244,"E-28","Alloy 617",314626,"Plate"
147.24,-0.00091,"Qualified",,193.82,"CapPass","Cycle 5",5,4245,"E-28","Alloy 617",314626,"Plate"
147.20,-0.00086,"Qualified",,193.87,"CapPass","Cycle 5",5,4246,"E-28","Alloy 617",314626,"Plate"
147.47,-0.00081,"Qualified",,193.92,"CapPass","Cycle 5",5,4247,"E-28","Alloy 617",314626,"Plate"
147.53,-0.00076,"Qualified",,193.97,"CapPass","Cycle 5",5,4248,"E-28","Alloy 617",314626,"Plate"
147.66,-0.00071,"Qualified",,194.02,"CapPass","Cycle 5",5,4249,"E-28","Alloy 617",314626,"Plate"
147.58,-0.00066,"Qualified",,194.07,"CapPass","Cycle 5",5,4250,"E-28","Alloy 617",314626,"Plate"
147.44,-0.00061,"Qualified",,194.12,"CapPass","Cycle 5",5,4251,"E-28","Alloy 617",314626,"Plate"
147.31,-0.00056,"Qualified",,194.17,"CapPass","Cycle 5",5,4252,"E-28","Alloy 617",314626,"Plate"
147.32,-0.00051,"Qualified",,194.22,"CapPass","Cycle 5",5,4253,"E-28","Alloy 617",314626,"Plate"
147.44,-0.00046,"Qualified",,194.27,"CapPass","Cycle 5",5,4254,"E-28","Alloy 617",314626,"Plate"
147.41,-0.00046,"Qualified",,194.27,"CapPass","Cycle 5",5,4255,"E-28","Alloy 617",314626,"Plate"
147.57,-0.00041,"Qualified",,194.32,"CapPass","Cycle 5",5,4256,"E-28","Alloy 617",314626,"Plate"
147.60,-0.00036,"Qualified",,194.37,"CapPass","Cycle 5",5,4257,"E-28","Alloy 617",314626,"Plate"
147.92,-0.00031,"Qualified",,194.42,"CapPass","Cycle 5",5,4258,"E-28","Alloy 617",314626,"Plate"
147.87,-0.00026,"Qualified",,194.47,"CapPass","Cycle 5",5,4259,"E-28","Alloy 617",314626,"Plate"
148.11,-0.00020,"Qualified",,194.52,"CapPass","Cycle 5",5,4260,"E-28","Alloy 617",314626,"Plate"
148.03,-0.00015,"Qualified",,194.57,"CapPass","Cycle 5",5,4261,"E-28","Alloy 617",314626,"Plate"
147.86,-0.00010,"Qualified",,194.61,"CapPass","Cycle 5",5,4262,"E-28","Alloy 617",314626,"Plate"
146.93,-0.00006,"Qualified",,354.71,"CapPass","Cycle 10",10,7759,"E-28","Alloy 617",314626,"Plate"
146.87,-0.00001,"Qualified",,354.75,"CapPass","Cycle 10",10,7760,"E-28","Alloy 617",314626,"Plate"
146.83,0.00001,"Qualified",,354.77,"CapPass","Cycle 10",10,7761,"E-28","Alloy 617",314626,"Plate"
146.81,0.00004,"Qualified",,354.80,"CapPass","Cycle 10",10,7762,"E-28","Alloy 617",314626,"Plate"
146.54,0.00010,"Qualified",,354.85,"CapPass","Cycle 10",10,7763,"E-28","Alloy 617",314626,"Plate"
146.36,0.00015,"Qualified",,354.91,"CapPass","Cycle 10",10,7764,"E-28","Alloy 617",314626,"Plate"
146.00,0.00020,"Qualified",,354.96,"CapPass","Cycle 10",10,7765,"E-28","Alloy 617",314626,"Plate"
146.05,0.00025,"Qualified",,355.01,"CapPass","Cycle 10",10,7766,"E-28","Alloy 617",314626,"Plate"
146.15,0.00030,"Qualified",,355.06,"CapPass","Cycle 10",10,7767,"E-28","Alloy 617",314626,"Plate"
146.30,0.00035,"Qualified",,355.12,"CapPass","Cycle 10",10,7768,"E-28","Alloy 617",314626,"Plate"
146.58,0.00040,"Qualified",,355.17,"CapPass","Cycle 10",10,7769,"E-28","Alloy 617",314626,"Plate"
146.98,0.00045,"Qualified",,355.21,"CapPass","Cycle 10",10,7770,"E-28","Alloy 617",314626,"Plate"
147.11,0.00050,"Qualified",,355.26,"CapPass","Cycle 10",10,7771,"E-28","Alloy 617",314626,"Plate"
147.09,0.00050,"Qualified",,355.27,"CapPass","Cycle 10",10,7772,"E-28","Alloy 617",314626,"Plate"
147.17,0.00055,"Qualified",,355.31,"CapPass","Cycle 10",10,7773,"E-28","Alloy 617",314626,"Plate"
147.31,0.00060,"Qualified",,355.36,"CapPass","Cycle 10",10,7774,"E-28","Alloy 617",314626,"Plate"
147.43,0.00065,"Qualified",,355.41,"CapPass","Cycle 10",10,7775,"E-28","Alloy 617",314626,"Plate"
147.67,0.00070,"Qualified",,355.46,"CapPass","Cycle 10",10,7776,"E-28","Alloy 617",314626,"Plate"
147.76,0.00075,"Qualified",,355.51,"CapPass","Cycle 10",10,7777,"E-28","Alloy 617",314626,"Plate"
147.80,0.00080,"Qualified",,355.56,"CapPass","Cycle 10",10,7778,"E-28","Alloy 617",314626,"Plate"
147.71,0.00085,"Qualified",,355.61,"CapPass","Cycle 10",10,7779,"E-28","Alloy 617",314626,"Plate"
147.75,0.00090,"Qualified",,355.66,"CapPass","Cycle 10",10,7780,"E-28","Alloy 617",314626,"Plate"
147.64,0.00095,"Qualified",,355.71,"CapPass","Cycle 10",10,7781,"E-28","Alloy 617",314626,"Plate"
147.64,0.00100,"Qualified",,355.76,"CapPass","Cycle 10",10,7782,"E-28","Alloy 617",314626,"Plate"
147.46,0.00101,"Qualified",,355.77,"CapPass","Cycle 10",10,7783,"E-28","Alloy 617",314626,"Plate"
147.50,0.00105,"Qualified",,355.81,"CapPass","Cycle 10",10,7784,"E-28","Alloy 617",314626,"Plate"
147.49,0.00110,"Qualified",,355.86,"CapPass","Cycle 10",10,7785,"E-28","Alloy 617",314626,"Plate"
147.44,0.00115,"Qualified",,355.91,"CapPass","Cycle 10",10,7786,"E-28","Alloy 617",314626,"Plate"
147.38,0.00121,"Qualified",,355.96,"CapPass","Cycle 10",10,7787,"E-28","Alloy 617",314626,"Plate"
147.42,0.00126,"Qualified",,356.01,"CapPass","Cycle 10",10,7788,"E-28","Alloy 617",314626,"Plate"
147.44,0.00131,"Qualified",,356.06,"CapPass","Cycle 10",10,7789,"E-28","Alloy 617",314626,"Plate"
147.48,0.00136,"Qualified",,356.11,"CapPass","Cycle 10",10,7790,"E-28","Alloy 617",314626,"Plate"
147.39,0.00141,"Qualified",,356.16,"CapPass","Cycle 10",10,7791,"E-28","Alloy 617",314626,"Plate"
147.55,0.00146,"Qualified",,356.22,"CapPass","Cycle 10",10,7792,"E-28","Alloy 617",314626,"Plate"
147.58,0.00151,"Qualified",,356.27,"CapPass","Cycle 10",10,7793,"E-28","Alloy 617",314626,"Plate"
147.96,0.00156,"Qualified",,356.32,"CapPass","Cycle 10",10,7794,"E-28","Alloy 617",314626,"Plate"
147.97,0.00161,"Qualified",,356.36,"CapPass","Cycle 10",10,7795,"E-28","Alloy 617",314626,"Plate"
147.99,0.00166,"Qualified",,356.42,"CapPass","Cycle 10",10,7796,"E-28","Alloy 617",314626,"Plate"
148.37,0.00171,"Qualified",,356.47,"CapPass","Cycle 10",10,7797,"E-28","Alloy 617",314626,"Plate"
148.57,0.00176,"Qualified",,356.52,"CapPass","Cycle 10",10,7798,"E-28","Alloy 617",314626,"Plate"
148.73,0.00181,"Qualified",,356.57,"CapPass","Cycle 10",10,7799,"E-28","Alloy 617",314626,"Plate"
148.83,0.00186,"Qualified",,356.62,"CapPass","Cycle 10",10,7800,"E-28","Alloy 617",314626,"Plate"
148.73,0.00191,"Qualified",,356.66,"CapPass","Cycle 10",10,7801,"E-28","Alloy 617",314626,"Plate"
148.72,0.00196,"Qualified",,356.71,"CapPass","Cycle 10",10,7802,"E-28","Alloy 617",314626,"Plate"
148.73,0.00201,"Qualified",,356.76,"CapPass","Cycle 10",10,7803,"E-28","Alloy 617",314626,"Plate"
148.61,0.00202,"Qualified",,356.77,"CapPass","Cycle 10",10,7804,"E-28","Alloy 617",314626,"Plate"
148.32,0.00206,"Qualified",,356.81,"CapPass","Cycle 10",10,7805,"E-28","Alloy 617",314626,"Plate"
148.07,0.00211,"Qualified",,356.86,"CapPass","Cycle 10",10,7806,"E-28","Alloy 617",314626,"Plate"
147.96,0.00216,"Qualified",,356.92,"CapPass","Cycle 10",10,7807,"E-28","Alloy 617",314626,"Plate"
147.90,0.00221,"Qualified",,356.96,"CapPass","Cycle 10",10,7808,"E-28","Alloy 617",314626,"Plate"
147.72,0.00226,"Qualified",,357.02,"CapPass","Cycle 10",10,7809,"E-28","Alloy 617",314626,"Plate"
147.80,0.00232,"Qualified",,357.07,"CapPass","Cycle 10",10,7810,"E-28","Alloy 617",314626,"Plate"
147.82,0.00237,"Qualified",,357.12,"CapPass","Cycle 10",10,7811,"E-28","Alloy 617",314626,"Plate"
148.01,0.00242,"Qualified",,357.17,"CapPass","Cycle 10",10,7812,"E-28","Alloy 617",314626,"Plate"
147.98,0.00247,"Qualified",,357.22,"CapPass","Cycle 10",10,7813,"E-28","Alloy 617",314626,"Plate"
148.02,0.00251,"Qualified",,357.27,"CapPass","Cycle 10",10,7814,"E-28","Alloy 617",314626,"Plate"
148.07,0.00252,"Qualified",,357.27,"CapPass","Cycle 10",10,7815,"E-28","Alloy 617",314626,"Plate"
148.18,0.00257,"Qualified",,357.32,"CapPass","Cycle 10",10,7816,"E-28","Alloy 617",314626,"Plate"
148.14,0.00262,"Qualified",,357.37,"CapPass","Cycle 10",10,7817,"E-28","Alloy 617",314626,"Plate"
148.16,0.00267,"Qualified",,357.42,"CapPass","Cycle 10",10,7818,"E-28","Alloy 617",314626,"Plate"
148.08,0.00272,"Qualified",,357.47,"CapPass","Cycle 10",10,7819,"E-28","Alloy 617",314626,"Plate"
148.06,0.00277,"Qualified",,357.52,"CapPass","Cycle 10",10,7820,"E-28","Alloy 617",314626,"Plate"
148.27,0.00282,"Qualified",,357.57,"CapPass","Cycle 10",10,7821,"E-28","Alloy 617",314626,"Plate"
148.10,0.00287,"Qualified",,357.62,"CapPass","Cycle 10",10,7822,"E-28","Alloy 617",314626,"Plate"
148.14,0.00292,"Qualified",,357.67,"CapPass","Cycle 10",10,7823,"E-28","Alloy 617",314626,"Plate"
148.29,0.00297,"Qualified",,357.72,"CapPass","Cycle 10",10,7824,"E-28","Alloy 617",314626,"Plate"
148.31,0.00302,"Qualified",,357.77,"CapPass","Cycle 10",10,7825,"E-28","Alloy 617",314626,"Plate"
148.38,0.00303,"Qualified",,357.77,"CapPass","Cycle 10",10,7826,"E-28","Alloy 617",314626,"Plate"
148.53,0.00308,"Qualified",,357.82,"CapPass","Cycle 10",10,7827,"E-28","Alloy 617",314626,"Plate"
148.50,0.00313,"Qualified",,357.88,"CapPass","Cycle 10",10,7828,"E-28","Alloy 617",314626,"Plate"
148.81,0.00318,"Qualified",,357.93,"CapPass","Cycle 10",10,7829,"E-28","Alloy 617",314626,"Plate"
148.96,0.00323,"Qualified",,357.98,"CapPass","Cycle 10",10,7830,"E-28","Alloy 617",314626,"Plate"
149.00,0.00328,"Qualified",,358.02,"CapPass","Cycle 10",10,7831,"E-28","Alloy 617",314626,"Plate"
149.16,0.00333,"Qualified",,358.08,"CapPass","Cycle 10",10,7832,"E-28","Alloy 617",314626,"Plate"
149.12,0.00338,"Qualified",,358.12,"CapPass","Cycle 10",10,7833,"E-28","Alloy 617",314626,"Plate"
149.16,0.00343,"Qualified",,358.17,"CapPass","Cycle 10",10,7834,"E-28","Alloy 617",314626,"Plate"
149.24,0.00348,"Qualified",,358.23,"CapPass","Cycle 10",10,7835,"E-28","Alloy 617",314626,"Plate"
149.15,0.00352,"Qualified",,358.27,"CapPass","Cycle 10",10,7836,"E-28","Alloy 617",314626,"Plate"
149.22,0.00353,"Qualified",,358.28,"CapPass","Cycle 10",10,7837,"E-28","Alloy 617",314626,"Plate"
149.31,0.00358,"Qualified",,358.33,"CapPass","Cycle 10",10,7838,"E-28","Alloy 617",314626,"Plate"
149.15,0.00363,"Qualified",,358.38,"CapPass","Cycle 10",10,7839,"E-28","Alloy 617",314626,"Plate"
149.11,0.00368,"Qualified",,358.43,"CapPass","Cycle 10",10,7840,"E-28","Alloy 617",314626,"Plate"
149.18,0.00373,"Qualified",,358.48,"CapPass","Cycle 10",10,7841,"E-28","Alloy 617",314626,"Plate"
149.22,0.00378,"Qualified",,358.53,"CapPass","Cycle 10",10,7842,"E-28","Alloy 617",314626,"Plate"
149.25,0.00383,"Qualified",,358.58,"CapPass","Cycle 10",10,7843,"E-28","Alloy 617",314626,"Plate"
149.22,0.00388,"Qualified",,358.63,"CapPass","Cycle 10",10,7844,"E-28","Alloy 617",314626,"Plate"
149.01,0.00393,"Qualified",,358.67,"CapPass","Cycle 10",10,7845,"E-28","Alloy 617",314626,"Plate"
148.92,0.00398,"Qualified",,358.73,"CapPass","Cycle 10",10,7846,"E-28","Alloy 617",314626,"Plate"
148.61,0.00402,"Qualified",,358.77,"CapPass","Cycle 10",10,7847,"E-28","Alloy 617",314626,"Plate"
148.77,0.00404,"Qualified",,358.78,"CapPass","Cycle 10",10,7848,"E-28","Alloy 617",314626,"Plate"
148.61,0.00409,"Qualified",,358.83,"CapPass","Cycle 10",10,7849,"E-28","Alloy 617",314626,"Plate"
148.32,0.00414,"Qualified",,358.88,"CapPass","Cycle 10",10,7850,"E-28","Alloy 617",314626,"Plate"
148.32,0.00419,"Qualified",,358.93,"CapPass","Cycle 10",10,7851,"E-28","Alloy 617",314626,"Plate"
148.27,0.00424,"Qualified",,358.98,"CapPass","Cycle 10",10,7852,"E-28","Alloy 617",314626,"Plate"
148.23,0.00429,"Qualified",,359.03,"CapPass","Cycle 10",10,7853,"E-28","Alloy 617",314626,"Plate"
148.25,0.00434,"Qualified",,359.08,"CapPass","Cycle 10",10,7854,"E-28","Alloy 617",314626,"Plate"
148.27,0.00439,"Qualified",,359.13,"CapPass","Cycle 10",10,7855,"E-28","Alloy 617",314626,"Plate"
148.21,0.00444,"Qualified",,359.18,"CapPass","Cycle 10",10,7856,"E-28","Alloy 617",314626,"Plate"
148.19,0.00449,"Qualified",,359.23,"CapPass","Cycle 10",10,7857,"E-28","Alloy 617",314626,"Plate"
148.13,0.00452,"Qualified",,359.27,"CapPass","Cycle 10",10,7858,"E-28","Alloy 617",314626,"Plate"
148.33,0.00454,"Qualified",,359.28,"CapPass","Cycle 10",10,7859,"E-28","Alloy 617",314626,"Plate"
148.44,0.00459,"Qualified",,359.33,"CapPass","Cycle 10",10,7860,"E-28","Alloy 617",314626,"Plate"
148.42,0.00464,"Qualified",,359.39,"CapPass","Cycle 10",10,7861,"E-28","Alloy 617",314626,"Plate"
148.62,0.00469,"Qualified",,359.44,"CapPass","Cycle 10",10,7862,"E-28","Alloy 617",314626,"Plate"
148.74,0.00474,"Qualified",,359.49,"CapPass","Cycle 10",10,7863,"E-28","Alloy 617",314626,"Plate"
148.94,0.00479,"Qualified",,359.54,"CapPass","Cycle 10",10,7864,"E-28","Alloy 617",314626,"Plate"
149.01,0.00484,"Qualified",,359.58,"CapPass","Cycle 10",10,7865,"E-28","Alloy 617",314626,"Plate"
149.03,0.00489,"Qualified",,359.63,"CapPass","Cycle 10",10,7866,"E-28","Alloy 617",314626,"Plate"
149.03,0.00494,"Qualified",,359.69,"CapPass","Cycle 10",10,7867,"E-28","Alloy 617",314626,"Plate"
149.00,0.00499,"Qualified",,359.74,"CapPass","Cycle 10",10,7868,"E-28","Alloy 617",314626,"Plate"
149.03,0.00502,"Qualified",,359.77,"CapPass","Cycle 10",10,7869,"E-28","Alloy 617",314626,"Plate"
149.31,0.00504,"Qualified",,359.79,"CapPass","Cycle 10",10,7870,"E-28","Alloy 617",314626,"Plate"
149.19,0.00509,"Qualified",,359.84,"CapPass","Cycle 10",10,7871,"E-28","Alloy 617",314626,"Plate"
149.33,0.00515,"Qualified",,359.89,"CapPass","Cycle 10",10,7872,"E-28","Alloy 617",314626,"Plate"
149.46,0.00520,"Qualified",,359.94,"CapPass","Cycle 10",10,7873,"E-28","Alloy 617",314626,"Plate"
149.62,0.00525,"Qualified",,359.99,"CapPass","Cycle 10",10,7874,"E-28","Alloy 617",314626,"Plate"
149.70,0.00530,"Qualified",,360.04,"CapPass","Cycle 10",10,7875,"E-28","Alloy 617",314626,"Plate"
149.95,0.00535,"Qualified",,360.09,"CapPass","Cycle 10",10,7876,"E-28","Alloy 617",314626,"Plate"
150.06,0.00540,"Qualified",,360.14,"CapPass","Cycle 10",10,7877,"E-28","Alloy 617",314626,"Plate"
150.15,0.00545,"Qualified",,360.19,"CapPass","Cycle 10",10,7878,"E-28","Alloy 617",314626,"Plate"
150.34,0.00550,"Qualified",,360.24,"CapPass","Cycle 10",10,7879,"E-28","Alloy 617",314626,"Plate"
150.08,0.00553,"Qualified",,360.27,"CapPass","Cycle 10",10,7880,"E-28","Alloy 617",314626,"Plate"
150.24,0.00555,"Qualified",,360.29,"CapPass","Cycle 10",10,7881,"E-28","Alloy 617",314626,"Plate"
149.91,0.00560,"Qualified",,360.33,"CapPass","Cycle 10",10,7882,"E-28","Alloy 617",314626,"Plate"
149.86,0.00565,"Qualified",,360.38,"CapPass","Cycle 10",10,7883,"E-28","Alloy 617",314626,"Plate"
149.77,0.00570,"Qualified",,360.43,"CapPass","Cycle 10",10,7884,"E-28","Alloy 617",314626,"Plate"
149.47,0.00575,"Qualified",,360.48,"CapPass","Cycle 10",10,7885,"E-28","Alloy 617",314626,"Plate"
149.19,0.00580,"Qualified",,360.53,"CapPass","Cycle 10",10,7886,"E-28","Alloy 617",314626,"Plate"
149.07,0.00585,"Qualified",,360.58,"CapPass","Cycle 10",10,7887,"E-28","Alloy 617",314626,"Plate"
149.02,0.00590,"Qualified",,360.63,"CapPass","Cycle 10",10,7888,"E-28","Alloy 617",314626,"Plate"
148.68,0.00595,"Qualified",,360.69,"CapPass","Cycle 10",10,7889,"E-28","Alloy 617",314626,"Plate"
148.65,0.00600,"Qualified",,360.74,"CapPass","Cycle 10",10,7890,"E-28","Alloy 617",314626,"Plate"
148.43,0.00603,"Qualified",,360.77,"CapPass","Cycle 10",10,7891,"E-28","Alloy 617",314626,"Plate"
148.62,0.00605,"Qualified",,360.79,"CapPass","Cycle 10",10,7892,"E-28","Alloy 617",314626,"Plate"
148.46,0.00610,"Qualified",,360.84,"CapPass","Cycle 10",10,7893,"E-28","Alloy 617",314626,"Plate"
148.39,0.00615,"Qualified",,360.89,"CapPass","Cycle 10",10,7894,"E-28","Alloy 617",314626,"Plate"
148.63,0.00621,"Qualified",,360.94,"CapPass","Cycle 10",10,7895,"E-28","Alloy 617",314626,"Plate"
148.70,0.00626,"Qualified",,360.99,"CapPass","Cycle 10",10,7896,"E-28","Alloy 617",314626,"Plate"
148.89,0.00631,"Qualified",,361.04,"CapPass","Cycle 10",10,7897,"E-28","Alloy 617",314626,"Plate"
148.85,0.00636,"Qualified",,361.09,"CapPass","Cycle 10",10,7898,"E-28","Alloy 617",314626,"Plate"
148.99,0.00641,"Qualified",,361.14,"CapPass","Cycle 10",10,7899,"E-28","Alloy 617",314626,"Plate"
149.04,0.00646,"Qualified",,361.19,"CapPass","Cycle 10",10,7900,"E-28","Alloy 617",314626,"Plate"
148.95,0.00651,"Qualified",,361.25,"CapPass","Cycle 10",10,7901,"E-28","Alloy 617",314626,"Plate"
148.87,0.00653,"Qualified",,361.27,"CapPass","Cycle 10",10,7902,"E-28","Alloy 617",314626,"Plate"
148.94,0.00656,"Qualified",,361.29,"CapPass","Cycle 10",10,7903,"E-28","Alloy 617",314626,"Plate"
149.01,0.00661,"Qualified",,361.34,"CapPass","Cycle 10",10,7904,"E-28","Alloy 617",314626,"Plate"
148.93,0.00666,"Qualified",,361.39,"CapPass","Cycle 10",10,7905,"E-28","Alloy 617",314626,"Plate"
148.83,0.00671,"Qualified",,361.45,"CapPass","Cycle 10",10,7906,"E-28","Alloy 617",314626,"Plate"
148.90,0.00676,"Qualified",,361.49,"CapPass","Cycle 10",10,7907,"E-28","Alloy 617",314626,"Plate"
148.94,0.00681,"Qualified",,361.54,"CapPass","Cycle 10",10,7908,"E-28","Alloy 617",314626,"Plate"
148.93,0.00686,"Qualified",,361.59,"CapPass","Cycle 10",10,7909,"E-28","Alloy 617",314626,"Plate"
148.74,0.00691,"Qualified",,361.64,"CapPass","Cycle 10",10,7910,"E-28","Alloy 617",314626,"Plate"
148.64,0.00696,"Qualified",,361.69,"CapPass","Cycle 10",10,7911,"E-28","Alloy 617",314626,"Plate"
148.70,0.00701,"Qualified",,361.75,"CapPass","Cycle 10",10,7912,"E-28","Alloy 617",314626,"Plate"
148.32,0.00702,"Qualified",,361.77,"CapPass","Cycle 10",10,7913,"E-28","Alloy 617",314626,"Plate"
148.61,0.00706,"Qualified",,361.81,"CapPass","Cycle 10",10,7914,"E-28","Alloy 617",314626,"Plate"
148.99,0.00711,"Qualified",,361.86,"CapPass","Cycle 10",10,7915,"E-28","Alloy 617",314626,"Plate"
149.46,0.00716,"Qualified",,361.91,"CapPass","Cycle 10",10,7916,"E-28","Alloy 617",314626,"Plate"
149.92,0.00721,"Qualified",,361.95,"CapPass","Cycle 10",10,7917,"E-28","Alloy 617",314626,"Plate"
150.11,0.00726,"Qualified",,362.00,"CapPass","Cycle 10",10,7918,"E-28","Alloy 617",314626,"Plate"
150.33,0.00731,"Qualified",,362.04,"CapPass","Cycle 10",10,7919,"E-28","Alloy 617",314626,"Plate"
150.24,0.00736,"Qualified",,362.10,"CapPass","Cycle 10",10,7920,"E-28","Alloy 617",314626,"Plate"
150.34,0.00742,"Qualified",,362.14,"CapPass","Cycle 10",10,7921,"E-28","Alloy 617",314626,"Plate"
150.13,0.00747,"Qualified",,362.19,"CapPass","Cycle 10",10,7922,"E-28","Alloy 617",314626,"Plate"
149.93,0.00752,"Qualified",,362.24,"CapPass","Cycle 10",10,7923,"E-28","Alloy 617",314626,"Plate"
149.64,0.00754,"Qualified",,362.27,"CapPass","Cycle 10",10,7924,"E-28","Alloy 617",314626,"Plate"
149.52,0.00757,"Qualified",,362.30,"CapPass","Cycle 10",10,7925,"E-28","Alloy 617",314626,"Plate"
149.44,0.00762,"Qualified",,362.35,"CapPass","Cycle 10",10,7926,"E-28","Alloy 617",314626,"Plate"
149.64,0.00767,"Qualified",,362.40,"CapPass","Cycle 10",10,7927,"E-28","Alloy 617",314626,"Plate"
149.57,0.00772,"Qualified",,362.45,"CapPass","Cycle 10",10,7928,"E-28","Alloy 617",314626,"Plate"
149.67,0.00777,"Qualified",,362.51,"CapPass","Cycle 10",10,7929,"E-28","Alloy 617",314626,"Plate"
149.80,0.00782,"Qualified",,362.56,"CapPass","Cycle 10",10,7930,"E-28","Alloy 617",314626,"Plate"
150.05,0.00787,"Qualified",,362.61,"CapPass","Cycle 10",10,7931,"E-28","Alloy 617",314626,"Plate"
150.44,0.00792,"Qualified",,362.66,"CapPass","Cycle 10",10,7932,"E-28","Alloy 617",314626,"Plate"
150.65,0.00797,"Qualified",,362.71,"CapPass","Cycle 10",10,7933,"E-28","Alloy 617",314626,"Plate"
150.76,0.00802,"Qualified",,362.76,"CapPass","Cycle 10",10,7934,"E-28","Alloy 617",314626,"Plate"
150.77,0.00803,"Qualified",,362.77,"CapPass","Cycle 10",10,7935,"E-28","Alloy 617",314626,"Plate"
150.97,0.00807,"Qualified",,362.80,"CapPass","Cycle 10",10,7936,"E-28","Alloy 617",314626,"Plate"
151.18,0.00812,"Qualified",,362.85,"CapPass","Cycle 10",10,7937,"E-28","Alloy 617",314626,"Plate"
150.93,0.00817,"Qualified",,362.90,"CapPass","Cycle 10",10,7938,"E-28","Alloy 617",314626,"Plate"
150.55,0.00822,"Qualified",,362.95,"CapPass","Cycle 10",10,7939,"E-28","Alloy 617",314626,"Plate"
150.27,0.00827,"Qualified",,363.00,"CapPass","Cycle 10",10,7940,"E-28","Alloy 617",314626,"Plate"
150.23,0.00833,"Qualified",,363.05,"CapPass","Cycle 10",10,7941,"E-28","Alloy 617",314626,"Plate"
149.84,0.00838,"Qualified",,363.10,"CapPass","Cycle 10",10,7942,"E-28","Alloy 617",314626,"Plate"
149.84,0.00843,"Qualified",,363.15,"CapPass","Cycle 10",10,7943,"E-28","Alloy 617",314626,"Plate"
149.68,0.00848,"Qualified",,363.20,"CapPass","Cycle 10",10,7944,"E-28","Alloy 617",314626,"Plate"
149.64,0.00853,"Qualified",,363.25,"CapPass","Cycle 10",10,7945,"E-28","Alloy 617",314626,"Plate"
149.53,0.00854,"Qualified",,363.27,"CapPass","Cycle 10",10,7946,"E-28","Alloy 617",314626,"Plate"
149.56,0.00858,"Qualified",,363.30,"CapPass","Cycle 10",10,7947,"E-28","Alloy 617",314626,"Plate"
149.50,0.00863,"Qualified",,363.35,"CapPass","Cycle 10",10,7948,"E-28","Alloy 617",314626,"Plate"
149.54,0.00868,"Qualified",,363.41,"CapPass","Cycle 10",10,7949,"E-28","Alloy 617",314626,"Plate"
149.28,0.00873,"Qualified",,363.46,"CapPass","Cycle 10",10,7950,"E-28","Alloy 617",314626,"Plate"
149.34,0.00878,"Qualified",,363.51,"CapPass","Cycle 10",10,7951,"E-28","Alloy 617",314626,"Plate"
149.40,0.00883,"Qualified",,363.56,"CapPass","Cycle 10",10,7952,"E-28","Alloy 617",314626,"Plate"
149.45,0.00888,"Qualified",,363.61,"CapPass","Cycle 10",10,7953,"E-28","Alloy 617",314626,"Plate"
149.33,0.00893,"Qualified",,363.66,"CapPass","Cycle 10",10,7954,"E-28","Alloy 617",314626,"Plate"
149.61,0.00898,"Qualified",,363.71,"CapPass","Cycle 10",10,7955,"E-28","Alloy 617",314626,"Plate"
149.73,0.00903,"Qualified",,363.76,"CapPass","Cycle 10",10,7956,"E-28","Alloy 617",314626,"Plate"
149.84,0.00903,"Qualified",,363.77,"CapPass","Cycle 10",10,7957,"E-28","Alloy 617",314626,"Plate"
150.03,0.00908,"Qualified",,363.82,"CapPass","Cycle 10",10,7958,"E-28","Alloy 617",314626,"Plate"
150.07,0.00913,"Qualified",,363.86,"CapPass","Cycle 10",10,7959,"E-28","Alloy 617",314626,"Plate"
150.17,0.00918,"Qualified",,363.91,"CapPass","Cycle 10",10,7960,"E-28","Alloy 617",314626,"Plate"
150.37,0.00923,"Qualified",,363.96,"CapPass","Cycle 10",10,7961,"E-28","Alloy 617",314626,"Plate"
150.34,0.00929,"Qualified",,364.01,"CapPass","Cycle 10",10,7962,"E-28","Alloy 617",314626,"Plate"
150.14,0.00934,"Qualified",,364.06,"CapPass","Cycle 10",10,7963,"E-28","Alloy 617",314626,"Plate"
149.80,0.00939,"Qualified",,364.11,"CapPass","Cycle 10",10,7964,"E-28","Alloy 617",314626,"Plate"
149.69,0.00944,"Qualified",,364.16,"CapPass","Cycle 10",10,7965,"E-28","Alloy 617",314626,"Plate"
149.35,0.00949,"Qualified",,364.21,"CapPass","Cycle 10",10,7966,"E-28","Alloy 617",314626,"Plate"
149.23,0.00954,"Qualified",,364.27,"CapPass","Cycle 10",10,7967,"E-28","Alloy 617",314626,"Plate"
149.24,0.00954,"Qualified",,364.27,"CapPass","Cycle 10",10,7968,"E-28","Alloy 617",314626,"Plate"
149.41,0.00959,"Qualified",,364.32,"CapPass","Cycle 10",10,7969,"E-28","Alloy 617",314626,"Plate"
149.31,0.00964,"Qualified",,364.37,"CapPass","Cycle 10",10,7970,"E-28","Alloy 617",314626,"Plate"
149.59,0.00969,"Qualified",,364.42,"CapPass","Cycle 10",10,7971,"E-28","Alloy 617",314626,"Plate"
149.68,0.00974,"Qualified",,364.47,"CapPass","Cycle 10",10,7972,"E-28","Alloy 617",314626,"Plate"
149.96,0.00979,"Qualified",,364.53,"CapPass","Cycle 10",10,7973,"E-28","Alloy 617",314626,"Plate"
150.28,0.00984,"Qualified",,364.58,"CapPass","Cycle 10",10,7974,"E-28","Alloy 617",314626,"Plate"
150.63,0.00989,"Qualified",,364.63,"CapPass","Cycle 10",10,7975,"E-28","Alloy 617",314626,"Plate"
150.97,0.00994,"Qualified",,364.67,"CapPass","Cycle 10",10,7976,"E-28","Alloy 617",314626,"Plate"
151.08,0.00999,"Qualified",,364.72,"CapPass","Cycle 10",10,7977,"E-28","Alloy 617",314626,"Plate"
150.39,0.01003,"Qualified",,364.77,"CapPass","Cycle 10",10,7978,"E-28","Alloy 617",314626,"Plate"
149.80,0.01004,"Qualified",,364.78,"CapPass","Cycle 10",10,7979,"E-28","Alloy 617",314626,"Plate"
121.22,0.00999,"Qualified",,364.95,"CapPass","Cycle 10",10,7980,"E-28","Alloy 617",314626,"Plate"
112.89,0.00994,"Qualified",,364.99,"CapPass","Cycle 10",10,7981,"E-28","Alloy 617",314626,"Plate"
105.31,0.00989,"Qualified",,365.02,"CapPass","Cycle 10",10,7982,"E-28","Alloy 617",314626,"Plate"
98.25,0.00984,"Qualified",,365.05,"CapPass","Cycle 10",10,7983,"E-28","Alloy 617",314626,"Plate"
91.35,0.00979,"Qualified",,365.09,"CapPass","Cycle 10",10,7984,"E-28","Alloy 617",314626,"Plate"
85.02,0.00974,"Qualified",,365.13,"CapPass","Cycle 10",10,7985,"E-28","Alloy 617",314626,"Plate"
78.73,0.00969,"Qualified",,365.17,"CapPass","Cycle 10",10,7986,"E-28","Alloy 617",314626,"Plate"
72.53,0.00964,"Qualified",,365.21,"CapPass","Cycle 10",10,7987,"E-28","Alloy 617",314626,"Plate"
66.48,0.00959,"Qualified",,365.27,"CapPass","Cycle 10",10,7988,"E-28","Alloy 617",314626,"Plate"
60.81,0.00954,"Qualified",,365.32,"CapPass","Cycle 10",10,7989,"E-28","Alloy 617",314626,"Plate"
54.53,0.00949,"Qualified",,365.38,"CapPass","Cycle 10",10,7990,"E-28","Alloy 617",314626,"Plate"
48.55,0.00943,"Qualified",,365.43,"CapPass","Cycle 10",10,7991,"E-28","Alloy 617",314626,"Plate"
43.04,0.00938,"Qualified",,365.49,"CapPass","Cycle 10",10,7992,"E-28","Alloy 617",314626,"Plate"
37.26,0.00933,"Qualified",,365.54,"CapPass","Cycle 10",10,7993,"E-28","Alloy 617",314626,"Plate"
31.56,0.00928,"Qualified",,365.59,"CapPass","Cycle 10",10,7994,"E-28","Alloy 617",314626,"Plate"
25.78,0.00923,"Qualified",,365.65,"CapPass","Cycle 10",10,7995,"E-28","Alloy 617",314626,"Plate"
20.52,0.00918,"Qualified",,365.70,"CapPass","Cycle 10",10,7996,"E-28","Alloy 617",314626,"Plate"
15.04,0.00913,"Qualified",,365.75,"CapPass","Cycle 10",10,7997,"E-28","Alloy 617",314626,"Plate"
13.83,0.00912,"Qualified",,365.77,"CapPass","Cycle 10",10,7998,"E-28","Alloy 617",314626,"Plate"
9.83,0.00908,"Qualified",,365.81,"CapPass","Cycle 10",10,7999,"E-28","Alloy 617",314626,"Plate"
4.71,0.00903,"Qualified",,365.86,"CapPass","Cycle 10",10,8000,"E-28","Alloy 617",314626,"Plate"
-0.58,0.00898,"Qualified",,365.91,"CapPass","Cycle 10",10,8001,"E-28","Alloy 617",314626,"Plate"
-5.20,0.00893,"Qualified",,365.96,"CapPass","Cycle 10",10,8002,"E-28","Alloy 617",314626,"Plate"
-9.47,0.00888,"Qualified",,366.02,"CapPass","Cycle 10",10,8003,"E-28","Alloy 617",314626,"Plate"
-13.44,0.00883,"Qualified",,366.08,"CapPass","Cycle 10",10,8004,"E-28","Alloy 617",314626,"Plate"
-17.20,0.00878,"Qualified",,366.18,"CapPass","Cycle 10",10,8005,"E-28","Alloy 617",314626,"Plate"
-21.13,0.00874,"Qualified",,366.27,"CapPass","Cycle 10",10,8006,"E-28","Alloy 617",314626,"Plate"
-21.76,0.00873,"Qualified",,366.27,"CapPass","Cycle 10",10,8007,"E-28","Alloy 617",314626,"Plate"
-27.97,0.00868,"Qualified",,366.34,"CapPass","Cycle 10",10,8008,"E-28","Alloy 617",314626,"Plate"
-34.11,0.00863,"Qualified",,366.38,"CapPass","Cycle 10",10,8009,"E-28","Alloy 617",314626,"Plate"
-39.09,0.00858,"Qualified",,366.42,"CapPass","Cycle 10",10,8010,"E-28","Alloy 617",314626,"Plate"
-44.34,0.00853,"Qualified",,366.46,"CapPass","Cycle 10",10,8011,"E-28","Alloy 617",314626,"Plate"
-48.99,0.00848,"Qualified",,366.50,"CapPass","Cycle 10",10,8012,"E-28","Alloy 617",314626,"Plate"
-53.23,0.00843,"Qualified",,366.55,"CapPass","Cycle 10",10,8013,"E-28","Alloy 617",314626,"Plate"
-56.94,0.00838,"Qualified",,366.60,"CapPass","Cycle 10",10,8014,"E-28","Alloy 617",314626,"Plate"
-61.07,0.00833,"Qualified",,366.66,"CapPass","Cycle 10",10,8015,"E-28","Alloy 617",314626,"Plate"
-64.98,0.00828,"Qualified",,366.72,"CapPass","Cycle 10",10,8016,"E-28","Alloy 617",314626,"Plate"
-67.54,0.00824,"Qualified",,366.77,"CapPass","Cycle 10",10,8017,"E-28","Alloy 617",314626,"Plate"
-68.32,0.00822,"Qualified",,366.78,"CapPass","Cycle 10",10,8018,"E-28","Alloy 617",314626,"Plate"
-72.04,0.00817,"Qualified",,366.83,"CapPass","Cycle 10",10,8019,"E-28","Alloy 617",314626,"Plate"
-75.37,0.00812,"Qualified",,366.88,"CapPass","Cycle 10",10,8020,"E-28","Alloy 617",314626,"Plate"
-79.22,0.00807,"Qualified",,366.94,"CapPass","Cycle 10",10,8021,"E-28","Alloy 617",314626,"Plate"
-83.00,0.00802,"Qualified",,367.00,"CapPass","Cycle 10",10,8022,"E-28","Alloy 617",314626,"Plate"
-86.85,0.00797,"Qualified",,367.05,"CapPass","Cycle 10",10,8023,"E-28","Alloy 617",314626,"Plate"
-91.90,0.00792,"Qualified",,367.10,"CapPass","Cycle 10",10,8024,"E-28","Alloy 617",314626,"Plate"
-96.37,0.00787,"Qualified",,367.14,"CapPass","Cycle 10",10,8025,"E-28","Alloy 617",314626,"Plate"
-101.02,0.00782,"Qualified",,367.17,"CapPass","Cycle 10",10,8026,"E-28","Alloy 617",314626,"Plate"
-105.19,0.00777,"Qualified",,367.20,"CapPass","Cycle 10",10,8027,"E-28","Alloy 617",314626,"Plate"
-109.34,0.00772,"Qualified",,367.23,"CapPass","Cycle 10",10,8028,"E-28","Alloy 617",314626,"Plate"
-112.85,0.00767,"Qualified",,367.26,"CapPass","Cycle 10",10,8029,"E-28","Alloy 617",314626,"Plate"
-113.15,0.00766,"Qualified",,367.27,"CapPass","Cycle 10",10,8030,"E-28","Alloy 617",314626,"Plate"
-116.02,0.00762,"Qualified",,367.29,"CapPass","Cycle 10",10,8031,"E-28","Alloy 617",314626,"Plate"
-119.03,0.00757,"Qualified",,367.33,"CapPass","Cycle 10",10,8032,"E-28","Alloy 617",314626,"Plate"
-121.66,0.00752,"Qualified",,367.36,"CapPass","Cycle 10",10,8033,"E-28","Alloy 617",314626,"Plate"
-123.80,0.00747,"Qualified",,367.40,"CapPass","Cycle 10",10,8034,"E-28","Alloy 617",314626,"Plate"
-125.75,0.00742,"Qualified",,367.43,"CapPass","Cycle 10",10,8035,"E-28","Alloy 617",314626,"Plate"
-126.81,0.00736,"Qualified",,367.47,"CapPass","Cycle 10",10,8036,"E-28","Alloy 617",314626,"Plate"
-127.83,0.00731,"Qualified",,367.51,"CapPass","Cycle 10",10,8037,"E-28","Alloy 617",314626,"Plate"
-128.29,0.00726,"Qualified",,367.56,"CapPass","Cycle 10",10,8038,"E-28","Alloy 617",314626,"Plate"
-128.69,0.00721,"Qualified",,367.61,"CapPass","Cycle 10",10,8039,"E-28","Alloy 617",314626,"Plate"
-128.87,0.00716,"Qualified",,367.66,"CapPass","Cycle 10",10,8040,"E-28","Alloy 617",314626,"Plate"
-129.17,0.00711,"Qualified",,367.71,"CapPass","Cycle 10",10,8041,"E-28","Alloy 617",314626,"Plate"
-129.28,0.00706,"Qualified",,367.76,"CapPass","Cycle 10",10,8042,"E-28","Alloy 617",314626,"Plate"
-129.34,0.00706,"Qualified",,367.77,"CapPass","Cycle 10",10,8043,"E-28","Alloy 617",314626,"Plate"
-129.81,0.00701,"Qualified",,367.81,"CapPass","Cycle 10",10,8044,"E-28","Alloy 617",314626,"Plate"
-130.35,0.00696,"Qualified",,367.86,"CapPass","Cycle 10",10,8045,"E-28","Alloy 617",314626,"Plate"
-130.86,0.00691,"Qualified",,367.92,"CapPass","Cycle 10",10,8046,"E-28","Alloy 617",314626,"Plate"
-131.45,0.00686,"Qualified",,367.96,"CapPass","Cycle 10",10,8047,"E-28","Alloy 617",314626,"Plate"
-132.01,0.00681,"Qualified",,368.01,"CapPass","Cycle 10",10,8048,"E-28","Alloy 617",314626,"Plate"
-132.37,0.00676,"Qualified",,368.06,"CapPass","Cycle 10",10,8049,"E-28","Alloy 617",314626,"Plate"
-132.82,0.00671,"Qualified",,368.11,"CapPass","Cycle 10",10,8050,"E-28","Alloy 617",314626,"Plate"
-133.28,0.00666,"Qualified",,368.16,"CapPass","Cycle 10",10,8051,"E-28","Alloy 617",314626,"Plate"
-133.72,0.00661,"Qualified",,368.21,"CapPass","Cycle 10",10,8052,"E-28","Alloy 617",314626,"Plate"
-133.99,0.00656,"Qualified",,368.26,"CapPass","Cycle 10",10,8053,"E-28","Alloy 617",314626,"Plate"
-133.88,0.00656,"Qualified",,368.27,"CapPass","Cycle 10",10,8054,"E-28","Alloy 617",314626,"Plate"
-134.33,0.00651,"Qualified",,368.31,"CapPass","Cycle 10",10,8055,"E-28","Alloy 617",314626,"Plate"
-134.72,0.00646,"Qualified",,368.36,"CapPass","Cycle 10",10,8056,"E-28","Alloy 617",314626,"Plate"
-135.03,0.00641,"Qualified",,368.41,"CapPass","Cycle 10",10,8057,"E-28","Alloy 617",314626,"Plate"
-135.33,0.00635,"Qualified",,368.46,"CapPass","Cycle 10",10,8058,"E-28","Alloy 617",314626,"Plate"
-135.57,0.00630,"Qualified",,368.51,"CapPass","Cycle 10",10,8059,"E-28","Alloy 617",314626,"Plate"
-135.90,0.00625,"Qualified",,368.56,"CapPass","Cycle 10",10,8060,"E-28","Alloy 617",314626,"Plate"
-136.16,0.00620,"Qualified",,368.61,"CapPass","Cycle 10",10,8061,"E-28","Alloy 617",314626,"Plate"
-136.34,0.00615,"Qualified",,368.66,"CapPass","Cycle 10",10,8062,"E-28","Alloy 617",314626,"Plate"
-136.41,0.00610,"Qualified",,368.71,"CapPass","Cycle 10",10,8063,"E-28","Alloy 617",314626,"Plate"
-136.45,0.00605,"Qualified",,368.75,"CapPass","Cycle 10",10,8064,"E-28","Alloy 617",314626,"Plate"
-136.49,0.00604,"Qualified",,368.77,"CapPass","Cycle 10",10,8065,"E-28","Alloy 617",314626,"Plate"
-136.28,0.00600,"Qualified",,368.80,"CapPass","Cycle 10",10,8066,"E-28","Alloy 617",314626,"Plate"
-136.23,0.00595,"Qualified",,368.85,"CapPass","Cycle 10",10,8067,"E-28","Alloy 617",314626,"Plate"
-136.35,0.00590,"Qualified",,368.91,"CapPass","Cycle 10",10,8068,"E-28","Alloy 617",314626,"Plate"
-136.39,0.00585,"Qualified",,368.97,"CapPass","Cycle 10",10,8069,"E-28","Alloy 617",314626,"Plate"
-136.90,0.00580,"Qualified",,369.02,"CapPass","Cycle 10",10,8070,"E-28","Alloy 617",314626,"Plate"
-137.60,0.00575,"Qualified",,369.07,"CapPass","Cycle 10",10,8071,"E-28","Alloy 617",314626,"Plate"
-137.99,0.00570,"Qualified",,369.11,"CapPass","Cycle 10",10,8072,"E-28","Alloy 617",314626,"Plate"
-138.44,0.00565,"Qualified",,369.16,"CapPass","Cycle 10",10,8073,"E-28","Alloy 617",314626,"Plate"
-138.69,0.00560,"Qualified",,369.21,"CapPass","Cycle 10",10,8074,"E-28","Alloy 617",314626,"Plate"
-138.96,0.00555,"Qualified",,369.26,"CapPass","Cycle 10",10,8075,"E-28","Alloy 617",314626,"Plate"
-138.96,0.00554,"Qualified",,369.27,"CapPass","Cycle 10",10,8076,"E-28","Alloy 617",314626,"Plate"
-138.88,0.00549,"Qualified",,369.31,"CapPass","Cycle 10",10,8077,"E-28","Alloy 617",314626,"Plate"
-138.71,0.00544,"Qualified",,369.35,"CapPass","Cycle 10",10,8078,"E-28","Alloy 617",314626,"Plate"
-138.64,0.00539,"Qualified",,369.40,"CapPass","Cycle 10",10,8079,"E-28","Alloy 617",314626,"Plate"
-138.50,0.00534,"Qualified",,369.46,"CapPass","Cycle 10",10,8080,"E-28","Alloy 617",314626,"Plate"
-138.34,0.00529,"Qualified",,369.51,"CapPass","Cycle 10",10,8081,"E-28","Alloy 617",314626,"Plate"
-138.24,0.00524,"Qualified",,369.56,"CapPass","Cycle 10",10,8082,"E-28","Alloy 617",314626,"Plate"
-138.21,0.00519,"Qualified",,369.61,"CapPass","Cycle 10",10,8083,"E-28","Alloy 617",314626,"Plate"
-138.14,0.00514,"Qualified",,369.66,"CapPass","Cycle 10",10,8084,"E-28","Alloy 617",314626,"Plate"
-138.49,0.00509,"Qualified",,369.71,"CapPass","Cycle 10",10,8085,"E-28","Alloy 617",314626,"Plate"
-138.77,0.00504,"Qualified",,369.77,"CapPass","Cycle 10",10,8086,"E-28","Alloy 617",314626,"Plate"
-138.78,0.00504,"Qualified",,369.77,"CapPass","Cycle 10",10,8087,"E-28","Alloy 617",314626,"Plate"
-139.30,0.00499,"Qualified",,369.82,"CapPass","Cycle 10",10,8088,"E-28","Alloy 617",314626,"Plate"
-139.64,0.00494,"Qualified",,369.87,"CapPass","Cycle 10",10,8089,"E-28","Alloy 617",314626,"Plate"
-139.98,0.00489,"Qualified",,369.91,"CapPass","Cycle 10",10,8090,"E-28","Alloy 617",314626,"Plate"
-140.23,0.00484,"Qualified",,369.96,"CapPass","Cycle 10",10,8091,"E-28","Alloy 617",314626,"Plate"
-140.25,0.00479,"Qualified",,370.01,"CapPass","Cycle 10",10,8092,"E-28","Alloy 617",314626,"Plate"
-140.31,0.00474,"Qualified",,370.06,"CapPass","Cycle 10",10,8093,"E-28","Alloy 617",314626,"Plate"
-140.17,0.00469,"Qualified",,370.11,"CapPass","Cycle 10",10,8094,"E-28","Alloy 617",314626,"Plate"
-140.03,0.00464,"Qualified",,370.16,"CapPass","Cycle 10",10,8095,"E-28","Alloy 617",314626,"Plate"
-140.05,0.00458,"Qualified",,370.21,"CapPass","Cycle 10",10,8096,"E-28","Alloy 617",314626,"Plate"
-140.06,0.00453,"Qualified",,370.26,"CapPass","Cycle 10",10,8097,"E-28","Alloy 617",314626,"Plate"
-140.03,0.00453,"Qualified",,370.27,"CapPass","Cycle 10",10,8098,"E-28","Alloy 617",314626,"Plate"
-139.92,0.00448,"Qualified",,370.31,"CapPass","Cycle 10",10,8099,"E-28","Alloy 617",314626,"Plate"
-139.73,0.00443,"Qualified",,370.36,"CapPass","Cycle 10",10,8100,"E-28","Alloy 617",314626,"Plate"
-139.65,0.00438,"Qualified",,370.41,"CapPass","Cycle 10",10,8101,"E-28","Alloy 617",314626,"Plate"
-139.58,0.00433,"Qualified",,370.46,"CapPass","Cycle 10",10,8102,"E-28","Alloy 617",314626,"Plate"
-139.51,0.00428,"Qualified",,370.51,"CapPass","Cycle 10",10,8103,"E-28","Alloy 617",314626,"Plate"
-139.32,0.00423,"Qualified",,370.56,"CapPass","Cycle 10",10,8104,"E-28","Alloy 617",314626,"Plate"
-139.45,0.00418,"Qualified",,370.61,"CapPass","Cycle 10",10,8105,"E-28","Alloy 617",314626,"Plate"
-139.53,0.00413,"Qualified",,370.66,"CapPass","Cycle 10",10,8106,"E-28","Alloy 617",314626,"Plate"
-139.72,0.00408,"Qualified",,370.72,"CapPass","Cycle 10",10,8107,"E-28","Alloy 617",314626,"Plate"
-139.90,0.00403,"Qualified",,370.77,"CapPass","Cycle 10",10,8108,"E-28","Alloy 617",314626,"Plate"
-139.95,0.00403,"Qualified",,370.77,"CapPass","Cycle 10",10,8109,"E-28","Alloy 617",314626,"Plate"
-140.27,0.00398,"Qualified",,370.82,"CapPass","Cycle 10",10,8110,"E-28","Alloy 617",314626,"Plate"
-140.61,0.00393,"Qualified",,370.87,"CapPass","Cycle 10",10,8111,"E-28","Alloy 617",314626,"Plate"
-140.94,0.00388,"Qualified",,370.92,"CapPass","Cycle 10",10,8112,"E-28","Alloy 617",314626,"Plate"
-141.23,0.00383,"Qualified",,370.96,"CapPass","Cycle 10",10,8113,"E-28","Alloy 617",314626,"Plate"
-141.42,0.00378,"Qualified",,371.01,"CapPass","Cycle 10",10,8114,"E-28","Alloy 617",314626,"Plate"
-141.29,0.00373,"Qualified",,371.06,"CapPass","Cycle 10",10,8115,"E-28","Alloy 617",314626,"Plate"
-141.46,0.00368,"Qualified",,371.11,"CapPass","Cycle 10",10,8116,"E-28","Alloy 617",314626,"Plate"
-141.36,0.00363,"Qualified",,371.16,"CapPass","Cycle 10",10,8117,"E-28","Alloy 617",314626,"Plate"
-141.40,0.00357,"Qualified",,371.21,"CapPass","Cycle 10",10,8118,"E-28","Alloy 617",314626,"Plate"
-141.37,0.00352,"Qualified",,371.26,"CapPass","Cycle 10",10,8119,"E-28","Alloy 617",314626,"Plate"
-141.39,0.00352,"Qualified",,371.27,"CapPass","Cycle 10",10,8120,"E-28","Alloy 617",314626,"Plate"
-141.35,0.00347,"Qualified",,371.31,"CapPass","Cycle 10",10,8121,"E-28","Alloy 617",314626,"Plate"
-141.46,0.00342,"Qualified",,371.37,"CapPass","Cycle 10",10,8122,"E-28","Alloy 617",314626,"Plate"
-141.45,0.00337,"Qualified",,371.42,"CapPass","Cycle 10",10,8123,"E-28","Alloy 617",314626,"Plate"
-141.68,0.00332,"Qualified",,371.47,"CapPass","Cycle 10",10,8124,"E-28","Alloy 617",314626,"Plate"
-141.85,0.00327,"Qualified",,371.52,"CapPass","Cycle 10",10,8125,"E-28","Alloy 617",314626,"Plate"
-142.05,0.00322,"Qualified",,371.57,"CapPass","Cycle 10",10,8126,"E-28","Alloy 617",314626,"Plate"
-142.03,0.00317,"Qualified",,371.62,"CapPass","Cycle 10",10,8127,"E-28","Alloy 617",314626,"Plate"
-142.31,0.00312,"Qualified",,371.67,"CapPass","Cycle 10",10,8128,"E-28","Alloy 617",314626,"Plate"
-142.55,0.00307,"Qualified",,371.72,"CapPass","Cycle 10",10,8129,"E-28","Alloy 617",314626,"Plate"
