Repository: js-molina/fatigue-A617

File: data/950C/Strain rate 0.001/2.0% strain/HTM_A19_Cycles_J1.csv (part 7 of 20)
"Stress Mpa","Strain","Qual State","Qual Exceptions","Elapsed Time Sec","Data State","Cycle Label","Cycle","Count","Sample","Alloy","Heat","Material_Form"
143.75,0.00044,"Qualified",,355.23,"CapPass","Cycle 10",10,7702,"J-1","Alloy 617",314626,"Plate"
143.56,0.00049,"Qualified",,355.28,"CapPass","Cycle 10",10,7703,"J-1","Alloy 617",314626,"Plate"
143.57,0.00051,"Qualified",,355.31,"CapPass","Cycle 10",10,7704,"J-1","Alloy 617",314626,"Plate"
143.42,0.00054,"Qualified",,355.33,"CapPass","Cycle 10",10,7705,"J-1","Alloy 617",314626,"Plate"
143.24,0.00059,"Qualified",,355.38,"CapPass","Cycle 10",10,7706,"J-1","Alloy 617",314626,"Plate"
143.13,0.00064,"Qualified",,355.43,"CapPass","Cycle 10",10,7707,"J-1","Alloy 617",314626,"Plate"
142.95,0.00069,"Qualified",,355.48,"CapPass","Cycle 10",10,7708,"J-1","Alloy 617",314626,"Plate"
142.92,0.00074,"Qualified",,355.53,"CapPass","Cycle 10",10,7709,"J-1","Alloy 617",314626,"Plate"
143.03,0.00080,"Qualified",,355.59,"CapPass","Cycle 10",10,7710,"J-1","Alloy 617",314626,"Plate"
143.08,0.00085,"Qualified",,355.64,"CapPass","Cycle 10",10,7711,"J-1","Alloy 617",314626,"Plate"
143.12,0.00090,"Qualified",,355.69,"CapPass","Cycle 10",10,7712,"J-1","Alloy 617",314626,"Plate"
143.23,0.00095,"Qualified",,355.74,"CapPass","Cycle 10",10,7713,"J-1","Alloy 617",314626,"Plate"
143.33,0.00100,"Qualified",,355.80,"CapPass","Cycle 10",10,7714,"J-1","Alloy 617",314626,"Plate"
143.45,0.00100,"Qualified",,355.81,"CapPass","Cycle 10",10,7715,"J-1","Alloy 617",314626,"Plate"
143.65,0.00105,"Qualified",,355.85,"CapPass","Cycle 10",10,7716,"J-1","Alloy 617",314626,"Plate"
143.98,0.00110,"Qualified",,355.90,"CapPass","Cycle 10",10,7717,"J-1","Alloy 617",314626,"Plate"
144.30,0.00115,"Qualified",,355.95,"CapPass","Cycle 10",10,7718,"J-1","Alloy 617",314626,"Plate"
144.59,0.00120,"Qualified",,356.00,"CapPass","Cycle 10",10,7719,"J-1","Alloy 617",314626,"Plate"
144.69,0.00125,"Qualified",,356.05,"CapPass","Cycle 10",10,7720,"J-1","Alloy 617",314626,"Plate"
144.70,0.00130,"Qualified",,356.10,"CapPass","Cycle 10",10,7721,"J-1","Alloy 617",314626,"Plate"
144.67,0.00136,"Qualified",,356.15,"CapPass","Cycle 10",10,7722,"J-1","Alloy 617",314626,"Plate"
144.80,0.00141,"Qualified",,356.20,"CapPass","Cycle 10",10,7723,"J-1","Alloy 617",314626,"Plate"
144.88,0.00146,"Qualified",,356.25,"CapPass","Cycle 10",10,7724,"J-1","Alloy 617",314626,"Plate"
144.90,0.00151,"Qualified",,356.30,"CapPass","Cycle 10",10,7725,"J-1","Alloy 617",314626,"Plate"
144.98,0.00151,"Qualified",,356.31,"CapPass","Cycle 10",10,7726,"J-1","Alloy 617",314626,"Plate"
144.93,0.00156,"Qualified",,356.35,"CapPass","Cycle 10",10,7727,"J-1","Alloy 617",314626,"Plate"
145.01,0.00161,"Qualified",,356.40,"CapPass","Cycle 10",10,7728,"J-1","Alloy 617",314626,"Plate"
145.03,0.00166,"Qualified",,356.46,"CapPass","Cycle 10",10,7729,"J-1","Alloy 617",314626,"Plate"
145.08,0.00171,"Qualified",,356.50,"CapPass","Cycle 10",10,7730,"J-1","Alloy 617",314626,"Plate"
145.09,0.00176,"Qualified",,356.56,"CapPass","Cycle 10",10,7731,"J-1","Alloy 617",314626,"Plate"
145.03,0.00181,"Qualified",,356.60,"CapPass","Cycle 10",10,7732,"J-1","Alloy 617",314626,"Plate"
144.96,0.00186,"Qualified",,356.65,"CapPass","Cycle 10",10,7733,"J-1","Alloy 617",314626,"Plate"
144.94,0.00192,"Qualified",,356.70,"CapPass","Cycle 10",10,7734,"J-1","Alloy 617",314626,"Plate"
144.72,0.00197,"Qualified",,356.75,"CapPass","Cycle 10",10,7735,"J-1","Alloy 617",314626,"Plate"
144.53,0.00202,"Qualified",,356.81,"CapPass","Cycle 10",10,7736,"J-1","Alloy 617",314626,"Plate"
144.45,0.00202,"Qualified",,356.81,"CapPass","Cycle 10",10,7737,"J-1","Alloy 617",314626,"Plate"
144.31,0.00207,"Qualified",,356.86,"CapPass","Cycle 10",10,7738,"J-1","Alloy 617",314626,"Plate"
144.27,0.00212,"Qualified",,356.91,"CapPass","Cycle 10",10,7739,"J-1","Alloy 617",314626,"Plate"
144.19,0.00217,"Qualified",,356.96,"CapPass","Cycle 10",10,7740,"J-1","Alloy 617",314626,"Plate"
144.37,0.00222,"Qualified",,357.01,"CapPass","Cycle 10",10,7741,"J-1","Alloy 617",314626,"Plate"
144.54,0.00227,"Qualified",,357.06,"CapPass","Cycle 10",10,7742,"J-1","Alloy 617",314626,"Plate"
144.86,0.00232,"Qualified",,357.11,"CapPass","Cycle 10",10,7743,"J-1","Alloy 617",314626,"Plate"
145.05,0.00237,"Qualified",,357.16,"CapPass","Cycle 10",10,7744,"J-1","Alloy 617",314626,"Plate"
145.03,0.00242,"Qualified",,357.21,"CapPass","Cycle 10",10,7745,"J-1","Alloy 617",314626,"Plate"
144.80,0.00248,"Qualified",,357.26,"CapPass","Cycle 10",10,7746,"J-1","Alloy 617",314626,"Plate"
144.82,0.00252,"Qualified",,357.31,"CapPass","Cycle 10",10,7747,"J-1","Alloy 617",314626,"Plate"
144.72,0.00253,"Qualified",,357.31,"CapPass","Cycle 10",10,7748,"J-1","Alloy 617",314626,"Plate"
144.54,0.00258,"Qualified",,357.36,"CapPass","Cycle 10",10,7749,"J-1","Alloy 617",314626,"Plate"
144.37,0.00263,"Qualified",,357.41,"CapPass","Cycle 10",10,7750,"J-1","Alloy 617",314626,"Plate"
144.39,0.00268,"Qualified",,357.46,"CapPass","Cycle 10",10,7751,"J-1","Alloy 617",314626,"Plate"
144.37,0.00273,"Qualified",,357.52,"CapPass","Cycle 10",10,7752,"J-1","Alloy 617",314626,"Plate"
144.44,0.00278,"Qualified",,357.56,"CapPass","Cycle 10",10,7753,"J-1","Alloy 617",314626,"Plate"
144.57,0.00283,"Qualified",,357.62,"CapPass","Cycle 10",10,7754,"J-1","Alloy 617",314626,"Plate"
144.67,0.00288,"Qualified",,357.67,"CapPass","Cycle 10",10,7755,"J-1","Alloy 617",314626,"Plate"
144.80,0.00293,"Qualified",,357.72,"CapPass","Cycle 10",10,7756,"J-1","Alloy 617",314626,"Plate"
144.82,0.00298,"Qualified",,357.77,"CapPass","Cycle 10",10,7757,"J-1","Alloy 617",314626,"Plate"
145.09,0.00301,"Qualified",,357.81,"CapPass","Cycle 10",10,7758,"J-1","Alloy 617",314626,"Plate"
144.98,0.00303,"Qualified",,357.82,"CapPass","Cycle 10",10,7759,"J-1","Alloy 617",314626,"Plate"
145.22,0.00308,"Qualified",,357.87,"CapPass","Cycle 10",10,7760,"J-1","Alloy 617",314626,"Plate"
145.35,0.00313,"Qualified",,357.92,"CapPass","Cycle 10",10,7761,"J-1","Alloy 617",314626,"Plate"
145.46,0.00318,"Qualified",,357.97,"CapPass","Cycle 10",10,7762,"J-1","Alloy 617",314626,"Plate"
145.45,0.00324,"Qualified",,358.03,"CapPass","Cycle 10",10,7763,"J-1","Alloy 617",314626,"Plate"
145.51,0.00329,"Qualified",,358.07,"CapPass","Cycle 10",10,7764,"J-1","Alloy 617",314626,"Plate"
145.37,0.00334,"Qualified",,358.12,"CapPass","Cycle 10",10,7765,"J-1","Alloy 617",314626,"Plate"
145.45,0.00339,"Qualified",,358.18,"CapPass","Cycle 10",10,7766,"J-1","Alloy 617",314626,"Plate"
145.59,0.00344,"Qualified",,358.23,"CapPass","Cycle 10",10,7767,"J-1","Alloy 617",314626,"Plate"
145.57,0.00349,"Qualified",,358.28,"CapPass","Cycle 10",10,7768,"J-1","Alloy 617",314626,"Plate"
145.58,0.00352,"Qualified",,358.31,"CapPass","Cycle 10",10,7769,"J-1","Alloy 617",314626,"Plate"
145.59,0.00354,"Qualified",,358.33,"CapPass","Cycle 10",10,7770,"J-1","Alloy 617",314626,"Plate"
145.52,0.00359,"Qualified",,358.38,"CapPass","Cycle 10",10,7771,"J-1","Alloy 617",314626,"Plate"
145.42,0.00364,"Qualified",,358.43,"CapPass","Cycle 10",10,7772,"J-1","Alloy 617",314626,"Plate"
145.54,0.00369,"Qualified",,358.48,"CapPass","Cycle 10",10,7773,"J-1","Alloy 617",314626,"Plate"
145.46,0.00375,"Qualified",,358.53,"CapPass","Cycle 10",10,7774,"J-1","Alloy 617",314626,"Plate"
145.35,0.00380,"Qualified",,358.58,"CapPass","Cycle 10",10,7775,"J-1","Alloy 617",314626,"Plate"
145.05,0.00385,"Qualified",,358.63,"CapPass","Cycle 10",10,7776,"J-1","Alloy 617",314626,"Plate"
144.90,0.00390,"Qualified",,358.68,"CapPass","Cycle 10",10,7777,"J-1","Alloy 617",314626,"Plate"
144.72,0.00395,"Qualified",,358.73,"CapPass","Cycle 10",10,7778,"J-1","Alloy 617",314626,"Plate"
144.65,0.00400,"Qualified",,358.78,"CapPass","Cycle 10",10,7779,"J-1","Alloy 617",314626,"Plate"
144.70,0.00402,"Qualified",,358.81,"CapPass","Cycle 10",10,7780,"J-1","Alloy 617",314626,"Plate"
144.52,0.00405,"Qualified",,358.83,"CapPass","Cycle 10",10,7781,"J-1","Alloy 617",314626,"Plate"
144.47,0.00410,"Qualified",,358.88,"CapPass","Cycle 10",10,7782,"J-1","Alloy 617",314626,"Plate"
144.45,0.00415,"Qualified",,358.93,"CapPass","Cycle 10",10,7783,"J-1","Alloy 617",314626,"Plate"
144.58,0.00420,"Qualified",,358.99,"CapPass","Cycle 10",10,7784,"J-1","Alloy 617",314626,"Plate"
144.64,0.00425,"Qualified",,359.04,"CapPass","Cycle 10",10,7785,"J-1","Alloy 617",314626,"Plate"
144.98,0.00430,"Qualified",,359.08,"CapPass","Cycle 10",10,7786,"J-1","Alloy 617",314626,"Plate"
145.41,0.00435,"Qualified",,359.14,"CapPass","Cycle 10",10,7787,"J-1","Alloy 617",314626,"Plate"
145.68,0.00440,"Qualified",,359.19,"CapPass","Cycle 10",10,7788,"J-1","Alloy 617",314626,"Plate"
145.95,0.00446,"Qualified",,359.24,"CapPass","Cycle 10",10,7789,"J-1","Alloy 617",314626,"Plate"
146.24,0.00451,"Qualified",,359.29,"CapPass","Cycle 10",10,7790,"J-1","Alloy 617",314626,"Plate"
146.25,0.00452,"Qualified",,359.31,"CapPass","Cycle 10",10,7791,"J-1","Alloy 617",314626,"Plate"
146.37,0.00456,"Qualified",,359.34,"CapPass","Cycle 10",10,7792,"J-1","Alloy 617",314626,"Plate"
146.48,0.00461,"Qualified",,359.39,"CapPass","Cycle 10",10,7793,"J-1","Alloy 617",314626,"Plate"
146.47,0.00466,"Qualified",,359.44,"CapPass","Cycle 10",10,7794,"J-1","Alloy 617",314626,"Plate"
146.42,0.00471,"Qualified",,359.49,"CapPass","Cycle 10",10,7795,"J-1","Alloy 617",314626,"Plate"
146.41,0.00476,"Qualified",,359.54,"CapPass","Cycle 10",10,7796,"J-1","Alloy 617",314626,"Plate"
146.48,0.00481,"Qualified",,359.58,"CapPass","Cycle 10",10,7797,"J-1","Alloy 617",314626,"Plate"
146.14,0.00486,"Qualified",,359.64,"CapPass","Cycle 10",10,7798,"J-1","Alloy 617",314626,"Plate"
145.95,0.00491,"Qualified",,359.69,"CapPass","Cycle 10",10,7799,"J-1","Alloy 617",314626,"Plate"
146.00,0.00496,"Qualified",,359.74,"CapPass","Cycle 10",10,7800,"J-1","Alloy 617",314626,"Plate"
146.07,0.00501,"Qualified",,359.79,"CapPass","Cycle 10",10,7801,"J-1","Alloy 617",314626,"Plate"
146.05,0.00502,"Qualified",,359.81,"CapPass","Cycle 10",10,7802,"J-1","Alloy 617",314626,"Plate"
146.04,0.00506,"Qualified",,359.84,"CapPass","Cycle 10",10,7803,"J-1","Alloy 617",314626,"Plate"
145.91,0.00511,"Qualified",,359.89,"CapPass","Cycle 10",10,7804,"J-1","Alloy 617",314626,"Plate"
145.99,0.00517,"Qualified",,359.95,"CapPass","Cycle 10",10,7805,"J-1","Alloy 617",314626,"Plate"
145.93,0.00522,"Qualified",,360.00,"CapPass","Cycle 10",10,7806,"J-1","Alloy 617",314626,"Plate"
145.83,0.00527,"Qualified",,360.05,"CapPass","Cycle 10",10,7807,"J-1","Alloy 617",314626,"Plate"
145.67,0.00532,"Qualified",,360.09,"CapPass","Cycle 10",10,7808,"J-1","Alloy 617",314626,"Plate"
145.60,0.00537,"Qualified",,360.14,"CapPass","Cycle 10",10,7809,"J-1","Alloy 617",314626,"Plate"
145.54,0.00542,"Qualified",,360.20,"CapPass","Cycle 10",10,7810,"J-1","Alloy 617",314626,"Plate"
145.37,0.00547,"Qualified",,360.24,"CapPass","Cycle 10",10,7811,"J-1","Alloy 617",314626,"Plate"
145.28,0.00552,"Qualified",,360.30,"CapPass","Cycle 10",10,7812,"J-1","Alloy 617",314626,"Plate"
145.34,0.00552,"Qualified",,360.31,"CapPass","Cycle 10",10,7813,"J-1","Alloy 617",314626,"Plate"
145.31,0.00557,"Qualified",,360.34,"CapPass","Cycle 10",10,7814,"J-1","Alloy 617",314626,"Plate"
145.25,0.00562,"Qualified",,360.40,"CapPass","Cycle 10",10,7815,"J-1","Alloy 617",314626,"Plate"
145.22,0.00567,"Qualified",,360.45,"CapPass","Cycle 10",10,7816,"J-1","Alloy 617",314626,"Plate"
145.22,0.00572,"Qualified",,360.50,"CapPass","Cycle 10",10,7817,"J-1","Alloy 617",314626,"Plate"
145.23,0.00578,"Qualified",,360.55,"CapPass","Cycle 10",10,7818,"J-1","Alloy 617",314626,"Plate"
145.23,0.00583,"Qualified",,360.61,"CapPass","Cycle 10",10,7819,"J-1","Alloy 617",314626,"Plate"
145.10,0.00588,"Qualified",,360.66,"CapPass","Cycle 10",10,7820,"J-1","Alloy 617",314626,"Plate"
145.22,0.00593,"Qualified",,360.71,"CapPass","Cycle 10",10,7821,"J-1","Alloy 617",314626,"Plate"
145.12,0.00598,"Qualified",,360.76,"CapPass","Cycle 10",10,7822,"J-1","Alloy 617",314626,"Plate"
145.09,0.00603,"Qualified",,360.81,"CapPass","Cycle 10",10,7823,"J-1","Alloy 617",314626,"Plate"
145.11,0.00608,"Qualified",,360.85,"CapPass","Cycle 10",10,7824,"J-1","Alloy 617",314626,"Plate"
144.71,0.00613,"Qualified",,360.91,"CapPass","Cycle 10",10,7825,"J-1","Alloy 617",314626,"Plate"
144.58,0.00619,"Qualified",,360.96,"CapPass","Cycle 10",10,7826,"J-1","Alloy 617",314626,"Plate"
144.65,0.00624,"Qualified",,361.01,"CapPass","Cycle 10",10,7827,"J-1","Alloy 617",314626,"Plate"
144.63,0.00629,"Qualified",,361.06,"CapPass","Cycle 10",10,7828,"J-1","Alloy 617",314626,"Plate"
144.73,0.00634,"Qualified",,361.11,"CapPass","Cycle 10",10,7829,"J-1","Alloy 617",314626,"Plate"
144.98,0.00639,"Qualified",,361.17,"CapPass","Cycle 10",10,7830,"J-1","Alloy 617",314626,"Plate"
145.15,0.00644,"Qualified",,361.21,"CapPass","Cycle 10",10,7831,"J-1","Alloy 617",314626,"Plate"
145.42,0.00649,"Qualified",,361.26,"CapPass","Cycle 10",10,7832,"J-1","Alloy 617",314626,"Plate"
145.49,0.00653,"Qualified",,361.31,"CapPass","Cycle 10",10,7833,"J-1","Alloy 617",314626,"Plate"
145.55,0.00654,"Qualified",,361.31,"CapPass","Cycle 10",10,7834,"J-1","Alloy 617",314626,"Plate"
145.53,0.00659,"Qualified",,361.36,"CapPass","Cycle 10",10,7835,"J-1","Alloy 617",314626,"Plate"
145.74,0.00664,"Qualified",,361.42,"CapPass","Cycle 10",10,7836,"J-1","Alloy 617",314626,"Plate"
145.77,0.00669,"Qualified",,361.46,"CapPass","Cycle 10",10,7837,"J-1","Alloy 617",314626,"Plate"
145.95,0.00674,"Qualified",,361.51,"CapPass","Cycle 10",10,7838,"J-1","Alloy 617",314626,"Plate"
146.10,0.00679,"Qualified",,361.56,"CapPass","Cycle 10",10,7839,"J-1","Alloy 617",314626,"Plate"
146.12,0.00684,"Qualified",,361.61,"CapPass","Cycle 10",10,7840,"J-1","Alloy 617",314626,"Plate"
146.01,0.00689,"Qualified",,361.66,"CapPass","Cycle 10",10,7841,"J-1","Alloy 617",314626,"Plate"
145.97,0.00694,"Qualified",,361.71,"CapPass","Cycle 10",10,7842,"J-1","Alloy 617",314626,"Plate"
145.76,0.00699,"Qualified",,361.76,"CapPass","Cycle 10",10,7843,"J-1","Alloy 617",314626,"Plate"
145.46,0.00703,"Qualified",,361.81,"CapPass","Cycle 10",10,7844,"J-1","Alloy 617",314626,"Plate"
145.53,0.00704,"Qualified",,361.81,"CapPass","Cycle 10",10,7845,"J-1","Alloy 617",314626,"Plate"
145.29,0.00710,"Qualified",,361.86,"CapPass","Cycle 10",10,7846,"J-1","Alloy 617",314626,"Plate"
145.28,0.00715,"Qualified",,361.92,"CapPass","Cycle 10",10,7847,"J-1","Alloy 617",314626,"Plate"
145.31,0.00720,"Qualified",,361.97,"CapPass","Cycle 10",10,7848,"J-1","Alloy 617",314626,"Plate"
145.25,0.00725,"Qualified",,362.02,"CapPass","Cycle 10",10,7849,"J-1","Alloy 617",314626,"Plate"
145.26,0.00730,"Qualified",,362.07,"CapPass","Cycle 10",10,7850,"J-1","Alloy 617",314626,"Plate"
145.28,0.00735,"Qualified",,362.12,"CapPass","Cycle 10",10,7851,"J-1","Alloy 617",314626,"Plate"
145.24,0.00740,"Qualified",,362.18,"CapPass","Cycle 10",10,7852,"J-1","Alloy 617",314626,"Plate"
145.38,0.00745,"Qualified",,362.23,"CapPass","Cycle 10",10,7853,"J-1","Alloy 617",314626,"Plate"
145.64,0.00750,"Qualified",,362.28,"CapPass","Cycle 10",10,7854,"J-1","Alloy 617",314626,"Plate"
145.79,0.00753,"Qualified",,362.31,"CapPass","Cycle 10",10,7855,"J-1","Alloy 617",314626,"Plate"
145.98,0.00756,"Qualified",,362.33,"CapPass","Cycle 10",10,7856,"J-1","Alloy 617",314626,"Plate"
146.16,0.00761,"Qualified",,362.38,"CapPass","Cycle 10",10,7857,"J-1","Alloy 617",314626,"Plate"
146.18,0.00766,"Qualified",,362.43,"CapPass","Cycle 10",10,7858,"J-1","Alloy 617",314626,"Plate"
146.22,0.00771,"Qualified",,362.48,"CapPass","Cycle 10",10,7859,"J-1","Alloy 617",314626,"Plate"
146.21,0.00776,"Qualified",,362.53,"CapPass","Cycle 10",10,7860,"J-1","Alloy 617",314626,"Plate"
146.17,0.00781,"Qualified",,362.58,"CapPass","Cycle 10",10,7861,"J-1","Alloy 617",314626,"Plate"
146.04,0.00786,"Qualified",,362.63,"CapPass","Cycle 10",10,7862,"J-1","Alloy 617",314626,"Plate"
145.93,0.00792,"Qualified",,362.68,"CapPass","Cycle 10",10,7863,"J-1","Alloy 617",314626,"Plate"
145.60,0.00797,"Qualified",,362.73,"CapPass","Cycle 10",10,7864,"J-1","Alloy 617",314626,"Plate"
145.41,0.00802,"Qualified",,362.79,"CapPass","Cycle 10",10,7865,"J-1","Alloy 617",314626,"Plate"
145.31,0.00803,"Qualified",,362.81,"CapPass","Cycle 10",10,7866,"J-1","Alloy 617",314626,"Plate"
145.12,0.00807,"Qualified",,362.84,"CapPass","Cycle 10",10,7867,"J-1","Alloy 617",314626,"Plate"
145.14,0.00812,"Qualified",,362.89,"CapPass","Cycle 10",10,7868,"J-1","Alloy 617",314626,"Plate"
145.24,0.00817,"Qualified",,362.95,"CapPass","Cycle 10",10,7869,"J-1","Alloy 617",314626,"Plate"
145.33,0.00822,"Qualified",,362.99,"CapPass","Cycle 10",10,7870,"J-1","Alloy 617",314626,"Plate"
145.59,0.00827,"Qualified",,363.05,"CapPass","Cycle 10",10,7871,"J-1","Alloy 617",314626,"Plate"
145.72,0.00832,"Qualified",,363.10,"CapPass","Cycle 10",10,7872,"J-1","Alloy 617",314626,"Plate"
145.78,0.00837,"Qualified",,363.14,"CapPass","Cycle 10",10,7873,"J-1","Alloy 617",314626,"Plate"
146.01,0.00843,"Qualified",,363.20,"CapPass","Cycle 10",10,7874,"J-1","Alloy 617",314626,"Plate"
146.19,0.00848,"Qualified",,363.25,"CapPass","Cycle 10",10,7875,"J-1","Alloy 617",314626,"Plate"
146.33,0.00853,"Qualified",,363.29,"CapPass","Cycle 10",10,7876,"J-1","Alloy 617",314626,"Plate"
146.41,0.00853,"Qualified",,363.31,"CapPass","Cycle 10",10,7877,"J-1","Alloy 617",314626,"Plate"
146.54,0.00858,"Qualified",,363.34,"CapPass","Cycle 10",10,7878,"J-1","Alloy 617",314626,"Plate"
146.55,0.00863,"Qualified",,363.40,"CapPass","Cycle 10",10,7879,"J-1","Alloy 617",314626,"Plate"
146.72,0.00868,"Qualified",,363.45,"CapPass","Cycle 10",10,7880,"J-1","Alloy 617",314626,"Plate"
146.62,0.00873,"Qualified",,363.50,"CapPass","Cycle 10",10,7881,"J-1","Alloy 617",314626,"Plate"
146.53,0.00878,"Qualified",,363.54,"CapPass","Cycle 10",10,7882,"J-1","Alloy 617",314626,"Plate"
146.55,0.00883,"Qualified",,363.60,"CapPass","Cycle 10",10,7883,"J-1","Alloy 617",314626,"Plate"
146.40,0.00888,"Qualified",,363.65,"CapPass","Cycle 10",10,7884,"J-1","Alloy 617",314626,"Plate"
146.35,0.00893,"Qualified",,363.69,"CapPass","Cycle 10",10,7885,"J-1","Alloy 617",314626,"Plate"
146.27,0.00898,"Qualified",,363.75,"CapPass","Cycle 10",10,7886,"J-1","Alloy 617",314626,"Plate"
146.22,0.00903,"Qualified",,363.80,"CapPass","Cycle 10",10,7887,"J-1","Alloy 617",314626,"Plate"
146.22,0.00904,"Qualified",,363.81,"CapPass","Cycle 10",10,7888,"J-1","Alloy 617",314626,"Plate"
146.19,0.00908,"Qualified",,363.85,"CapPass","Cycle 10",10,7889,"J-1","Alloy 617",314626,"Plate"
146.23,0.00914,"Qualified",,363.91,"CapPass","Cycle 10",10,7890,"J-1","Alloy 617",314626,"Plate"
146.29,0.00919,"Qualified",,363.96,"CapPass","Cycle 10",10,7891,"J-1","Alloy 617",314626,"Plate"
146.13,0.00924,"Qualified",,364.01,"CapPass","Cycle 10",10,7892,"J-1","Alloy 617",314626,"Plate"
145.96,0.00929,"Qualified",,364.06,"CapPass","Cycle 10",10,7893,"J-1","Alloy 617",314626,"Plate"
145.90,0.00934,"Qualified",,364.11,"CapPass","Cycle 10",10,7894,"J-1","Alloy 617",314626,"Plate"
145.88,0.00939,"Qualified",,364.16,"CapPass","Cycle 10",10,7895,"J-1","Alloy 617",314626,"Plate"
145.76,0.00944,"Qualified",,364.21,"CapPass","Cycle 10",10,7896,"J-1","Alloy 617",314626,"Plate"
145.74,0.00949,"Qualified",,364.26,"CapPass","Cycle 10",10,7897,"J-1","Alloy 617",314626,"Plate"
145.82,0.00954,"Qualified",,364.31,"CapPass","Cycle 10",10,7898,"J-1","Alloy 617",314626,"Plate"
145.71,0.00954,"Qualified",,364.31,"CapPass","Cycle 10",10,7899,"J-1","Alloy 617",314626,"Plate"
145.64,0.00960,"Qualified",,364.36,"CapPass","Cycle 10",10,7900,"J-1","Alloy 617",314626,"Plate"
145.41,0.00965,"Qualified",,364.41,"CapPass","Cycle 10",10,7901,"J-1","Alloy 617",314626,"Plate"
145.39,0.00970,"Qualified",,364.46,"CapPass","Cycle 10",10,7902,"J-1","Alloy 617",314626,"Plate"
145.36,0.00975,"Qualified",,364.51,"CapPass","Cycle 10",10,7903,"J-1","Alloy 617",314626,"Plate"
145.45,0.00980,"Qualified",,364.56,"CapPass","Cycle 10",10,7904,"J-1","Alloy 617",314626,"Plate"
145.57,0.00985,"Qualified",,364.61,"CapPass","Cycle 10",10,7905,"J-1","Alloy 617",314626,"Plate"
145.58,0.00990,"Qualified",,364.66,"CapPass","Cycle 10",10,7906,"J-1","Alloy 617",314626,"Plate"
145.66,0.00995,"Qualified",,364.72,"CapPass","Cycle 10",10,7907,"J-1","Alloy 617",314626,"Plate"
145.52,0.01000,"Qualified",,364.78,"CapPass","Cycle 10",10,7908,"J-1","Alloy 617",314626,"Plate"
144.65,0.01003,"Qualified",,364.81,"CapPass","Cycle 10",10,7909,"J-1","Alloy 617",314626,"Plate"
119.19,0.00995,"Qualified",,364.95,"CapPass","Cycle 10",10,7910,"J-1","Alloy 617",314626,"Plate"
110.92,0.00990,"Qualified",,364.99,"CapPass","Cycle 10",10,7911,"J-1","Alloy 617",314626,"Plate"
102.81,0.00985,"Qualified",,365.02,"CapPass","Cycle 10",10,7912,"J-1","Alloy 617",314626,"Plate"
96.61,0.00980,"Qualified",,365.05,"CapPass","Cycle 10",10,7913,"J-1","Alloy 617",314626,"Plate"
88.53,0.00975,"Qualified",,365.10,"CapPass","Cycle 10",10,7914,"J-1","Alloy 617",314626,"Plate"
82.82,0.00970,"Qualified",,365.14,"CapPass","Cycle 10",10,7915,"J-1","Alloy 617",314626,"Plate"
76.88,0.00965,"Qualified",,365.19,"CapPass","Cycle 10",10,7916,"J-1","Alloy 617",314626,"Plate"
70.02,0.00960,"Qualified",,365.25,"CapPass","Cycle 10",10,7917,"J-1","Alloy 617",314626,"Plate"
64.18,0.00955,"Qualified",,365.30,"CapPass","Cycle 10",10,7918,"J-1","Alloy 617",314626,"Plate"
63.77,0.00955,"Qualified",,365.31,"CapPass","Cycle 10",10,7919,"J-1","Alloy 617",314626,"Plate"
58.71,0.00950,"Qualified",,365.35,"CapPass","Cycle 10",10,7920,"J-1","Alloy 617",314626,"Plate"
52.16,0.00945,"Qualified",,365.42,"CapPass","Cycle 10",10,7921,"J-1","Alloy 617",314626,"Plate"
46.54,0.00940,"Qualified",,365.47,"CapPass","Cycle 10",10,7922,"J-1","Alloy 617",314626,"Plate"
41.03,0.00935,"Qualified",,365.52,"CapPass","Cycle 10",10,7923,"J-1","Alloy 617",314626,"Plate"
35.32,0.00930,"Qualified",,365.57,"CapPass","Cycle 10",10,7924,"J-1","Alloy 617",314626,"Plate"
30.06,0.00925,"Qualified",,365.62,"CapPass","Cycle 10",10,7925,"J-1","Alloy 617",314626,"Plate"
23.96,0.00920,"Qualified",,365.68,"CapPass","Cycle 10",10,7926,"J-1","Alloy 617",314626,"Plate"
18.57,0.00915,"Qualified",,365.73,"CapPass","Cycle 10",10,7927,"J-1","Alloy 617",314626,"Plate"
13.26,0.00910,"Qualified",,365.79,"CapPass","Cycle 10",10,7928,"J-1","Alloy 617",314626,"Plate"
11.34,0.00908,"Qualified",,365.81,"CapPass","Cycle 10",10,7929,"J-1","Alloy 617",314626,"Plate"
7.63,0.00904,"Qualified",,365.84,"CapPass","Cycle 10",10,7930,"J-1","Alloy 617",314626,"Plate"
2.45,0.00899,"Qualified",,365.90,"CapPass","Cycle 10",10,7931,"J-1","Alloy 617",314626,"Plate"
-2.34,0.00894,"Qualified",,365.95,"CapPass","Cycle 10",10,7932,"J-1","Alloy 617",314626,"Plate"
-6.63,0.00889,"Qualified",,366.01,"CapPass","Cycle 10",10,7933,"J-1","Alloy 617",314626,"Plate"
-9.36,0.00884,"Qualified",,366.13,"CapPass","Cycle 10",10,7934,"J-1","Alloy 617",314626,"Plate"
-13.92,0.00879,"Qualified",,366.22,"CapPass","Cycle 10",10,7935,"J-1","Alloy 617",314626,"Plate"
-19.22,0.00874,"Qualified",,366.29,"CapPass","Cycle 10",10,7936,"J-1","Alloy 617",314626,"Plate"
-21.22,0.00872,"Qualified",,366.31,"CapPass","Cycle 10",10,7937,"J-1","Alloy 617",314626,"Plate"
-25.23,0.00869,"Qualified",,366.35,"CapPass","Cycle 10",10,7938,"J-1","Alloy 617",314626,"Plate"
-30.36,0.00864,"Qualified",,366.40,"CapPass","Cycle 10",10,7939,"J-1","Alloy 617",314626,"Plate"
-35.94,0.00859,"Qualified",,366.44,"CapPass","Cycle 10",10,7940,"J-1","Alloy 617",314626,"Plate"
-41.47,0.00854,"Qualified",,366.47,"CapPass","Cycle 10",10,7941,"J-1","Alloy 617",314626,"Plate"
-47.09,0.00848,"Qualified",,366.51,"CapPass","Cycle 10",10,7942,"J-1","Alloy 617",314626,"Plate"
-51.17,0.00843,"Qualified",,366.55,"CapPass","Cycle 10",10,7943,"J-1","Alloy 617",314626,"Plate"
-56.32,0.00838,"Qualified",,366.59,"CapPass","Cycle 10",10,7944,"J-1","Alloy 617",314626,"Plate"
-61.32,0.00833,"Qualified",,366.63,"CapPass","Cycle 10",10,7945,"J-1","Alloy 617",314626,"Plate"
-65.10,0.00828,"Qualified",,366.66,"CapPass","Cycle 10",10,7946,"J-1","Alloy 617",314626,"Plate"
-70.74,0.00823,"Qualified",,366.70,"CapPass","Cycle 10",10,7947,"J-1","Alloy 617",314626,"Plate"
-75.13,0.00818,"Qualified",,366.73,"CapPass","Cycle 10",10,7948,"J-1","Alloy 617",314626,"Plate"
-78.81,0.00813,"Qualified",,366.76,"CapPass","Cycle 10",10,7949,"J-1","Alloy 617",314626,"Plate"
-82.82,0.00808,"Qualified",,366.80,"CapPass","Cycle 10",10,7950,"J-1","Alloy 617",314626,"Plate"
-83.65,0.00806,"Qualified",,366.81,"CapPass","Cycle 10",10,7951,"J-1","Alloy 617",314626,"Plate"
-86.16,0.00803,"Qualified",,366.83,"CapPass","Cycle 10",10,7952,"J-1","Alloy 617",314626,"Plate"
-89.78,0.00798,"Qualified",,366.88,"CapPass","Cycle 10",10,7953,"J-1","Alloy 617",314626,"Plate"
-92.60,0.00793,"Qualified",,366.93,"CapPass","Cycle 10",10,7954,"J-1","Alloy 617",314626,"Plate"
-95.50,0.00788,"Qualified",,366.98,"CapPass","Cycle 10",10,7955,"J-1","Alloy 617",314626,"Plate"
-97.92,0.00783,"Qualified",,367.03,"CapPass","Cycle 10",10,7956,"J-1","Alloy 617",314626,"Plate"
-100.59,0.00778,"Qualified",,367.08,"CapPass","Cycle 10",10,7957,"J-1","Alloy 617",314626,"Plate"
-103.16,0.00772,"Qualified",,367.13,"CapPass","Cycle 10",10,7958,"J-1","Alloy 617",314626,"Plate"
-105.65,0.00767,"Qualified",,367.19,"CapPass","Cycle 10",10,7959,"J-1","Alloy 617",314626,"Plate"
-108.10,0.00762,"Qualified",,367.24,"CapPass","Cycle 10",10,7960,"J-1","Alloy 617",314626,"Plate"
-110.46,0.00757,"Qualified",,367.28,"CapPass","Cycle 10",10,7961,"J-1","Alloy 617",314626,"Plate"
-111.42,0.00755,"Qualified",,367.31,"CapPass","Cycle 10",10,7962,"J-1","Alloy 617",314626,"Plate"
-112.64,0.00752,"Qualified",,367.33,"CapPass","Cycle 10",10,7963,"J-1","Alloy 617",314626,"Plate"
-114.78,0.00747,"Qualified",,367.38,"CapPass","Cycle 10",10,7964,"J-1","Alloy 617",314626,"Plate"
-116.72,0.00742,"Qualified",,367.43,"CapPass","Cycle 10",10,7965,"J-1","Alloy 617",314626,"Plate"
-118.61,0.00737,"Qualified",,367.48,"CapPass","Cycle 10",10,7966,"J-1","Alloy 617",314626,"Plate"
-120.35,0.00732,"Qualified",,367.54,"CapPass","Cycle 10",10,7967,"J-1","Alloy 617",314626,"Plate"
-122.09,0.00727,"Qualified",,367.58,"CapPass","Cycle 10",10,7968,"J-1","Alloy 617",314626,"Plate"
-123.57,0.00721,"Qualified",,367.63,"CapPass","Cycle 10",10,7969,"J-1","Alloy 617",314626,"Plate"
-124.99,0.00716,"Qualified",,367.68,"CapPass","Cycle 10",10,7970,"J-1","Alloy 617",314626,"Plate"
-126.33,0.00711,"Qualified",,367.73,"CapPass","Cycle 10",10,7971,"J-1","Alloy 617",314626,"Plate"
-127.49,0.00706,"Qualified",,367.78,"CapPass","Cycle 10",10,7972,"J-1","Alloy 617",314626,"Plate"
-127.87,0.00703,"Qualified",,367.81,"CapPass","Cycle 10",10,7973,"J-1","Alloy 617",314626,"Plate"
-128.47,0.00701,"Qualified",,367.83,"CapPass","Cycle 10",10,7974,"J-1","Alloy 617",314626,"Plate"
-129.39,0.00696,"Qualified",,367.88,"CapPass","Cycle 10",10,7975,"J-1","Alloy 617",314626,"Plate"
-130.30,0.00691,"Qualified",,367.93,"CapPass","Cycle 10",10,7976,"J-1","Alloy 617",314626,"Plate"
-131.11,0.00686,"Qualified",,367.98,"CapPass","Cycle 10",10,7977,"J-1","Alloy 617",314626,"Plate"
-131.85,0.00680,"Qualified",,368.03,"CapPass","Cycle 10",10,7978,"J-1","Alloy 617",314626,"Plate"
-132.20,0.00675,"Qualified",,368.08,"CapPass","Cycle 10",10,7979,"J-1","Alloy 617",314626,"Plate"
-132.45,0.00670,"Qualified",,368.14,"CapPass","Cycle 10",10,7980,"J-1","Alloy 617",314626,"Plate"
-133.06,0.00665,"Qualified",,368.18,"CapPass","Cycle 10",10,7981,"J-1","Alloy 617",314626,"Plate"
-133.49,0.00660,"Qualified",,368.23,"CapPass","Cycle 10",10,7982,"J-1","Alloy 617",314626,"Plate"
-133.85,0.00655,"Qualified",,368.28,"CapPass","Cycle 10",10,7983,"J-1","Alloy 617",314626,"Plate"
-133.91,0.00653,"Qualified",,368.31,"CapPass","Cycle 10",10,7984,"J-1","Alloy 617",314626,"Plate"
-134.06,0.00650,"Qualified",,368.34,"CapPass","Cycle 10",10,7985,"J-1","Alloy 617",314626,"Plate"
-134.54,0.00645,"Qualified",,368.38,"CapPass","Cycle 10",10,7986,"J-1","Alloy 617",314626,"Plate"
-134.81,0.00640,"Qualified",,368.44,"CapPass","Cycle 10",10,7987,"J-1","Alloy 617",314626,"Plate"
-135.18,0.00635,"Qualified",,368.48,"CapPass","Cycle 10",10,7988,"J-1","Alloy 617",314626,"Plate"
-135.44,0.00630,"Qualified",,368.54,"CapPass","Cycle 10",10,7989,"J-1","Alloy 617",314626,"Plate"
-135.78,0.00624,"Qualified",,368.58,"CapPass","Cycle 10",10,7990,"J-1","Alloy 617",314626,"Plate"
-135.72,0.00619,"Qualified",,368.63,"CapPass","Cycle 10",10,7991,"J-1","Alloy 617",314626,"Plate"
-135.50,0.00614,"Qualified",,368.68,"CapPass","Cycle 10",10,7992,"J-1","Alloy 617",314626,"Plate"
-135.39,0.00609,"Qualified",,368.73,"CapPass","Cycle 10",10,7993,"J-1","Alloy 617",314626,"Plate"
-135.25,0.00604,"Qualified",,368.78,"CapPass","Cycle 10",10,7994,"J-1","Alloy 617",314626,"Plate"
-135.23,0.00602,"Qualified",,368.81,"CapPass","Cycle 10",10,7995,"J-1","Alloy 617",314626,"Plate"
-135.21,0.00599,"Qualified",,368.84,"CapPass","Cycle 10",10,7996,"J-1","Alloy 617",314626,"Plate"
-135.23,0.00594,"Qualified",,368.89,"CapPass","Cycle 10",10,7997,"J-1","Alloy 617",314626,"Plate"
-135.29,0.00589,"Qualified",,368.94,"CapPass","Cycle 10",10,7998,"J-1","Alloy 617",314626,"Plate"
-135.59,0.00584,"Qualified",,368.99,"CapPass","Cycle 10",10,7999,"J-1","Alloy 617",314626,"Plate"
-136.11,0.00579,"Qualified",,369.05,"CapPass","Cycle 10",10,8000,"J-1","Alloy 617",314626,"Plate"
-136.46,0.00574,"Qualified",,369.10,"CapPass","Cycle 10",10,8001,"J-1","Alloy 617",314626,"Plate"
-136.80,0.00568,"Qualified",,369.15,"CapPass","Cycle 10",10,8002,"J-1","Alloy 617",314626,"Plate"
-137.23,0.00563,"Qualified",,369.20,"CapPass","Cycle 10",10,8003,"J-1","Alloy 617",314626,"Plate"
-137.71,0.00558,"Qualified",,369.25,"CapPass","Cycle 10",10,8004,"J-1","Alloy 617",314626,"Plate"
-137.86,0.00553,"Qualified",,369.30,"CapPass","Cycle 10",10,8005,"J-1","Alloy 617",314626,"Plate"
-137.98,0.00552,"Qualified",,369.31,"CapPass","Cycle 10",10,8006,"J-1","Alloy 617",314626,"Plate"
-137.95,0.00548,"Qualified",,369.35,"CapPass","Cycle 10",10,8007,"J-1","Alloy 617",314626,"Plate"
-138.05,0.00543,"Qualified",,369.40,"CapPass","Cycle 10",10,8008,"J-1","Alloy 617",314626,"Plate"
-138.14,0.00538,"Qualified",,369.45,"CapPass","Cycle 10",10,8009,"J-1","Alloy 617",314626,"Plate"
-138.13,0.00533,"Qualified",,369.50,"CapPass","Cycle 10",10,8010,"J-1","Alloy 617",314626,"Plate"
-138.19,0.00528,"Qualified",,369.55,"CapPass","Cycle 10",10,8011,"J-1","Alloy 617",314626,"Plate"
-138.10,0.00523,"Qualified",,369.60,"CapPass","Cycle 10",10,8012,"J-1","Alloy 617",314626,"Plate"
-138.14,0.00517,"Qualified",,369.65,"CapPass","Cycle 10",10,8013,"J-1","Alloy 617",314626,"Plate"
-138.08,0.00512,"Qualified",,369.70,"CapPass","Cycle 10",10,8014,"J-1","Alloy 617",314626,"Plate"
-137.86,0.00507,"Qualified",,369.75,"CapPass","Cycle 10",10,8015,"J-1","Alloy 617",314626,"Plate"
-137.99,0.00502,"Qualified",,369.80,"CapPass","Cycle 10",10,8016,"J-1","Alloy 617",314626,"Plate"
-137.97,0.00501,"Qualified",,369.81,"CapPass","Cycle 10",10,8017,"J-1","Alloy 617",314626,"Plate"
-137.83,0.00497,"Qualified",,369.85,"CapPass","Cycle 10",10,8018,"J-1","Alloy 617",314626,"Plate"
-137.80,0.00492,"Qualified",,369.90,"CapPass","Cycle 10",10,8019,"J-1","Alloy 617",314626,"Plate"
-137.90,0.00487,"Qualified",,369.96,"CapPass","Cycle 10",10,8020,"J-1","Alloy 617",314626,"Plate"
-137.81,0.00482,"Qualified",,370.01,"CapPass","Cycle 10",10,8021,"J-1","Alloy 617",314626,"Plate"
-137.90,0.00476,"Qualified",,370.06,"CapPass","Cycle 10",10,8022,"J-1","Alloy 617",314626,"Plate"
-138.05,0.00471,"Qualified",,370.11,"CapPass","Cycle 10",10,8023,"J-1","Alloy 617",314626,"Plate"
-138.23,0.00466,"Qualified",,370.17,"CapPass","Cycle 10",10,8024,"J-1","Alloy 617",314626,"Plate"
-138.42,0.00461,"Qualified",,370.22,"CapPass","Cycle 10",10,8025,"J-1","Alloy 617",314626,"Plate"
-138.58,0.00456,"Qualified",,370.26,"CapPass","Cycle 10",10,8026,"J-1","Alloy 617",314626,"Plate"
-138.79,0.00452,"Qualified",,370.31,"CapPass","Cycle 10",10,8027,"J-1","Alloy 617",314626,"Plate"
-138.83,0.00451,"Qualified",,370.32,"CapPass","Cycle 10",10,8028,"J-1","Alloy 617",314626,"Plate"
-139.16,0.00446,"Qualified",,370.37,"CapPass","Cycle 10",10,8029,"J-1","Alloy 617",314626,"Plate"
-139.35,0.00441,"Qualified",,370.41,"CapPass","Cycle 10",10,8030,"J-1","Alloy 617",314626,"Plate"
-139.69,0.00436,"Qualified",,370.46,"CapPass","Cycle 10",10,8031,"J-1","Alloy 617",314626,"Plate"
-139.69,0.00431,"Qualified",,370.51,"CapPass","Cycle 10",10,8032,"J-1","Alloy 617",314626,"Plate"
-139.70,0.00425,"Qualified",,370.56,"CapPass","Cycle 10",10,8033,"J-1","Alloy 617",314626,"Plate"
-139.69,0.00420,"Qualified",,370.62,"CapPass","Cycle 10",10,8034,"J-1","Alloy 617",314626,"Plate"
-139.67,0.00415,"Qualified",,370.67,"CapPass","Cycle 10",10,8035,"J-1","Alloy 617",314626,"Plate"
-139.65,0.00410,"Qualified",,370.72,"CapPass","Cycle 10",10,8036,"J-1","Alloy 617",314626,"Plate"
-139.61,0.00405,"Qualified",,370.77,"CapPass","Cycle 10",10,8037,"J-1","Alloy 617",314626,"Plate"
-139.79,0.00401,"Qualified",,370.81,"CapPass","Cycle 10",10,8038,"J-1","Alloy 617",314626,"Plate"
-139.84,0.00400,"Qualified",,370.82,"CapPass","Cycle 10",10,8039,"J-1","Alloy 617",314626,"Plate"
-139.93,0.00395,"Qualified",,370.87,"CapPass","Cycle 10",10,8040,"J-1","Alloy 617",314626,"Plate"
-139.93,0.00390,"Qualified",,370.92,"CapPass","Cycle 10",10,8041,"J-1","Alloy 617",314626,"Plate"
-139.96,0.00385,"Qualified",,370.97,"CapPass","Cycle 10",10,8042,"J-1","Alloy 617",314626,"Plate"
-140.05,0.00380,"Qualified",,371.01,"CapPass","Cycle 10",10,8043,"J-1","Alloy 617",314626,"Plate"
-139.84,0.00375,"Qualified",,371.07,"CapPass","Cycle 10",10,8044,"J-1","Alloy 617",314626,"Plate"
-139.85,0.00370,"Qualified",,371.12,"CapPass","Cycle 10",10,8045,"J-1","Alloy 617",314626,"Plate"
-139.89,0.00365,"Qualified",,371.17,"CapPass","Cycle 10",10,8046,"J-1","Alloy 617",314626,"Plate"
-139.79,0.00359,"Qualified",,371.22,"CapPass","Cycle 10",10,8047,"J-1","Alloy 617",314626,"Plate"
-139.88,0.00354,"Qualified",,371.27,"CapPass","Cycle 10",10,8048,"J-1","Alloy 617",314626,"Plate"
-139.87,0.00351,"Qualified",,371.31,"CapPass","Cycle 10",10,8049,"J-1","Alloy 617",314626,"Plate"
-139.85,0.00349,"Qualified",,371.32,"CapPass","Cycle 10",10,8050,"J-1","Alloy 617",314626,"Plate"
-139.89,0.00344,"Qualified",,371.38,"CapPass","Cycle 10",10,8051,"J-1","Alloy 617",314626,"Plate"
-140.03,0.00339,"Qualified",,371.43,"CapPass","Cycle 10",10,8052,"J-1","Alloy 617",314626,"Plate"
-140.22,0.00334,"Qualified",,371.48,"CapPass","Cycle 10",10,8053,"J-1","Alloy 617",314626,"Plate"
-140.45,0.00329,"Qualified",,371.53,"CapPass","Cycle 10",10,8054,"J-1","Alloy 617",314626,"Plate"
-140.73,0.00324,"Qualified",,371.58,"CapPass","Cycle 10",10,8055,"J-1","Alloy 617",314626,"Plate"
-141.11,0.00319,"Qualified",,371.63,"CapPass","Cycle 10",10,8056,"J-1","Alloy 617",314626,"Plate"
-141.41,0.00313,"Qualified",,371.68,"CapPass","Cycle 10",10,8057,"J-1","Alloy 617",314626,"Plate"
-141.74,0.00308,"Qualified",,371.73,"CapPass","Cycle 10",10,8058,"J-1","Alloy 617",314626,"Plate"
-141.83,0.00303,"Qualified",,371.78,"CapPass","Cycle 10",10,8059,"J-1","Alloy 617",314626,"Plate"
-141.82,0.00301,"Qualified",,371.81,"CapPass","Cycle 10",10,8060,"J-1","Alloy 617",314626,"Plate"
-141.91,0.00298,"Qualified",,371.83,"CapPass","Cycle 10",10,8061,"J-1","Alloy 617",314626,"Plate"
-142.13,0.00293,"Qualified",,371.88,"CapPass","Cycle 10",10,8062,"J-1","Alloy 617",314626,"Plate"
-142.11,0.00288,"Qualified",,371.93,"CapPass","Cycle 10",10,8063,"J-1","Alloy 617",314626,"Plate"
-141.83,0.00283,"Qualified",,371.98,"CapPass","Cycle 10",10,8064,"J-1","Alloy 617",314626,"Plate"
-141.64,0.00278,"Qualified",,372.03,"CapPass","Cycle 10",10,8065,"J-1","Alloy 617",314626,"Plate"
-141.47,0.00273,"Qualified",,372.08,"CapPass","Cycle 10",10,8066,"J-1","Alloy 617",314626,"Plate"
-141.28,0.00268,"Qualified",,372.13,"CapPass","Cycle 10",10,8067,"J-1","Alloy 617",314626,"Plate"
-141.20,0.00262,"Qualified",,372.18,"CapPass","Cycle 10",10,8068,"J-1","Alloy 617",314626,"Plate"
-141.29,0.00257,"Qualified",,372.25,"CapPass","Cycle 10",10,8069,"J-1","Alloy 617",314626,"Plate"
-141.35,0.00252,"Qualified",,372.29,"CapPass","Cycle 10",10,8070,"J-1","Alloy 617",314626,"Plate"
-141.45,0.00251,"Qualified",,372.31,"CapPass","Cycle 10",10,8071,"J-1","Alloy 617",314626,"Plate"
-141.40,0.00247,"Qualified",,372.33,"CapPass","Cycle 10",10,8072,"J-1","Alloy 617",314626,"Plate"
-141.40,0.00242,"Qualified",,372.40,"CapPass","Cycle 10",10,8073,"J-1","Alloy 617",314626,"Plate"
-141.46,0.00237,"Qualified",,372.44,"CapPass","Cycle 10",10,8074,"J-1","Alloy 617",314626,"Plate"
-141.61,0.00232,"Qualified",,372.50,"CapPass","Cycle 10",10,8075,"J-1","Alloy 617",314626,"Plate"
-141.67,0.00227,"Qualified",,372.54,"CapPass","Cycle 10",10,8076,"J-1","Alloy 617",314626,"Plate"
-141.86,0.00222,"Qualified",,372.58,"CapPass","Cycle 10",10,8077,"J-1","Alloy 617",314626,"Plate"
-141.88,0.00217,"Qualified",,372.65,"CapPass","Cycle 10",10,8078,"J-1","Alloy 617",314626,"Plate"
-141.97,0.00212,"Qualified",,372.70,"CapPass","Cycle 10",10,8079,"J-1","Alloy 617",314626,"Plate"
-142.09,0.00207,"Qualified",,372.75,"CapPass","Cycle 10",10,8080,"J-1","Alloy 617",314626,"Plate"
-142.37,0.00201,"Qualified",,372.80,"CapPass","Cycle 10",10,8081,"J-1","Alloy 617",314626,"Plate"
-142.35,0.00201,"Qualified",,372.81,"CapPass","Cycle 10",10,8082,"J-1","Alloy 617",314626,"Plate"
-142.38,0.00196,"Qualified",,372.85,"CapPass","Cycle 10",10,8083,"J-1","Alloy 617",314626,"Plate"
-142.48,0.00191,"Qualified",,372.90,"CapPass","Cycle 10",10,8084,"J-1","Alloy 617",314626,"Plate"
-142.54,0.00186,"Qualified",,372.95,"CapPass","Cycle 10",10,8085,"J-1","Alloy 617",314626,"Plate"
-142.49,0.00181,"Qualified",,373.00,"CapPass","Cycle 10",10,8086,"J-1","Alloy 617",314626,"Plate"
-142.50,0.00176,"Qualified",,373.05,"CapPass","Cycle 10",10,8087,"J-1","Alloy 617",314626,"Plate"
-142.31,0.00171,"Qualified",,373.10,"CapPass","Cycle 10",10,8088,"J-1","Alloy 617",314626,"Plate"
-142.35,0.00166,"Qualified",,373.15,"CapPass","Cycle 10",10,8089,"J-1","Alloy 617",314626,"Plate"
-142.42,0.00161,"Qualified",,373.20,"CapPass","Cycle 10",10,8090,"J-1","Alloy 617",314626,"Plate"
-142.73,0.00156,"Qualified",,373.25,"CapPass","Cycle 10",10,8091,"J-1","Alloy 617",314626,"Plate"
-143.02,0.00151,"Qualified",,373.30,"CapPass","Cycle 10",10,8092,"J-1","Alloy 617",314626,"Plate"
-143.07,0.00151,"Qualified",,373.31,"CapPass","Cycle 10",10,8093,"J-1","Alloy 617",314626,"Plate"
-143.31,0.00146,"Qualified",,373.35,"CapPass","Cycle 10",10,8094,"J-1","Alloy 617",314626,"Plate"
-143.63,0.00141,"Qualified",,373.40,"CapPass","Cycle 10",10,8095,"J-1","Alloy 617",314626,"Plate"
-143.85,0.00136,"Qualified",,373.45,"CapPass","Cycle 10",10,8096,"J-1","Alloy 617",314626,"Plate"
-144.22,0.00131,"Qualified",,373.50,"CapPass","Cycle 10",10,8097,"J-1","Alloy 617",314626,"Plate"
-144.35,0.00125,"Qualified",,373.55,"CapPass","Cycle 10",10,8098,"J-1","Alloy 617",314626,"Plate"
-144.16,0.00120,"Qualified",,373.60,"CapPass","Cycle 10",10,8099,"J-1","Alloy 617",314626,"Plate"
-144.17,0.00115,"Qualified",,373.65,"CapPass","Cycle 10",10,8100,"J-1","Alloy 617",314626,"Plate"
-144.10,0.00110,"Qualified",,373.70,"CapPass","Cycle 10",10,8101,"J-1","Alloy 617",314626,"Plate"
-144.26,0.00105,"Qualified",,373.75,"CapPass","Cycle 10",10,8102,"J-1","Alloy 617",314626,"Plate"
-144.16,0.00100,"Qualified",,373.80,"CapPass","Cycle 10",10,8103,"J-1","Alloy 617",314626,"Plate"
-144.26,0.00100,"Qualified",,373.81,"CapPass","Cycle 10",10,8104,"J-1","Alloy 617",314626,"Plate"
-144.31,0.00095,"Qualified",,373.85,"CapPass","Cycle 10",10,8105,"J-1","Alloy 617",314626,"Plate"
-144.32,0.00090,"Qualified",,373.90,"CapPass","Cycle 10",10,8106,"J-1","Alloy 617",314626,"Plate"
-144.33,0.00085,"Qualified",,373.95,"CapPass","Cycle 10",10,8107,"J-1","Alloy 617",314626,"Plate"
-144.25,0.00080,"Qualified",,374.00,"CapPass","Cycle 10",10,8108,"J-1","Alloy 617",314626,"Plate"
-144.23,0.00075,"Qualified",,374.06,"CapPass","Cycle 10",10,8109,"J-1","Alloy 617",314626,"Plate"
-144.20,0.00070,"Qualified",,374.11,"CapPass","Cycle 10",10,8110,"J-1","Alloy 617",314626,"Plate"
-144.20,0.00065,"Qualified",,374.15,"CapPass","Cycle 10",10,8111,"J-1","Alloy 617",314626,"Plate"
-144.34,0.00060,"Qualified",,374.21,"CapPass","Cycle 10",10,8112,"J-1","Alloy 617",314626,"Plate"
