Repository: js-molina/fatigue-A617

File: data/950C/Strain rate 0.001/2.0% strain/HTM_A19_Cycles_J5.csv (part 7 of 20)
"Stress Mpa","Strain","Qual State","Qual Exceptions","Elapsed Time Sec","Data State","Cycle Label","Cycle","Count","Sample","Alloy","Heat","Material_Form"
142.53,0.00232,"Qualified",,357.10,"CapPass","Cycle 10",10,7636,"J-5","Alloy 617",314626,"Plate"
142.45,0.00237,"Qualified",,357.15,"CapPass","Cycle 10",10,7637,"J-5","Alloy 617",314626,"Plate"
142.34,0.00242,"Qualified",,357.21,"CapPass","Cycle 10",10,7638,"J-5","Alloy 617",314626,"Plate"
142.19,0.00247,"Qualified",,357.25,"CapPass","Cycle 10",10,7639,"J-5","Alloy 617",314626,"Plate"
142.16,0.00252,"Qualified",,357.31,"CapPass","Cycle 10",10,7640,"J-5","Alloy 617",314626,"Plate"
142.12,0.00252,"Qualified",,357.31,"CapPass","Cycle 10",10,7641,"J-5","Alloy 617",314626,"Plate"
141.98,0.00257,"Qualified",,357.37,"CapPass","Cycle 10",10,7642,"J-5","Alloy 617",314626,"Plate"
141.90,0.00262,"Qualified",,357.42,"CapPass","Cycle 10",10,7643,"J-5","Alloy 617",314626,"Plate"
141.70,0.00268,"Qualified",,357.47,"CapPass","Cycle 10",10,7644,"J-5","Alloy 617",314626,"Plate"
141.76,0.00273,"Qualified",,357.52,"CapPass","Cycle 10",10,7645,"J-5","Alloy 617",314626,"Plate"
142.05,0.00278,"Qualified",,357.57,"CapPass","Cycle 10",10,7646,"J-5","Alloy 617",314626,"Plate"
142.31,0.00283,"Qualified",,357.62,"CapPass","Cycle 10",10,7647,"J-5","Alloy 617",314626,"Plate"
142.47,0.00288,"Qualified",,357.67,"CapPass","Cycle 10",10,7648,"J-5","Alloy 617",314626,"Plate"
142.61,0.00294,"Qualified",,357.72,"CapPass","Cycle 10",10,7649,"J-5","Alloy 617",314626,"Plate"
142.66,0.00299,"Qualified",,357.77,"CapPass","Cycle 10",10,7650,"J-5","Alloy 617",314626,"Plate"
142.60,0.00302,"Qualified",,357.81,"CapPass","Cycle 10",10,7651,"J-5","Alloy 617",314626,"Plate"
142.79,0.00304,"Qualified",,357.82,"CapPass","Cycle 10",10,7652,"J-5","Alloy 617",314626,"Plate"
142.81,0.00309,"Qualified",,357.87,"CapPass","Cycle 10",10,7653,"J-5","Alloy 617",314626,"Plate"
142.76,0.00314,"Qualified",,357.92,"CapPass","Cycle 10",10,7654,"J-5","Alloy 617",314626,"Plate"
142.96,0.00319,"Qualified",,357.98,"CapPass","Cycle 10",10,7655,"J-5","Alloy 617",314626,"Plate"
142.87,0.00324,"Qualified",,358.04,"CapPass","Cycle 10",10,7656,"J-5","Alloy 617",314626,"Plate"
143.03,0.00329,"Qualified",,358.07,"CapPass","Cycle 10",10,7657,"J-5","Alloy 617",314626,"Plate"
143.00,0.00335,"Qualified",,358.14,"CapPass","Cycle 10",10,7658,"J-5","Alloy 617",314626,"Plate"
143.04,0.00340,"Qualified",,358.19,"CapPass","Cycle 10",10,7659,"J-5","Alloy 617",314626,"Plate"
143.12,0.00345,"Qualified",,358.24,"CapPass","Cycle 10",10,7660,"J-5","Alloy 617",314626,"Plate"
143.08,0.00350,"Qualified",,358.29,"CapPass","Cycle 10",10,7661,"J-5","Alloy 617",314626,"Plate"
143.08,0.00352,"Qualified",,358.31,"CapPass","Cycle 10",10,7662,"J-5","Alloy 617",314626,"Plate"
143.25,0.00355,"Qualified",,358.34,"CapPass","Cycle 10",10,7663,"J-5","Alloy 617",314626,"Plate"
143.12,0.00361,"Qualified",,358.39,"CapPass","Cycle 10",10,7664,"J-5","Alloy 617",314626,"Plate"
143.27,0.00366,"Qualified",,358.44,"CapPass","Cycle 10",10,7665,"J-5","Alloy 617",314626,"Plate"
143.32,0.00371,"Qualified",,358.49,"CapPass","Cycle 10",10,7666,"J-5","Alloy 617",314626,"Plate"
143.35,0.00376,"Qualified",,358.54,"CapPass","Cycle 10",10,7667,"J-5","Alloy 617",314626,"Plate"
143.26,0.00381,"Qualified",,358.59,"CapPass","Cycle 10",10,7668,"J-5","Alloy 617",314626,"Plate"
143.30,0.00386,"Qualified",,358.64,"CapPass","Cycle 10",10,7669,"J-5","Alloy 617",314626,"Plate"
143.31,0.00391,"Qualified",,358.69,"CapPass","Cycle 10",10,7670,"J-5","Alloy 617",314626,"Plate"
143.40,0.00396,"Qualified",,358.75,"CapPass","Cycle 10",10,7671,"J-5","Alloy 617",314626,"Plate"
143.27,0.00401,"Qualified",,358.79,"CapPass","Cycle 10",10,7672,"J-5","Alloy 617",314626,"Plate"
143.18,0.00402,"Qualified",,358.81,"CapPass","Cycle 10",10,7673,"J-5","Alloy 617",314626,"Plate"
143.28,0.00406,"Qualified",,358.84,"CapPass","Cycle 10",10,7674,"J-5","Alloy 617",314626,"Plate"
143.03,0.00411,"Qualified",,358.90,"CapPass","Cycle 10",10,7675,"J-5","Alloy 617",314626,"Plate"
143.03,0.00417,"Qualified",,358.95,"CapPass","Cycle 10",10,7676,"J-5","Alloy 617",314626,"Plate"
143.22,0.00422,"Qualified",,359.00,"CapPass","Cycle 10",10,7677,"J-5","Alloy 617",314626,"Plate"
143.29,0.00427,"Qualified",,359.05,"CapPass","Cycle 10",10,7678,"J-5","Alloy 617",314626,"Plate"
143.27,0.00432,"Qualified",,359.10,"CapPass","Cycle 10",10,7679,"J-5","Alloy 617",314626,"Plate"
143.28,0.00437,"Qualified",,359.15,"CapPass","Cycle 10",10,7680,"J-5","Alloy 617",314626,"Plate"
143.26,0.00442,"Qualified",,359.20,"CapPass","Cycle 10",10,7681,"J-5","Alloy 617",314626,"Plate"
143.31,0.00447,"Qualified",,359.26,"CapPass","Cycle 10",10,7682,"J-5","Alloy 617",314626,"Plate"
143.18,0.00452,"Qualified",,359.31,"CapPass","Cycle 10",10,7683,"J-5","Alloy 617",314626,"Plate"
143.25,0.00453,"Qualified",,359.32,"CapPass","Cycle 10",10,7684,"J-5","Alloy 617",314626,"Plate"
143.45,0.00458,"Qualified",,359.36,"CapPass","Cycle 10",10,7685,"J-5","Alloy 617",314626,"Plate"
143.57,0.00463,"Qualified",,359.41,"CapPass","Cycle 10",10,7686,"J-5","Alloy 617",314626,"Plate"
143.61,0.00468,"Qualified",,359.45,"CapPass","Cycle 10",10,7687,"J-5","Alloy 617",314626,"Plate"
143.59,0.00473,"Qualified",,359.50,"CapPass","Cycle 10",10,7688,"J-5","Alloy 617",314626,"Plate"
143.48,0.00478,"Qualified",,359.56,"CapPass","Cycle 10",10,7689,"J-5","Alloy 617",314626,"Plate"
143.34,0.00483,"Qualified",,359.61,"CapPass","Cycle 10",10,7690,"J-5","Alloy 617",314626,"Plate"
143.21,0.00488,"Qualified",,359.67,"CapPass","Cycle 10",10,7691,"J-5","Alloy 617",314626,"Plate"
143.21,0.00494,"Qualified",,359.72,"CapPass","Cycle 10",10,7692,"J-5","Alloy 617",314626,"Plate"
143.25,0.00499,"Qualified",,359.77,"CapPass","Cycle 10",10,7693,"J-5","Alloy 617",314626,"Plate"
143.07,0.00503,"Qualified",,359.81,"CapPass","Cycle 10",10,7694,"J-5","Alloy 617",314626,"Plate"
143.20,0.00504,"Qualified",,359.82,"CapPass","Cycle 10",10,7695,"J-5","Alloy 617",314626,"Plate"
143.14,0.00509,"Qualified",,359.87,"CapPass","Cycle 10",10,7696,"J-5","Alloy 617",314626,"Plate"
143.18,0.00514,"Qualified",,359.92,"CapPass","Cycle 10",10,7697,"J-5","Alloy 617",314626,"Plate"
143.08,0.00519,"Qualified",,359.97,"CapPass","Cycle 10",10,7698,"J-5","Alloy 617",314626,"Plate"
143.16,0.00525,"Qualified",,360.02,"CapPass","Cycle 10",10,7699,"J-5","Alloy 617",314626,"Plate"
143.04,0.00530,"Qualified",,360.07,"CapPass","Cycle 10",10,7700,"J-5","Alloy 617",314626,"Plate"
143.05,0.00535,"Qualified",,360.13,"CapPass","Cycle 10",10,7701,"J-5","Alloy 617",314626,"Plate"
143.05,0.00540,"Qualified",,360.19,"CapPass","Cycle 10",10,7702,"J-5","Alloy 617",314626,"Plate"
143.15,0.00545,"Qualified",,360.24,"CapPass","Cycle 10",10,7703,"J-5","Alloy 617",314626,"Plate"
143.23,0.00550,"Qualified",,360.29,"CapPass","Cycle 10",10,7704,"J-5","Alloy 617",314626,"Plate"
143.20,0.00552,"Qualified",,360.31,"CapPass","Cycle 10",10,7705,"J-5","Alloy 617",314626,"Plate"
143.33,0.00556,"Qualified",,360.34,"CapPass","Cycle 10",10,7706,"J-5","Alloy 617",314626,"Plate"
143.48,0.00561,"Qualified",,360.39,"CapPass","Cycle 10",10,7707,"J-5","Alloy 617",314626,"Plate"
143.44,0.00566,"Qualified",,360.44,"CapPass","Cycle 10",10,7708,"J-5","Alloy 617",314626,"Plate"
143.61,0.00571,"Qualified",,360.49,"CapPass","Cycle 10",10,7709,"J-5","Alloy 617",314626,"Plate"
143.72,0.00576,"Qualified",,360.54,"CapPass","Cycle 10",10,7710,"J-5","Alloy 617",314626,"Plate"
143.78,0.00581,"Qualified",,360.59,"CapPass","Cycle 10",10,7711,"J-5","Alloy 617",314626,"Plate"
143.82,0.00586,"Qualified",,360.64,"CapPass","Cycle 10",10,7712,"J-5","Alloy 617",314626,"Plate"
143.80,0.00591,"Qualified",,360.69,"CapPass","Cycle 10",10,7713,"J-5","Alloy 617",314626,"Plate"
143.77,0.00596,"Qualified",,360.74,"CapPass","Cycle 10",10,7714,"J-5","Alloy 617",314626,"Plate"
143.76,0.00602,"Qualified",,360.79,"CapPass","Cycle 10",10,7715,"J-5","Alloy 617",314626,"Plate"
143.59,0.00603,"Qualified",,360.81,"CapPass","Cycle 10",10,7716,"J-5","Alloy 617",314626,"Plate"
143.56,0.00607,"Qualified",,360.84,"CapPass","Cycle 10",10,7717,"J-5","Alloy 617",314626,"Plate"
143.55,0.00612,"Qualified",,360.90,"CapPass","Cycle 10",10,7718,"J-5","Alloy 617",314626,"Plate"
143.56,0.00617,"Qualified",,360.95,"CapPass","Cycle 10",10,7719,"J-5","Alloy 617",314626,"Plate"
143.70,0.00622,"Qualified",,361.00,"CapPass","Cycle 10",10,7720,"J-5","Alloy 617",314626,"Plate"
143.85,0.00628,"Qualified",,361.05,"CapPass","Cycle 10",10,7721,"J-5","Alloy 617",314626,"Plate"
144.01,0.00633,"Qualified",,361.10,"CapPass","Cycle 10",10,7722,"J-5","Alloy 617",314626,"Plate"
143.96,0.00638,"Qualified",,361.15,"CapPass","Cycle 10",10,7723,"J-5","Alloy 617",314626,"Plate"
144.01,0.00643,"Qualified",,361.20,"CapPass","Cycle 10",10,7724,"J-5","Alloy 617",314626,"Plate"
143.95,0.00648,"Qualified",,361.26,"CapPass","Cycle 10",10,7725,"J-5","Alloy 617",314626,"Plate"
143.85,0.00653,"Qualified",,361.30,"CapPass","Cycle 10",10,7726,"J-5","Alloy 617",314626,"Plate"
143.79,0.00653,"Qualified",,361.31,"CapPass","Cycle 10",10,7727,"J-5","Alloy 617",314626,"Plate"
143.86,0.00659,"Qualified",,361.36,"CapPass","Cycle 10",10,7728,"J-5","Alloy 617",314626,"Plate"
143.53,0.00664,"Qualified",,361.42,"CapPass","Cycle 10",10,7729,"J-5","Alloy 617",314626,"Plate"
143.58,0.00669,"Qualified",,361.47,"CapPass","Cycle 10",10,7730,"J-5","Alloy 617",314626,"Plate"
143.60,0.00675,"Qualified",,361.52,"CapPass","Cycle 10",10,7731,"J-5","Alloy 617",314626,"Plate"
143.63,0.00680,"Qualified",,361.57,"CapPass","Cycle 10",10,7732,"J-5","Alloy 617",314626,"Plate"
143.73,0.00685,"Qualified",,361.62,"CapPass","Cycle 10",10,7733,"J-5","Alloy 617",314626,"Plate"
143.74,0.00690,"Qualified",,361.67,"CapPass","Cycle 10",10,7734,"J-5","Alloy 617",314626,"Plate"
143.59,0.00695,"Qualified",,361.72,"CapPass","Cycle 10",10,7735,"J-5","Alloy 617",314626,"Plate"
143.48,0.00700,"Qualified",,361.77,"CapPass","Cycle 10",10,7736,"J-5","Alloy 617",314626,"Plate"
143.25,0.00703,"Qualified",,361.81,"CapPass","Cycle 10",10,7737,"J-5","Alloy 617",314626,"Plate"
143.30,0.00705,"Qualified",,361.82,"CapPass","Cycle 10",10,7738,"J-5","Alloy 617",314626,"Plate"
143.11,0.00711,"Qualified",,361.88,"CapPass","Cycle 10",10,7739,"J-5","Alloy 617",314626,"Plate"
143.06,0.00716,"Qualified",,361.93,"CapPass","Cycle 10",10,7740,"J-5","Alloy 617",314626,"Plate"
142.95,0.00721,"Qualified",,361.99,"CapPass","Cycle 10",10,7741,"J-5","Alloy 617",314626,"Plate"
143.05,0.00726,"Qualified",,362.04,"CapPass","Cycle 10",10,7742,"J-5","Alloy 617",314626,"Plate"
143.12,0.00731,"Qualified",,362.09,"CapPass","Cycle 10",10,7743,"J-5","Alloy 617",314626,"Plate"
143.15,0.00736,"Qualified",,362.14,"CapPass","Cycle 10",10,7744,"J-5","Alloy 617",314626,"Plate"
143.04,0.00741,"Qualified",,362.19,"CapPass","Cycle 10",10,7745,"J-5","Alloy 617",314626,"Plate"
143.10,0.00746,"Qualified",,362.24,"CapPass","Cycle 10",10,7746,"J-5","Alloy 617",314626,"Plate"
143.23,0.00752,"Qualified",,362.29,"CapPass","Cycle 10",10,7747,"J-5","Alloy 617",314626,"Plate"
143.20,0.00753,"Qualified",,362.31,"CapPass","Cycle 10",10,7748,"J-5","Alloy 617",314626,"Plate"
143.30,0.00757,"Qualified",,362.34,"CapPass","Cycle 10",10,7749,"J-5","Alloy 617",314626,"Plate"
143.33,0.00762,"Qualified",,362.39,"CapPass","Cycle 10",10,7750,"J-5","Alloy 617",314626,"Plate"
143.35,0.00767,"Qualified",,362.45,"CapPass","Cycle 10",10,7751,"J-5","Alloy 617",314626,"Plate"
143.40,0.00772,"Qualified",,362.50,"CapPass","Cycle 10",10,7752,"J-5","Alloy 617",314626,"Plate"
143.37,0.00777,"Qualified",,362.54,"CapPass","Cycle 10",10,7753,"J-5","Alloy 617",314626,"Plate"
143.26,0.00782,"Qualified",,362.59,"CapPass","Cycle 10",10,7754,"J-5","Alloy 617",314626,"Plate"
143.36,0.00787,"Qualified",,362.64,"CapPass","Cycle 10",10,7755,"J-5","Alloy 617",314626,"Plate"
143.41,0.00792,"Qualified",,362.70,"CapPass","Cycle 10",10,7756,"J-5","Alloy 617",314626,"Plate"
143.46,0.00798,"Qualified",,362.75,"CapPass","Cycle 10",10,7757,"J-5","Alloy 617",314626,"Plate"
143.50,0.00803,"Qualified",,362.80,"CapPass","Cycle 10",10,7758,"J-5","Alloy 617",314626,"Plate"
143.53,0.00804,"Qualified",,362.81,"CapPass","Cycle 10",10,7759,"J-5","Alloy 617",314626,"Plate"
143.43,0.00808,"Qualified",,362.85,"CapPass","Cycle 10",10,7760,"J-5","Alloy 617",314626,"Plate"
143.36,0.00813,"Qualified",,362.90,"CapPass","Cycle 10",10,7761,"J-5","Alloy 617",314626,"Plate"
143.29,0.00818,"Qualified",,362.95,"CapPass","Cycle 10",10,7762,"J-5","Alloy 617",314626,"Plate"
143.29,0.00823,"Qualified",,363.00,"CapPass","Cycle 10",10,7763,"J-5","Alloy 617",314626,"Plate"
143.27,0.00829,"Qualified",,363.05,"CapPass","Cycle 10",10,7764,"J-5","Alloy 617",314626,"Plate"
143.36,0.00834,"Qualified",,363.10,"CapPass","Cycle 10",10,7765,"J-5","Alloy 617",314626,"Plate"
143.39,0.00839,"Qualified",,363.15,"CapPass","Cycle 10",10,7766,"J-5","Alloy 617",314626,"Plate"
143.64,0.00844,"Qualified",,363.21,"CapPass","Cycle 10",10,7767,"J-5","Alloy 617",314626,"Plate"
143.59,0.00849,"Qualified",,363.27,"CapPass","Cycle 10",10,7768,"J-5","Alloy 617",314626,"Plate"
143.61,0.00853,"Qualified",,363.31,"CapPass","Cycle 10",10,7769,"J-5","Alloy 617",314626,"Plate"
143.67,0.00854,"Qualified",,363.32,"CapPass","Cycle 10",10,7770,"J-5","Alloy 617",314626,"Plate"
143.67,0.00860,"Qualified",,363.37,"CapPass","Cycle 10",10,7771,"J-5","Alloy 617",314626,"Plate"
143.75,0.00865,"Qualified",,363.43,"CapPass","Cycle 10",10,7772,"J-5","Alloy 617",314626,"Plate"
143.85,0.00870,"Qualified",,363.47,"CapPass","Cycle 10",10,7773,"J-5","Alloy 617",314626,"Plate"
144.00,0.00875,"Qualified",,363.53,"CapPass","Cycle 10",10,7774,"J-5","Alloy 617",314626,"Plate"
143.97,0.00880,"Qualified",,363.58,"CapPass","Cycle 10",10,7775,"J-5","Alloy 617",314626,"Plate"
144.02,0.00885,"Qualified",,363.62,"CapPass","Cycle 10",10,7776,"J-5","Alloy 617",314626,"Plate"
144.19,0.00890,"Qualified",,363.68,"CapPass","Cycle 10",10,7777,"J-5","Alloy 617",314626,"Plate"
144.27,0.00896,"Qualified",,363.73,"CapPass","Cycle 10",10,7778,"J-5","Alloy 617",314626,"Plate"
144.11,0.00901,"Qualified",,363.78,"CapPass","Cycle 10",10,7779,"J-5","Alloy 617",314626,"Plate"
144.08,0.00903,"Qualified",,363.81,"CapPass","Cycle 10",10,7780,"J-5","Alloy 617",314626,"Plate"
144.10,0.00906,"Qualified",,363.82,"CapPass","Cycle 10",10,7781,"J-5","Alloy 617",314626,"Plate"
143.90,0.00911,"Qualified",,363.88,"CapPass","Cycle 10",10,7782,"J-5","Alloy 617",314626,"Plate"
143.97,0.00916,"Qualified",,363.93,"CapPass","Cycle 10",10,7783,"J-5","Alloy 617",314626,"Plate"
143.87,0.00921,"Qualified",,363.98,"CapPass","Cycle 10",10,7784,"J-5","Alloy 617",314626,"Plate"
143.97,0.00926,"Qualified",,364.04,"CapPass","Cycle 10",10,7785,"J-5","Alloy 617",314626,"Plate"
144.14,0.00932,"Qualified",,364.09,"CapPass","Cycle 10",10,7786,"J-5","Alloy 617",314626,"Plate"
144.40,0.00937,"Qualified",,364.14,"CapPass","Cycle 10",10,7787,"J-5","Alloy 617",314626,"Plate"
144.45,0.00942,"Qualified",,364.19,"CapPass","Cycle 10",10,7788,"J-5","Alloy 617",314626,"Plate"
144.41,0.00947,"Qualified",,364.24,"CapPass","Cycle 10",10,7789,"J-5","Alloy 617",314626,"Plate"
144.34,0.00952,"Qualified",,364.29,"CapPass","Cycle 10",10,7790,"J-5","Alloy 617",314626,"Plate"
144.22,0.00954,"Qualified",,364.31,"CapPass","Cycle 10",10,7791,"J-5","Alloy 617",314626,"Plate"
144.22,0.00957,"Qualified",,364.34,"CapPass","Cycle 10",10,7792,"J-5","Alloy 617",314626,"Plate"
144.11,0.00962,"Qualified",,364.39,"CapPass","Cycle 10",10,7793,"J-5","Alloy 617",314626,"Plate"
143.91,0.00967,"Qualified",,364.44,"CapPass","Cycle 10",10,7794,"J-5","Alloy 617",314626,"Plate"
143.88,0.00972,"Qualified",,364.49,"CapPass","Cycle 10",10,7795,"J-5","Alloy 617",314626,"Plate"
143.84,0.00977,"Qualified",,364.54,"CapPass","Cycle 10",10,7796,"J-5","Alloy 617",314626,"Plate"
143.56,0.00982,"Qualified",,364.59,"CapPass","Cycle 10",10,7797,"J-5","Alloy 617",314626,"Plate"
143.46,0.00988,"Qualified",,364.65,"CapPass","Cycle 10",10,7798,"J-5","Alloy 617",314626,"Plate"
143.50,0.00993,"Qualified",,364.70,"CapPass","Cycle 10",10,7799,"J-5","Alloy 617",314626,"Plate"
143.67,0.00998,"Qualified",,364.75,"CapPass","Cycle 10",10,7800,"J-5","Alloy 617",314626,"Plate"
142.91,0.01003,"Qualified",,364.80,"CapPass","Cycle 10",10,7801,"J-5","Alloy 617",314626,"Plate"
142.60,0.01003,"Qualified",,364.81,"CapPass","Cycle 10",10,7802,"J-5","Alloy 617",314626,"Plate"
121.18,0.00998,"Qualified",,364.94,"CapPass","Cycle 10",10,7803,"J-5","Alloy 617",314626,"Plate"
112.97,0.00993,"Qualified",,364.98,"CapPass","Cycle 10",10,7804,"J-5","Alloy 617",314626,"Plate"
105.08,0.00988,"Qualified",,365.01,"CapPass","Cycle 10",10,7805,"J-5","Alloy 617",314626,"Plate"
98.13,0.00983,"Qualified",,365.04,"CapPass","Cycle 10",10,7806,"J-5","Alloy 617",314626,"Plate"
89.51,0.00977,"Qualified",,365.09,"CapPass","Cycle 10",10,7807,"J-5","Alloy 617",314626,"Plate"
83.73,0.00972,"Qualified",,365.13,"CapPass","Cycle 10",10,7808,"J-5","Alloy 617",314626,"Plate"
76.96,0.00967,"Qualified",,365.18,"CapPass","Cycle 10",10,7809,"J-5","Alloy 617",314626,"Plate"
70.81,0.00962,"Qualified",,365.23,"CapPass","Cycle 10",10,7810,"J-5","Alloy 617",314626,"Plate"
63.68,0.00956,"Qualified",,365.29,"CapPass","Cycle 10",10,7811,"J-5","Alloy 617",314626,"Plate"
61.79,0.00954,"Qualified",,365.31,"CapPass","Cycle 10",10,7812,"J-5","Alloy 617",314626,"Plate"
58.37,0.00951,"Qualified",,365.34,"CapPass","Cycle 10",10,7813,"J-5","Alloy 617",314626,"Plate"
53.01,0.00946,"Qualified",,365.39,"CapPass","Cycle 10",10,7814,"J-5","Alloy 617",314626,"Plate"
47.80,0.00941,"Qualified",,365.45,"CapPass","Cycle 10",10,7815,"J-5","Alloy 617",314626,"Plate"
41.13,0.00936,"Qualified",,365.51,"CapPass","Cycle 10",10,7816,"J-5","Alloy 617",314626,"Plate"
36.20,0.00930,"Qualified",,365.56,"CapPass","Cycle 10",10,7817,"J-5","Alloy 617",314626,"Plate"
31.21,0.00925,"Qualified",,365.61,"CapPass","Cycle 10",10,7818,"J-5","Alloy 617",314626,"Plate"
26.30,0.00920,"Qualified",,365.66,"CapPass","Cycle 10",10,7819,"J-5","Alloy 617",314626,"Plate"
20.37,0.00915,"Qualified",,365.72,"CapPass","Cycle 10",10,7820,"J-5","Alloy 617",314626,"Plate"
15.35,0.00910,"Qualified",,365.78,"CapPass","Cycle 10",10,7821,"J-5","Alloy 617",314626,"Plate"
12.18,0.00906,"Qualified",,365.81,"CapPass","Cycle 10",10,7822,"J-5","Alloy 617",314626,"Plate"
10.63,0.00905,"Qualified",,365.83,"CapPass","Cycle 10",10,7823,"J-5","Alloy 617",314626,"Plate"
6.00,0.00900,"Qualified",,365.88,"CapPass","Cycle 10",10,7824,"J-5","Alloy 617",314626,"Plate"
0.06,0.00895,"Qualified",,365.94,"CapPass","Cycle 10",10,7825,"J-5","Alloy 617",314626,"Plate"
-4.24,0.00890,"Qualified",,365.99,"CapPass","Cycle 10",10,7826,"J-5","Alloy 617",314626,"Plate"
-7.97,0.00885,"Qualified",,366.06,"CapPass","Cycle 10",10,7827,"J-5","Alloy 617",314626,"Plate"
-10.63,0.00879,"Qualified",,366.19,"CapPass","Cycle 10",10,7828,"J-5","Alloy 617",314626,"Plate"
-16.03,0.00874,"Qualified",,366.28,"CapPass","Cycle 10",10,7829,"J-5","Alloy 617",314626,"Plate"
-18.96,0.00871,"Qualified",,366.31,"CapPass","Cycle 10",10,7830,"J-5","Alloy 617",314626,"Plate"
-21.81,0.00869,"Qualified",,366.34,"CapPass","Cycle 10",10,7831,"J-5","Alloy 617",314626,"Plate"
-25.46,0.00864,"Qualified",,366.38,"CapPass","Cycle 10",10,7832,"J-5","Alloy 617",314626,"Plate"
-31.33,0.00859,"Qualified",,366.44,"CapPass","Cycle 10",10,7833,"J-5","Alloy 617",314626,"Plate"
-37.01,0.00854,"Qualified",,366.48,"CapPass","Cycle 10",10,7834,"J-5","Alloy 617",314626,"Plate"
-41.93,0.00848,"Qualified",,366.51,"CapPass","Cycle 10",10,7835,"J-5","Alloy 617",314626,"Plate"
-47.49,0.00843,"Qualified",,366.56,"CapPass","Cycle 10",10,7836,"J-5","Alloy 617",314626,"Plate"
-50.83,0.00838,"Qualified",,366.60,"CapPass","Cycle 10",10,7837,"J-5","Alloy 617",314626,"Plate"
-55.70,0.00833,"Qualified",,366.64,"CapPass","Cycle 10",10,7838,"J-5","Alloy 617",314626,"Plate"
-60.26,0.00828,"Qualified",,366.68,"CapPass","Cycle 10",10,7839,"J-5","Alloy 617",314626,"Plate"
-66.69,0.00823,"Qualified",,366.72,"CapPass","Cycle 10",10,7840,"J-5","Alloy 617",314626,"Plate"
-71.28,0.00818,"Qualified",,366.76,"CapPass","Cycle 10",10,7841,"J-5","Alloy 617",314626,"Plate"
-75.67,0.00813,"Qualified",,366.79,"CapPass","Cycle 10",10,7842,"J-5","Alloy 617",314626,"Plate"
-78.23,0.00809,"Qualified",,366.81,"CapPass","Cycle 10",10,7843,"J-5","Alloy 617",314626,"Plate"
-79.58,0.00807,"Qualified",,366.82,"CapPass","Cycle 10",10,7844,"J-5","Alloy 617",314626,"Plate"
-83.17,0.00802,"Qualified",,366.86,"CapPass","Cycle 10",10,7845,"J-5","Alloy 617",314626,"Plate"
-86.17,0.00797,"Qualified",,366.89,"CapPass","Cycle 10",10,7846,"J-5","Alloy 617",314626,"Plate"
-89.78,0.00792,"Qualified",,366.94,"CapPass","Cycle 10",10,7847,"J-5","Alloy 617",314626,"Plate"
-92.81,0.00787,"Qualified",,366.99,"CapPass","Cycle 10",10,7848,"J-5","Alloy 617",314626,"Plate"
-95.52,0.00782,"Qualified",,367.04,"CapPass","Cycle 10",10,7849,"J-5","Alloy 617",314626,"Plate"
-98.14,0.00777,"Qualified",,367.09,"CapPass","Cycle 10",10,7850,"J-5","Alloy 617",314626,"Plate"
-101.29,0.00772,"Qualified",,367.16,"CapPass","Cycle 10",10,7851,"J-5","Alloy 617",314626,"Plate"
-104.15,0.00766,"Qualified",,367.21,"CapPass","Cycle 10",10,7852,"J-5","Alloy 617",314626,"Plate"
-106.78,0.00761,"Qualified",,367.26,"CapPass","Cycle 10",10,7853,"J-5","Alloy 617",314626,"Plate"
-109.30,0.00756,"Qualified",,367.31,"CapPass","Cycle 10",10,7854,"J-5","Alloy 617",314626,"Plate"
-111.86,0.00751,"Qualified",,367.36,"CapPass","Cycle 10",10,7855,"J-5","Alloy 617",314626,"Plate"
-114.15,0.00746,"Qualified",,367.41,"CapPass","Cycle 10",10,7856,"J-5","Alloy 617",314626,"Plate"
-116.22,0.00740,"Qualified",,367.46,"CapPass","Cycle 10",10,7857,"J-5","Alloy 617",314626,"Plate"
-118.16,0.00735,"Qualified",,367.51,"CapPass","Cycle 10",10,7858,"J-5","Alloy 617",314626,"Plate"
-119.95,0.00730,"Qualified",,367.56,"CapPass","Cycle 10",10,7859,"J-5","Alloy 617",314626,"Plate"
-121.73,0.00725,"Qualified",,367.61,"CapPass","Cycle 10",10,7860,"J-5","Alloy 617",314626,"Plate"
-123.51,0.00720,"Qualified",,367.66,"CapPass","Cycle 10",10,7861,"J-5","Alloy 617",314626,"Plate"
-125.12,0.00715,"Qualified",,367.71,"CapPass","Cycle 10",10,7862,"J-5","Alloy 617",314626,"Plate"
-126.32,0.00710,"Qualified",,367.76,"CapPass","Cycle 10",10,7863,"J-5","Alloy 617",314626,"Plate"
-127.52,0.00705,"Qualified",,367.81,"CapPass","Cycle 10",10,7864,"J-5","Alloy 617",314626,"Plate"
-127.56,0.00704,"Qualified",,367.81,"CapPass","Cycle 10",10,7865,"J-5","Alloy 617",314626,"Plate"
-128.71,0.00699,"Qualified",,367.86,"CapPass","Cycle 10",10,7866,"J-5","Alloy 617",314626,"Plate"
-129.68,0.00694,"Qualified",,367.91,"CapPass","Cycle 10",10,7867,"J-5","Alloy 617",314626,"Plate"
-130.55,0.00689,"Qualified",,367.96,"CapPass","Cycle 10",10,7868,"J-5","Alloy 617",314626,"Plate"
-131.26,0.00684,"Qualified",,368.01,"CapPass","Cycle 10",10,7869,"J-5","Alloy 617",314626,"Plate"
-131.73,0.00679,"Qualified",,368.06,"CapPass","Cycle 10",10,7870,"J-5","Alloy 617",314626,"Plate"
-132.01,0.00673,"Qualified",,368.11,"CapPass","Cycle 10",10,7871,"J-5","Alloy 617",314626,"Plate"
-132.35,0.00668,"Qualified",,368.16,"CapPass","Cycle 10",10,7872,"J-5","Alloy 617",314626,"Plate"
-132.74,0.00663,"Qualified",,368.21,"CapPass","Cycle 10",10,7873,"J-5","Alloy 617",314626,"Plate"
-133.20,0.00658,"Qualified",,368.26,"CapPass","Cycle 10",10,7874,"J-5","Alloy 617",314626,"Plate"
-133.44,0.00653,"Qualified",,368.31,"CapPass","Cycle 10",10,7875,"J-5","Alloy 617",314626,"Plate"
-133.44,0.00652,"Qualified",,368.31,"CapPass","Cycle 10",10,7876,"J-5","Alloy 617",314626,"Plate"
-133.66,0.00648,"Qualified",,368.36,"CapPass","Cycle 10",10,7877,"J-5","Alloy 617",314626,"Plate"
-133.94,0.00642,"Qualified",,368.41,"CapPass","Cycle 10",10,7878,"J-5","Alloy 617",314626,"Plate"
-134.28,0.00637,"Qualified",,368.46,"CapPass","Cycle 10",10,7879,"J-5","Alloy 617",314626,"Plate"
-134.43,0.00632,"Qualified",,368.51,"CapPass","Cycle 10",10,7880,"J-5","Alloy 617",314626,"Plate"
-134.76,0.00627,"Qualified",,368.56,"CapPass","Cycle 10",10,7881,"J-5","Alloy 617",314626,"Plate"
-135.12,0.00622,"Qualified",,368.63,"CapPass","Cycle 10",10,7882,"J-5","Alloy 617",314626,"Plate"
-135.30,0.00617,"Qualified",,368.67,"CapPass","Cycle 10",10,7883,"J-5","Alloy 617",314626,"Plate"
-135.53,0.00611,"Qualified",,368.72,"CapPass","Cycle 10",10,7884,"J-5","Alloy 617",314626,"Plate"
-135.72,0.00606,"Qualified",,368.78,"CapPass","Cycle 10",10,7885,"J-5","Alloy 617",314626,"Plate"
-135.80,0.00602,"Qualified",,368.81,"CapPass","Cycle 10",10,7886,"J-5","Alloy 617",314626,"Plate"
-135.95,0.00601,"Qualified",,368.82,"CapPass","Cycle 10",10,7887,"J-5","Alloy 617",314626,"Plate"
-135.93,0.00596,"Qualified",,368.88,"CapPass","Cycle 10",10,7888,"J-5","Alloy 617",314626,"Plate"
-136.00,0.00591,"Qualified",,368.92,"CapPass","Cycle 10",10,7889,"J-5","Alloy 617",314626,"Plate"
-136.02,0.00586,"Qualified",,368.98,"CapPass","Cycle 10",10,7890,"J-5","Alloy 617",314626,"Plate"
-136.10,0.00581,"Qualified",,369.03,"CapPass","Cycle 10",10,7891,"J-5","Alloy 617",314626,"Plate"
-136.17,0.00575,"Qualified",,369.08,"CapPass","Cycle 10",10,7892,"J-5","Alloy 617",314626,"Plate"
-136.17,0.00570,"Qualified",,369.14,"CapPass","Cycle 10",10,7893,"J-5","Alloy 617",314626,"Plate"
-136.24,0.00565,"Qualified",,369.18,"CapPass","Cycle 10",10,7894,"J-5","Alloy 617",314626,"Plate"
-136.43,0.00560,"Qualified",,369.24,"CapPass","Cycle 10",10,7895,"J-5","Alloy 617",314626,"Plate"
-136.53,0.00554,"Qualified",,369.29,"CapPass","Cycle 10",10,7896,"J-5","Alloy 617",314626,"Plate"
-136.60,0.00552,"Qualified",,369.31,"CapPass","Cycle 10",10,7897,"J-5","Alloy 617",314626,"Plate"
-136.81,0.00549,"Qualified",,369.34,"CapPass","Cycle 10",10,7898,"J-5","Alloy 617",314626,"Plate"
-137.07,0.00544,"Qualified",,369.39,"CapPass","Cycle 10",10,7899,"J-5","Alloy 617",314626,"Plate"
-137.33,0.00539,"Qualified",,369.44,"CapPass","Cycle 10",10,7900,"J-5","Alloy 617",314626,"Plate"
-137.46,0.00534,"Qualified",,369.49,"CapPass","Cycle 10",10,7901,"J-5","Alloy 617",314626,"Plate"
-137.72,0.00529,"Qualified",,369.54,"CapPass","Cycle 10",10,7902,"J-5","Alloy 617",314626,"Plate"
-137.75,0.00524,"Qualified",,369.59,"CapPass","Cycle 10",10,7903,"J-5","Alloy 617",314626,"Plate"
-137.77,0.00518,"Qualified",,369.64,"CapPass","Cycle 10",10,7904,"J-5","Alloy 617",314626,"Plate"
-137.94,0.00513,"Qualified",,369.69,"CapPass","Cycle 10",10,7905,"J-5","Alloy 617",314626,"Plate"
-137.92,0.00508,"Qualified",,369.74,"CapPass","Cycle 10",10,7906,"J-5","Alloy 617",314626,"Plate"
-137.92,0.00503,"Qualified",,369.81,"CapPass","Cycle 10",10,7907,"J-5","Alloy 617",314626,"Plate"
-137.88,0.00502,"Qualified",,369.81,"CapPass","Cycle 10",10,7908,"J-5","Alloy 617",314626,"Plate"
-137.91,0.00498,"Qualified",,369.84,"CapPass","Cycle 10",10,7909,"J-5","Alloy 617",314626,"Plate"
-138.15,0.00493,"Qualified",,369.89,"CapPass","Cycle 10",10,7910,"J-5","Alloy 617",314626,"Plate"
-138.47,0.00488,"Qualified",,369.95,"CapPass","Cycle 10",10,7911,"J-5","Alloy 617",314626,"Plate"
-138.61,0.00483,"Qualified",,370.00,"CapPass","Cycle 10",10,7912,"J-5","Alloy 617",314626,"Plate"
-138.89,0.00478,"Qualified",,370.04,"CapPass","Cycle 10",10,7913,"J-5","Alloy 617",314626,"Plate"
-138.74,0.00473,"Qualified",,370.11,"CapPass","Cycle 10",10,7914,"J-5","Alloy 617",314626,"Plate"
-138.77,0.00467,"Qualified",,370.14,"CapPass","Cycle 10",10,7915,"J-5","Alloy 617",314626,"Plate"
-138.68,0.00462,"Qualified",,370.19,"CapPass","Cycle 10",10,7916,"J-5","Alloy 617",314626,"Plate"
-138.59,0.00457,"Qualified",,370.25,"CapPass","Cycle 10",10,7917,"J-5","Alloy 617",314626,"Plate"
-138.50,0.00452,"Qualified",,370.29,"CapPass","Cycle 10",10,7918,"J-5","Alloy 617",314626,"Plate"
-138.51,0.00451,"Qualified",,370.31,"CapPass","Cycle 10",10,7919,"J-5","Alloy 617",314626,"Plate"
-138.55,0.00447,"Qualified",,370.36,"CapPass","Cycle 10",10,7920,"J-5","Alloy 617",314626,"Plate"
-138.55,0.00442,"Qualified",,370.41,"CapPass","Cycle 10",10,7921,"J-5","Alloy 617",314626,"Plate"
-138.47,0.00437,"Qualified",,370.46,"CapPass","Cycle 10",10,7922,"J-5","Alloy 617",314626,"Plate"
-138.44,0.00432,"Qualified",,370.51,"CapPass","Cycle 10",10,7923,"J-5","Alloy 617",314626,"Plate"
-138.47,0.00427,"Qualified",,370.56,"CapPass","Cycle 10",10,7924,"J-5","Alloy 617",314626,"Plate"
-138.22,0.00421,"Qualified",,370.61,"CapPass","Cycle 10",10,7925,"J-5","Alloy 617",314626,"Plate"
-138.50,0.00416,"Qualified",,370.66,"CapPass","Cycle 10",10,7926,"J-5","Alloy 617",314626,"Plate"
-138.71,0.00411,"Qualified",,370.71,"CapPass","Cycle 10",10,7927,"J-5","Alloy 617",314626,"Plate"
-138.85,0.00406,"Qualified",,370.76,"CapPass","Cycle 10",10,7928,"J-5","Alloy 617",314626,"Plate"
-138.91,0.00401,"Qualified",,370.81,"CapPass","Cycle 10",10,7929,"J-5","Alloy 617",314626,"Plate"
-139.02,0.00396,"Qualified",,370.86,"CapPass","Cycle 10",10,7930,"J-5","Alloy 617",314626,"Plate"
-139.22,0.00391,"Qualified",,370.91,"CapPass","Cycle 10",10,7931,"J-5","Alloy 617",314626,"Plate"
-139.30,0.00386,"Qualified",,370.96,"CapPass","Cycle 10",10,7932,"J-5","Alloy 617",314626,"Plate"
-139.18,0.00381,"Qualified",,371.01,"CapPass","Cycle 10",10,7933,"J-5","Alloy 617",314626,"Plate"
-139.06,0.00376,"Qualified",,371.06,"CapPass","Cycle 10",10,7934,"J-5","Alloy 617",314626,"Plate"
-138.92,0.00371,"Qualified",,371.11,"CapPass","Cycle 10",10,7935,"J-5","Alloy 617",314626,"Plate"
-138.93,0.00366,"Qualified",,371.16,"CapPass","Cycle 10",10,7936,"J-5","Alloy 617",314626,"Plate"
-139.12,0.00361,"Qualified",,371.21,"CapPass","Cycle 10",10,7937,"J-5","Alloy 617",314626,"Plate"
-139.21,0.00356,"Qualified",,371.26,"CapPass","Cycle 10",10,7938,"J-5","Alloy 617",314626,"Plate"
-139.33,0.00350,"Qualified",,371.31,"CapPass","Cycle 10",10,7939,"J-5","Alloy 617",314626,"Plate"
-139.29,0.00350,"Qualified",,371.31,"CapPass","Cycle 10",10,7940,"J-5","Alloy 617",314626,"Plate"
-139.35,0.00345,"Qualified",,371.36,"CapPass","Cycle 10",10,7941,"J-5","Alloy 617",314626,"Plate"
-139.55,0.00340,"Qualified",,371.42,"CapPass","Cycle 10",10,7942,"J-5","Alloy 617",314626,"Plate"
-139.69,0.00335,"Qualified",,371.47,"CapPass","Cycle 10",10,7943,"J-5","Alloy 617",314626,"Plate"
-139.94,0.00330,"Qualified",,371.52,"CapPass","Cycle 10",10,7944,"J-5","Alloy 617",314626,"Plate"
-140.13,0.00324,"Qualified",,371.57,"CapPass","Cycle 10",10,7945,"J-5","Alloy 617",314626,"Plate"
-140.27,0.00319,"Qualified",,371.63,"CapPass","Cycle 10",10,7946,"J-5","Alloy 617",314626,"Plate"
-140.40,0.00314,"Qualified",,371.69,"CapPass","Cycle 10",10,7947,"J-5","Alloy 617",314626,"Plate"
-140.60,0.00309,"Qualified",,371.73,"CapPass","Cycle 10",10,7948,"J-5","Alloy 617",314626,"Plate"
-140.60,0.00304,"Qualified",,371.77,"CapPass","Cycle 10",10,7949,"J-5","Alloy 617",314626,"Plate"
-140.45,0.00300,"Qualified",,371.81,"CapPass","Cycle 10",10,7950,"J-5","Alloy 617",314626,"Plate"
-140.56,0.00299,"Qualified",,371.83,"CapPass","Cycle 10",10,7951,"J-5","Alloy 617",314626,"Plate"
-140.75,0.00294,"Qualified",,371.89,"CapPass","Cycle 10",10,7952,"J-5","Alloy 617",314626,"Plate"
-141.01,0.00288,"Qualified",,371.94,"CapPass","Cycle 10",10,7953,"J-5","Alloy 617",314626,"Plate"
-141.09,0.00283,"Qualified",,371.99,"CapPass","Cycle 10",10,7954,"J-5","Alloy 617",314626,"Plate"
-141.14,0.00278,"Qualified",,372.04,"CapPass","Cycle 10",10,7955,"J-5","Alloy 617",314626,"Plate"
-141.09,0.00273,"Qualified",,372.09,"CapPass","Cycle 10",10,7956,"J-5","Alloy 617",314626,"Plate"
-141.18,0.00268,"Qualified",,372.14,"CapPass","Cycle 10",10,7957,"J-5","Alloy 617",314626,"Plate"
-141.23,0.00263,"Qualified",,372.19,"CapPass","Cycle 10",10,7958,"J-5","Alloy 617",314626,"Plate"
-141.39,0.00257,"Qualified",,372.24,"CapPass","Cycle 10",10,7959,"J-5","Alloy 617",314626,"Plate"
-141.44,0.00252,"Qualified",,372.29,"CapPass","Cycle 10",10,7960,"J-5","Alloy 617",314626,"Plate"
-141.47,0.00250,"Qualified",,372.31,"CapPass","Cycle 10",10,7961,"J-5","Alloy 617",314626,"Plate"
-141.59,0.00247,"Qualified",,372.34,"CapPass","Cycle 10",10,7962,"J-5","Alloy 617",314626,"Plate"
-141.39,0.00242,"Qualified",,372.39,"CapPass","Cycle 10",10,7963,"J-5","Alloy 617",314626,"Plate"
-141.52,0.00236,"Qualified",,372.46,"CapPass","Cycle 10",10,7964,"J-5","Alloy 617",314626,"Plate"
-141.74,0.00231,"Qualified",,372.51,"CapPass","Cycle 10",10,7965,"J-5","Alloy 617",314626,"Plate"
-141.77,0.00226,"Qualified",,372.56,"CapPass","Cycle 10",10,7966,"J-5","Alloy 617",314626,"Plate"
-141.93,0.00220,"Qualified",,372.61,"CapPass","Cycle 10",10,7967,"J-5","Alloy 617",314626,"Plate"
-142.09,0.00215,"Qualified",,372.66,"CapPass","Cycle 10",10,7968,"J-5","Alloy 617",314626,"Plate"
-142.27,0.00210,"Qualified",,372.72,"CapPass","Cycle 10",10,7969,"J-5","Alloy 617",314626,"Plate"
-142.51,0.00204,"Qualified",,372.77,"CapPass","Cycle 10",10,7970,"J-5","Alloy 617",314626,"Plate"
-142.59,0.00200,"Qualified",,372.81,"CapPass","Cycle 10",10,7971,"J-5","Alloy 617",314626,"Plate"
-142.70,0.00199,"Qualified",,372.83,"CapPass","Cycle 10",10,7972,"J-5","Alloy 617",314626,"Plate"
-142.92,0.00194,"Qualified",,372.88,"CapPass","Cycle 10",10,7973,"J-5","Alloy 617",314626,"Plate"
-143.25,0.00189,"Qualified",,372.92,"CapPass","Cycle 10",10,7974,"J-5","Alloy 617",314626,"Plate"
-143.35,0.00184,"Qualified",,372.97,"CapPass","Cycle 10",10,7975,"J-5","Alloy 617",314626,"Plate"
-143.51,0.00178,"Qualified",,373.03,"CapPass","Cycle 10",10,7976,"J-5","Alloy 617",314626,"Plate"
-143.52,0.00173,"Qualified",,373.08,"CapPass","Cycle 10",10,7977,"J-5","Alloy 617",314626,"Plate"
-143.46,0.00168,"Qualified",,373.13,"CapPass","Cycle 10",10,7978,"J-5","Alloy 617",314626,"Plate"
-143.40,0.00163,"Qualified",,373.18,"CapPass","Cycle 10",10,7979,"J-5","Alloy 617",314626,"Plate"
-143.31,0.00158,"Qualified",,373.23,"CapPass","Cycle 10",10,7980,"J-5","Alloy 617",314626,"Plate"
-143.19,0.00153,"Qualified",,373.28,"CapPass","Cycle 10",10,7981,"J-5","Alloy 617",314626,"Plate"
-143.23,0.00149,"Qualified",,373.31,"CapPass","Cycle 10",10,7982,"J-5","Alloy 617",314626,"Plate"
-143.33,0.00148,"Qualified",,373.33,"CapPass","Cycle 10",10,7983,"J-5","Alloy 617",314626,"Plate"
-143.13,0.00143,"Qualified",,373.38,"CapPass","Cycle 10",10,7984,"J-5","Alloy 617",314626,"Plate"
-143.34,0.00138,"Qualified",,373.44,"CapPass","Cycle 10",10,7985,"J-5","Alloy 617",314626,"Plate"
-143.44,0.00132,"Qualified",,373.49,"CapPass","Cycle 10",10,7986,"J-5","Alloy 617",314626,"Plate"
-143.52,0.00127,"Qualified",,373.54,"CapPass","Cycle 10",10,7987,"J-5","Alloy 617",314626,"Plate"
-143.44,0.00122,"Qualified",,373.59,"CapPass","Cycle 10",10,7988,"J-5","Alloy 617",314626,"Plate"
-143.48,0.00117,"Qualified",,373.64,"CapPass","Cycle 10",10,7989,"J-5","Alloy 617",314626,"Plate"
-143.37,0.00112,"Qualified",,373.69,"CapPass","Cycle 10",10,7990,"J-5","Alloy 617",314626,"Plate"
-143.39,0.00106,"Qualified",,373.74,"CapPass","Cycle 10",10,7991,"J-5","Alloy 617",314626,"Plate"
-143.58,0.00101,"Qualified",,373.80,"CapPass","Cycle 10",10,7992,"J-5","Alloy 617",314626,"Plate"
-143.62,0.00099,"Qualified",,373.81,"CapPass","Cycle 10",10,7993,"J-5","Alloy 617",314626,"Plate"
-143.75,0.00096,"Qualified",,373.86,"CapPass","Cycle 10",10,7994,"J-5","Alloy 617",314626,"Plate"
-143.81,0.00091,"Qualified",,373.89,"CapPass","Cycle 10",10,7995,"J-5","Alloy 617",314626,"Plate"
-144.01,0.00086,"Qualified",,373.96,"CapPass","Cycle 10",10,7996,"J-5","Alloy 617",314626,"Plate"
-144.19,0.00080,"Qualified",,374.01,"CapPass","Cycle 10",10,7997,"J-5","Alloy 617",314626,"Plate"
-144.25,0.00075,"Qualified",,374.06,"CapPass","Cycle 10",10,7998,"J-5","Alloy 617",314626,"Plate"
-144.25,0.00070,"Qualified",,374.11,"CapPass","Cycle 10",10,7999,"J-5","Alloy 617",314626,"Plate"
-144.32,0.00065,"Qualified",,374.16,"CapPass","Cycle 10",10,8000,"J-5","Alloy 617",314626,"Plate"
-144.42,0.00060,"Qualified",,374.21,"CapPass","Cycle 10",10,8001,"J-5","Alloy 617",314626,"Plate"
-144.41,0.00054,"Qualified",,374.26,"CapPass","Cycle 10",10,8002,"J-5","Alloy 617",314626,"Plate"
-144.33,0.00049,"Qualified",,374.31,"CapPass","Cycle 10",10,8003,"J-5","Alloy 617",314626,"Plate"
-144.29,0.00049,"Qualified",,374.31,"CapPass","Cycle 10",10,8004,"J-5","Alloy 617",314626,"Plate"
-144.09,0.00044,"Qualified",,374.36,"CapPass","Cycle 10",10,8005,"J-5","Alloy 617",314626,"Plate"
-144.24,0.00039,"Qualified",,374.42,"CapPass","Cycle 10",10,8006,"J-5","Alloy 617",314626,"Plate"
-144.31,0.00034,"Qualified",,374.46,"CapPass","Cycle 10",10,8007,"J-5","Alloy 617",314626,"Plate"
-144.50,0.00028,"Qualified",,374.52,"CapPass","Cycle 10",10,8008,"J-5","Alloy 617",314626,"Plate"
-144.54,0.00023,"Qualified",,374.57,"CapPass","Cycle 10",10,8009,"J-5","Alloy 617",314626,"Plate"
-144.40,0.00018,"Qualified",,374.62,"CapPass","Cycle 10",10,8010,"J-5","Alloy 617",314626,"Plate"
-144.24,0.00013,"Qualified",,374.68,"CapPass","Cycle 10",10,8011,"J-5","Alloy 617",314626,"Plate"
-144.39,0.00007,"Qualified",,374.72,"CapPass","Cycle 10",10,8012,"J-5","Alloy 617",314626,"Plate"
-144.42,0.00002,"Qualified",,374.78,"CapPass","Cycle 10",10,8013,"J-5","Alloy 617",314626,"Plate"
-144.46,-0.00001,"Qualified",,374.81,"CapPass","Cycle 10",10,8014,"J-5","Alloy 617",314626,"Plate"
-144.38,-0.00003,"Qualified",,374.83,"CapPass","Cycle 10",10,8015,"J-5","Alloy 617",314626,"Plate"
-144.37,-0.00008,"Qualified",,374.89,"CapPass","Cycle 10",10,8016,"J-5","Alloy 617",314626,"Plate"
-144.50,-0.00013,"Qualified",,374.94,"CapPass","Cycle 10",10,8017,"J-5","Alloy 617",314626,"Plate"
-144.56,-0.00018,"Qualified",,374.99,"CapPass","Cycle 10",10,8018,"J-5","Alloy 617",314626,"Plate"
-144.72,-0.00023,"Qualified",,375.04,"CapPass","Cycle 10",10,8019,"J-5","Alloy 617",314626,"Plate"
-144.77,-0.00028,"Qualified",,375.08,"CapPass","Cycle 10",10,8020,"J-5","Alloy 617",314626,"Plate"
-144.81,-0.00034,"Qualified",,375.14,"CapPass","Cycle 10",10,8021,"J-5","Alloy 617",314626,"Plate"
-144.85,-0.00039,"Qualified",,375.19,"CapPass","Cycle 10",10,8022,"J-5","Alloy 617",314626,"Plate"
-144.78,-0.00044,"Qualified",,375.24,"CapPass","Cycle 10",10,8023,"J-5","Alloy 617",314626,"Plate"
-144.78,-0.00049,"Qualified",,375.29,"CapPass","Cycle 10",10,8024,"J-5","Alloy 617",314626,"Plate"
-144.71,-0.00051,"Qualified",,375.31,"CapPass","Cycle 10",10,8025,"J-5","Alloy 617",314626,"Plate"
-144.82,-0.00054,"Qualified",,375.36,"CapPass","Cycle 10",10,8026,"J-5","Alloy 617",314626,"Plate"
-144.93,-0.00060,"Qualified",,375.41,"CapPass","Cycle 10",10,8027,"J-5","Alloy 617",314626,"Plate"
-145.25,-0.00065,"Qualified",,375.46,"CapPass","Cycle 10",10,8028,"J-5","Alloy 617",314626,"Plate"
-145.54,-0.00070,"Qualified",,375.51,"CapPass","Cycle 10",10,8029,"J-5","Alloy 617",314626,"Plate"
-145.67,-0.00075,"Qualified",,375.56,"CapPass","Cycle 10",10,8030,"J-5","Alloy 617",314626,"Plate"
-145.50,-0.00080,"Qualified",,375.61,"CapPass","Cycle 10",10,8031,"J-5","Alloy 617",314626,"Plate"
-145.41,-0.00086,"Qualified",,375.66,"CapPass","Cycle 10",10,8032,"J-5","Alloy 617",314626,"Plate"
-145.23,-0.00091,"Qualified",,375.71,"CapPass","Cycle 10",10,8033,"J-5","Alloy 617",314626,"Plate"
-145.22,-0.00096,"Qualified",,375.76,"CapPass","Cycle 10",10,8034,"J-5","Alloy 617",314626,"Plate"
-145.23,-0.00101,"Qualified",,375.81,"CapPass","Cycle 10",10,8035,"J-5","Alloy 617",314626,"Plate"
-145.20,-0.00101,"Qualified",,375.81,"CapPass","Cycle 10",10,8036,"J-5","Alloy 617",314626,"Plate"
-145.27,-0.00106,"Qualified",,375.87,"CapPass","Cycle 10",10,8037,"J-5","Alloy 617",314626,"Plate"
-145.39,-0.00112,"Qualified",,375.92,"CapPass","Cycle 10",10,8038,"J-5","Alloy 617",314626,"Plate"
-145.72,-0.00117,"Qualified",,375.97,"CapPass","Cycle 10",10,8039,"J-5","Alloy 617",314626,"Plate"
-145.93,-0.00122,"Qualified",,376.02,"CapPass","Cycle 10",10,8040,"J-5","Alloy 617",314626,"Plate"
-146.11,-0.00127,"Qualified",,376.07,"CapPass","Cycle 10",10,8041,"J-5","Alloy 617",314626,"Plate"
-146.44,-0.00133,"Qualified",,376.12,"CapPass","Cycle 10",10,8042,"J-5","Alloy 617",314626,"Plate"
-146.42,-0.00138,"Qualified",,376.17,"CapPass","Cycle 10",10,8043,"J-5","Alloy 617",314626,"Plate"
-146.43,-0.00143,"Qualified",,376.22,"CapPass","Cycle 10",10,8044,"J-5","Alloy 617",314626,"Plate"
-146.42,-0.00148,"Qualified",,376.27,"CapPass","Cycle 10",10,8045,"J-5","Alloy 617",314626,"Plate"
