Repository: js-molina/fatigue-A617

File: data/950C/Strain rate 0.001/2.0% strain/HTM_A19_Cycles_E28.csv (part 8 of 20)
"Stress Mpa","Strain","Qual State","Qual Exceptions","Elapsed Time Sec","Data State","Cycle Label","Cycle","Count","Sample","Alloy","Heat","Material_Form"
-142.75,0.00302,"Qualified",,371.77,"CapPass","Cycle 10",10,8130,"E-28","Alloy 617",314626,"Plate"
-142.50,0.00302,"Qualified",,371.77,"CapPass","Cycle 10",10,8131,"E-28","Alloy 617",314626,"Plate"
-143.01,0.00297,"Qualified",,371.82,"CapPass","Cycle 10",10,8132,"E-28","Alloy 617",314626,"Plate"
-143.13,0.00292,"Qualified",,371.87,"CapPass","Cycle 10",10,8133,"E-28","Alloy 617",314626,"Plate"
-143.12,0.00287,"Qualified",,371.91,"CapPass","Cycle 10",10,8134,"E-28","Alloy 617",314626,"Plate"
-143.28,0.00282,"Qualified",,371.96,"CapPass","Cycle 10",10,8135,"E-28","Alloy 617",314626,"Plate"
-143.19,0.00277,"Qualified",,372.02,"CapPass","Cycle 10",10,8136,"E-28","Alloy 617",314626,"Plate"
-143.37,0.00272,"Qualified",,372.07,"CapPass","Cycle 10",10,8137,"E-28","Alloy 617",314626,"Plate"
-143.43,0.00267,"Qualified",,372.11,"CapPass","Cycle 10",10,8138,"E-28","Alloy 617",314626,"Plate"
-143.27,0.00262,"Qualified",,372.16,"CapPass","Cycle 10",10,8139,"E-28","Alloy 617",314626,"Plate"
-143.31,0.00257,"Qualified",,372.22,"CapPass","Cycle 10",10,8140,"E-28","Alloy 617",314626,"Plate"
-143.32,0.00252,"Qualified",,372.27,"CapPass","Cycle 10",10,8141,"E-28","Alloy 617",314626,"Plate"
-143.23,0.00252,"Qualified",,372.27,"CapPass","Cycle 10",10,8142,"E-28","Alloy 617",314626,"Plate"
-143.33,0.00246,"Qualified",,372.32,"CapPass","Cycle 10",10,8143,"E-28","Alloy 617",314626,"Plate"
-143.33,0.00241,"Qualified",,372.37,"CapPass","Cycle 10",10,8144,"E-28","Alloy 617",314626,"Plate"
-143.31,0.00236,"Qualified",,372.42,"CapPass","Cycle 10",10,8145,"E-28","Alloy 617",314626,"Plate"
-143.46,0.00231,"Qualified",,372.47,"CapPass","Cycle 10",10,8146,"E-28","Alloy 617",314626,"Plate"
-143.87,0.00226,"Qualified",,372.52,"CapPass","Cycle 10",10,8147,"E-28","Alloy 617",314626,"Plate"
-144.01,0.00221,"Qualified",,372.57,"CapPass","Cycle 10",10,8148,"E-28","Alloy 617",314626,"Plate"
-144.07,0.00216,"Qualified",,372.62,"CapPass","Cycle 10",10,8149,"E-28","Alloy 617",314626,"Plate"
-144.04,0.00211,"Qualified",,372.67,"CapPass","Cycle 10",10,8150,"E-28","Alloy 617",314626,"Plate"
-144.03,0.00206,"Qualified",,372.72,"CapPass","Cycle 10",10,8151,"E-28","Alloy 617",314626,"Plate"
-144.19,0.00201,"Qualified",,372.77,"CapPass","Cycle 10",10,8152,"E-28","Alloy 617",314626,"Plate"
-144.09,0.00201,"Qualified",,372.77,"CapPass","Cycle 10",10,8153,"E-28","Alloy 617",314626,"Plate"
-144.25,0.00196,"Qualified",,372.82,"CapPass","Cycle 10",10,8154,"E-28","Alloy 617",314626,"Plate"
-144.24,0.00191,"Qualified",,372.87,"CapPass","Cycle 10",10,8155,"E-28","Alloy 617",314626,"Plate"
-144.45,0.00186,"Qualified",,372.92,"CapPass","Cycle 10",10,8156,"E-28","Alloy 617",314626,"Plate"
-144.60,0.00181,"Qualified",,372.97,"CapPass","Cycle 10",10,8157,"E-28","Alloy 617",314626,"Plate"
-144.95,0.00176,"Qualified",,373.03,"CapPass","Cycle 10",10,8158,"E-28","Alloy 617",314626,"Plate"
-145.33,0.00171,"Qualified",,373.08,"CapPass","Cycle 10",10,8159,"E-28","Alloy 617",314626,"Plate"
-145.64,0.00166,"Qualified",,373.13,"CapPass","Cycle 10",10,8160,"E-28","Alloy 617",314626,"Plate"
-146.05,0.00161,"Qualified",,373.18,"CapPass","Cycle 10",10,8161,"E-28","Alloy 617",314626,"Plate"
-146.18,0.00156,"Qualified",,373.22,"CapPass","Cycle 10",10,8162,"E-28","Alloy 617",314626,"Plate"
-146.60,0.00151,"Qualified",,373.27,"CapPass","Cycle 10",10,8163,"E-28","Alloy 617",314626,"Plate"
-146.46,0.00151,"Qualified",,373.27,"CapPass","Cycle 10",10,8164,"E-28","Alloy 617",314626,"Plate"
-146.60,0.00146,"Qualified",,373.32,"CapPass","Cycle 10",10,8165,"E-28","Alloy 617",314626,"Plate"
-146.42,0.00141,"Qualified",,373.37,"CapPass","Cycle 10",10,8166,"E-28","Alloy 617",314626,"Plate"
-146.36,0.00136,"Qualified",,373.42,"CapPass","Cycle 10",10,8167,"E-28","Alloy 617",314626,"Plate"
-146.01,0.00130,"Qualified",,373.46,"CapPass","Cycle 10",10,8168,"E-28","Alloy 617",314626,"Plate"
-145.75,0.00125,"Qualified",,373.51,"CapPass","Cycle 10",10,8169,"E-28","Alloy 617",314626,"Plate"
-145.38,0.00120,"Qualified",,373.56,"CapPass","Cycle 10",10,8170,"E-28","Alloy 617",314626,"Plate"
-145.29,0.00115,"Qualified",,373.62,"CapPass","Cycle 10",10,8171,"E-28","Alloy 617",314626,"Plate"
-144.97,0.00110,"Qualified",,373.67,"CapPass","Cycle 10",10,8172,"E-28","Alloy 617",314626,"Plate"
-144.59,0.00105,"Qualified",,373.72,"CapPass","Cycle 10",10,8173,"E-28","Alloy 617",314626,"Plate"
-144.88,0.00101,"Qualified",,373.77,"CapPass","Cycle 10",10,8174,"E-28","Alloy 617",314626,"Plate"
-144.83,0.00100,"Qualified",,373.77,"CapPass","Cycle 10",10,8175,"E-28","Alloy 617",314626,"Plate"
-144.94,0.00095,"Qualified",,373.82,"CapPass","Cycle 10",10,8176,"E-28","Alloy 617",314626,"Plate"
-145.29,0.00090,"Qualified",,373.87,"CapPass","Cycle 10",10,8177,"E-28","Alloy 617",314626,"Plate"
-145.27,0.00085,"Qualified",,373.92,"CapPass","Cycle 10",10,8178,"E-28","Alloy 617",314626,"Plate"
-145.66,0.00080,"Qualified",,373.97,"CapPass","Cycle 10",10,8179,"E-28","Alloy 617",314626,"Plate"
-145.60,0.00075,"Qualified",,374.02,"CapPass","Cycle 10",10,8180,"E-28","Alloy 617",314626,"Plate"
-145.60,0.00070,"Qualified",,374.07,"CapPass","Cycle 10",10,8181,"E-28","Alloy 617",314626,"Plate"
-145.44,0.00065,"Qualified",,374.12,"CapPass","Cycle 10",10,8182,"E-28","Alloy 617",314626,"Plate"
-145.19,0.00060,"Qualified",,374.17,"CapPass","Cycle 10",10,8183,"E-28","Alloy 617",314626,"Plate"
-144.82,0.00055,"Qualified",,374.22,"CapPass","Cycle 10",10,8184,"E-28","Alloy 617",314626,"Plate"
-145.13,0.00050,"Qualified",,374.27,"CapPass","Cycle 10",10,8185,"E-28","Alloy 617",314626,"Plate"
-144.80,0.00050,"Qualified",,374.27,"CapPass","Cycle 10",10,8186,"E-28","Alloy 617",314626,"Plate"
-145.03,0.00045,"Qualified",,374.32,"CapPass","Cycle 10",10,8187,"E-28","Alloy 617",314626,"Plate"
-145.10,0.00040,"Qualified",,374.37,"CapPass","Cycle 10",10,8188,"E-28","Alloy 617",314626,"Plate"
-145.15,0.00035,"Qualified",,374.42,"CapPass","Cycle 10",10,8189,"E-28","Alloy 617",314626,"Plate"
-145.31,0.00030,"Qualified",,374.48,"CapPass","Cycle 10",10,8190,"E-28","Alloy 617",314626,"Plate"
-145.41,0.00025,"Qualified",,374.53,"CapPass","Cycle 10",10,8191,"E-28","Alloy 617",314626,"Plate"
-145.66,0.00019,"Qualified",,374.58,"CapPass","Cycle 10",10,8192,"E-28","Alloy 617",314626,"Plate"
-146.00,0.00014,"Qualified",,374.63,"CapPass","Cycle 10",10,8193,"E-28","Alloy 617",314626,"Plate"
-146.20,0.00009,"Qualified",,374.68,"CapPass","Cycle 10",10,8194,"E-28","Alloy 617",314626,"Plate"
-146.32,0.00004,"Qualified",,374.72,"CapPass","Cycle 10",10,8195,"E-28","Alloy 617",314626,"Plate"
-146.45,-0.00000,"Qualified",,374.77,"CapPass","Cycle 10",10,8196,"E-28","Alloy 617",314626,"Plate"
-146.37,-0.00001,"Qualified",,374.77,"CapPass","Cycle 10",10,8197,"E-28","Alloy 617",314626,"Plate"
-146.43,-0.00006,"Qualified",,374.83,"CapPass","Cycle 10",10,8198,"E-28","Alloy 617",314626,"Plate"
-146.40,-0.00011,"Qualified",,374.87,"CapPass","Cycle 10",10,8199,"E-28","Alloy 617",314626,"Plate"
-146.32,-0.00016,"Qualified",,374.92,"CapPass","Cycle 10",10,8200,"E-28","Alloy 617",314626,"Plate"
-146.43,-0.00021,"Qualified",,374.98,"CapPass","Cycle 10",10,8201,"E-28","Alloy 617",314626,"Plate"
-146.43,-0.00026,"Qualified",,375.02,"CapPass","Cycle 10",10,8202,"E-28","Alloy 617",314626,"Plate"
-146.44,-0.00031,"Qualified",,375.07,"CapPass","Cycle 10",10,8203,"E-28","Alloy 617",314626,"Plate"
-146.21,-0.00036,"Qualified",,375.13,"CapPass","Cycle 10",10,8204,"E-28","Alloy 617",314626,"Plate"
-146.23,-0.00041,"Qualified",,375.18,"CapPass","Cycle 10",10,8205,"E-28","Alloy 617",314626,"Plate"
-146.25,-0.00046,"Qualified",,375.23,"CapPass","Cycle 10",10,8206,"E-28","Alloy 617",314626,"Plate"
-146.44,-0.00050,"Qualified",,375.27,"CapPass","Cycle 10",10,8207,"E-28","Alloy 617",314626,"Plate"
-146.28,-0.00051,"Qualified",,375.28,"CapPass","Cycle 10",10,8208,"E-28","Alloy 617",314626,"Plate"
-146.54,-0.00056,"Qualified",,375.33,"CapPass","Cycle 10",10,8209,"E-28","Alloy 617",314626,"Plate"
-146.88,-0.00061,"Qualified",,375.38,"CapPass","Cycle 10",10,8210,"E-28","Alloy 617",314626,"Plate"
-147.07,-0.00066,"Qualified",,375.43,"CapPass","Cycle 10",10,8211,"E-28","Alloy 617",314626,"Plate"
-147.17,-0.00071,"Qualified",,375.48,"CapPass","Cycle 10",10,8212,"E-28","Alloy 617",314626,"Plate"
-147.18,-0.00076,"Qualified",,375.52,"CapPass","Cycle 10",10,8213,"E-28","Alloy 617",314626,"Plate"
-147.28,-0.00082,"Qualified",,375.58,"CapPass","Cycle 10",10,8214,"E-28","Alloy 617",314626,"Plate"
-147.08,-0.00087,"Qualified",,375.63,"CapPass","Cycle 10",10,8215,"E-28","Alloy 617",314626,"Plate"
-147.02,-0.00092,"Qualified",,375.68,"CapPass","Cycle 10",10,8216,"E-28","Alloy 617",314626,"Plate"
-146.86,-0.00097,"Qualified",,375.72,"CapPass","Cycle 10",10,8217,"E-28","Alloy 617",314626,"Plate"
-146.97,-0.00101,"Qualified",,375.77,"CapPass","Cycle 10",10,8218,"E-28","Alloy 617",314626,"Plate"
-146.75,-0.00102,"Qualified",,375.78,"CapPass","Cycle 10",10,8219,"E-28","Alloy 617",314626,"Plate"
-146.60,-0.00107,"Qualified",,375.83,"CapPass","Cycle 10",10,8220,"E-28","Alloy 617",314626,"Plate"
-146.46,-0.00112,"Qualified",,375.88,"CapPass","Cycle 10",10,8221,"E-28","Alloy 617",314626,"Plate"
-146.38,-0.00117,"Qualified",,375.93,"CapPass","Cycle 10",10,8222,"E-28","Alloy 617",314626,"Plate"
-146.43,-0.00122,"Qualified",,375.98,"CapPass","Cycle 10",10,8223,"E-28","Alloy 617",314626,"Plate"
-146.33,-0.00127,"Qualified",,376.03,"CapPass","Cycle 10",10,8224,"E-28","Alloy 617",314626,"Plate"
-146.38,-0.00132,"Qualified",,376.08,"CapPass","Cycle 10",10,8225,"E-28","Alloy 617",314626,"Plate"
-146.61,-0.00137,"Qualified",,376.13,"CapPass","Cycle 10",10,8226,"E-28","Alloy 617",314626,"Plate"
-146.57,-0.00142,"Qualified",,376.19,"CapPass","Cycle 10",10,8227,"E-28","Alloy 617",314626,"Plate"
-146.68,-0.00147,"Qualified",,376.24,"CapPass","Cycle 10",10,8228,"E-28","Alloy 617",314626,"Plate"
-146.81,-0.00150,"Qualified",,376.27,"CapPass","Cycle 10",10,8229,"E-28","Alloy 617",314626,"Plate"
-146.87,-0.00152,"Qualified",,376.29,"CapPass","Cycle 10",10,8230,"E-28","Alloy 617",314626,"Plate"
-146.96,-0.00157,"Qualified",,376.33,"CapPass","Cycle 10",10,8231,"E-28","Alloy 617",314626,"Plate"
-147.05,-0.00162,"Qualified",,376.38,"CapPass","Cycle 10",10,8232,"E-28","Alloy 617",314626,"Plate"
-147.08,-0.00167,"Qualified",,376.43,"CapPass","Cycle 10",10,8233,"E-28","Alloy 617",314626,"Plate"
-147.14,-0.00172,"Qualified",,376.48,"CapPass","Cycle 10",10,8234,"E-28","Alloy 617",314626,"Plate"
-147.15,-0.00178,"Qualified",,376.53,"CapPass","Cycle 10",10,8235,"E-28","Alloy 617",314626,"Plate"
-147.01,-0.00183,"Qualified",,376.58,"CapPass","Cycle 10",10,8236,"E-28","Alloy 617",314626,"Plate"
-147.07,-0.00188,"Qualified",,376.64,"CapPass","Cycle 10",10,8237,"E-28","Alloy 617",314626,"Plate"
-147.22,-0.00193,"Qualified",,376.69,"CapPass","Cycle 10",10,8238,"E-28","Alloy 617",314626,"Plate"
-147.08,-0.00198,"Qualified",,376.74,"CapPass","Cycle 10",10,8239,"E-28","Alloy 617",314626,"Plate"
-147.20,-0.00200,"Qualified",,376.77,"CapPass","Cycle 10",10,8240,"E-28","Alloy 617",314626,"Plate"
-147.08,-0.00203,"Qualified",,376.79,"CapPass","Cycle 10",10,8241,"E-28","Alloy 617",314626,"Plate"
-147.44,-0.00208,"Qualified",,376.84,"CapPass","Cycle 10",10,8242,"E-28","Alloy 617",314626,"Plate"
-147.24,-0.00213,"Qualified",,376.89,"CapPass","Cycle 10",10,8243,"E-28","Alloy 617",314626,"Plate"
-147.30,-0.00218,"Qualified",,376.94,"CapPass","Cycle 10",10,8244,"E-28","Alloy 617",314626,"Plate"
-147.46,-0.00223,"Qualified",,376.99,"CapPass","Cycle 10",10,8245,"E-28","Alloy 617",314626,"Plate"
-147.66,-0.00228,"Qualified",,377.04,"CapPass","Cycle 10",10,8246,"E-28","Alloy 617",314626,"Plate"
-147.44,-0.00233,"Qualified",,377.09,"CapPass","Cycle 10",10,8247,"E-28","Alloy 617",314626,"Plate"
-147.45,-0.00238,"Qualified",,377.14,"CapPass","Cycle 10",10,8248,"E-28","Alloy 617",314626,"Plate"
-147.36,-0.00243,"Qualified",,377.19,"CapPass","Cycle 10",10,8249,"E-28","Alloy 617",314626,"Plate"
-147.33,-0.00248,"Qualified",,377.24,"CapPass","Cycle 10",10,8250,"E-28","Alloy 617",314626,"Plate"
-147.47,-0.00251,"Qualified",,377.27,"CapPass","Cycle 10",10,8251,"E-28","Alloy 617",314626,"Plate"
-147.46,-0.00253,"Qualified",,377.29,"CapPass","Cycle 10",10,8252,"E-28","Alloy 617",314626,"Plate"
-147.11,-0.00258,"Qualified",,377.34,"CapPass","Cycle 10",10,8253,"E-28","Alloy 617",314626,"Plate"
-147.12,-0.00263,"Qualified",,377.39,"CapPass","Cycle 10",10,8254,"E-28","Alloy 617",314626,"Plate"
-147.06,-0.00269,"Qualified",,377.44,"CapPass","Cycle 10",10,8255,"E-28","Alloy 617",314626,"Plate"
-146.86,-0.00274,"Qualified",,377.49,"CapPass","Cycle 10",10,8256,"E-28","Alloy 617",314626,"Plate"
-146.88,-0.00279,"Qualified",,377.54,"CapPass","Cycle 10",10,8257,"E-28","Alloy 617",314626,"Plate"
-146.86,-0.00284,"Qualified",,377.59,"CapPass","Cycle 10",10,8258,"E-28","Alloy 617",314626,"Plate"
-146.83,-0.00289,"Qualified",,377.65,"CapPass","Cycle 10",10,8259,"E-28","Alloy 617",314626,"Plate"
-147.00,-0.00294,"Qualified",,377.70,"CapPass","Cycle 10",10,8260,"E-28","Alloy 617",314626,"Plate"
-147.50,-0.00299,"Qualified",,377.75,"CapPass","Cycle 10",10,8261,"E-28","Alloy 617",314626,"Plate"
-147.49,-0.00300,"Qualified",,377.77,"CapPass","Cycle 10",10,8262,"E-28","Alloy 617",314626,"Plate"
-147.82,-0.00304,"Qualified",,377.80,"CapPass","Cycle 10",10,8263,"E-28","Alloy 617",314626,"Plate"
-147.96,-0.00309,"Qualified",,377.85,"CapPass","Cycle 10",10,8264,"E-28","Alloy 617",314626,"Plate"
-148.34,-0.00314,"Qualified",,377.90,"CapPass","Cycle 10",10,8265,"E-28","Alloy 617",314626,"Plate"
-148.85,-0.00319,"Qualified",,377.95,"CapPass","Cycle 10",10,8266,"E-28","Alloy 617",314626,"Plate"
-149.15,-0.00324,"Qualified",,378.01,"CapPass","Cycle 10",10,8267,"E-28","Alloy 617",314626,"Plate"
-149.81,-0.00329,"Qualified",,378.05,"CapPass","Cycle 10",10,8268,"E-28","Alloy 617",314626,"Plate"
-150.17,-0.00334,"Qualified",,378.10,"CapPass","Cycle 10",10,8269,"E-28","Alloy 617",314626,"Plate"
-150.40,-0.00339,"Qualified",,378.15,"CapPass","Cycle 10",10,8270,"E-28","Alloy 617",314626,"Plate"
-150.53,-0.00344,"Qualified",,378.20,"CapPass","Cycle 10",10,8271,"E-28","Alloy 617",314626,"Plate"
-150.79,-0.00349,"Qualified",,378.25,"CapPass","Cycle 10",10,8272,"E-28","Alloy 617",314626,"Plate"
-150.76,-0.00351,"Qualified",,378.27,"CapPass","Cycle 10",10,8273,"E-28","Alloy 617",314626,"Plate"
-150.83,-0.00354,"Qualified",,378.29,"CapPass","Cycle 10",10,8274,"E-28","Alloy 617",314626,"Plate"
-150.70,-0.00360,"Qualified",,378.34,"CapPass","Cycle 10",10,8275,"E-28","Alloy 617",314626,"Plate"
-150.39,-0.00365,"Qualified",,378.40,"CapPass","Cycle 10",10,8276,"E-28","Alloy 617",314626,"Plate"
-150.32,-0.00370,"Qualified",,378.45,"CapPass","Cycle 10",10,8277,"E-28","Alloy 617",314626,"Plate"
-150.26,-0.00375,"Qualified",,378.50,"CapPass","Cycle 10",10,8278,"E-28","Alloy 617",314626,"Plate"
-150.32,-0.00380,"Qualified",,378.54,"CapPass","Cycle 10",10,8279,"E-28","Alloy 617",314626,"Plate"
-150.23,-0.00385,"Qualified",,378.60,"CapPass","Cycle 10",10,8280,"E-28","Alloy 617",314626,"Plate"
-150.16,-0.00390,"Qualified",,378.65,"CapPass","Cycle 10",10,8281,"E-28","Alloy 617",314626,"Plate"
-150.03,-0.00395,"Qualified",,378.70,"CapPass","Cycle 10",10,8282,"E-28","Alloy 617",314626,"Plate"
-150.02,-0.00400,"Qualified",,378.75,"CapPass","Cycle 10",10,8283,"E-28","Alloy 617",314626,"Plate"
-150.13,-0.00401,"Qualified",,378.77,"CapPass","Cycle 10",10,8284,"E-28","Alloy 617",314626,"Plate"
-150.25,-0.00405,"Qualified",,378.79,"CapPass","Cycle 10",10,8285,"E-28","Alloy 617",314626,"Plate"
-150.09,-0.00410,"Qualified",,378.85,"CapPass","Cycle 10",10,8286,"E-28","Alloy 617",314626,"Plate"
-150.10,-0.00415,"Qualified",,378.90,"CapPass","Cycle 10",10,8287,"E-28","Alloy 617",314626,"Plate"
-150.28,-0.00420,"Qualified",,378.95,"CapPass","Cycle 10",10,8288,"E-28","Alloy 617",314626,"Plate"
-150.25,-0.00425,"Qualified",,379.00,"CapPass","Cycle 10",10,8289,"E-28","Alloy 617",314626,"Plate"
-149.99,-0.00430,"Qualified",,379.05,"CapPass","Cycle 10",10,8290,"E-28","Alloy 617",314626,"Plate"
-149.85,-0.00435,"Qualified",,379.10,"CapPass","Cycle 10",10,8291,"E-28","Alloy 617",314626,"Plate"
-149.75,-0.00440,"Qualified",,379.15,"CapPass","Cycle 10",10,8292,"E-28","Alloy 617",314626,"Plate"
-149.75,-0.00445,"Qualified",,379.20,"CapPass","Cycle 10",10,8293,"E-28","Alloy 617",314626,"Plate"
-149.68,-0.00450,"Qualified",,379.25,"CapPass","Cycle 10",10,8294,"E-28","Alloy 617",314626,"Plate"
-149.61,-0.00452,"Qualified",,379.27,"CapPass","Cycle 10",10,8295,"E-28","Alloy 617",314626,"Plate"
-149.59,-0.00455,"Qualified",,379.30,"CapPass","Cycle 10",10,8296,"E-28","Alloy 617",314626,"Plate"
-149.44,-0.00460,"Qualified",,379.35,"CapPass","Cycle 10",10,8297,"E-28","Alloy 617",314626,"Plate"
-149.40,-0.00465,"Qualified",,379.40,"CapPass","Cycle 10",10,8298,"E-28","Alloy 617",314626,"Plate"
-149.02,-0.00470,"Qualified",,379.45,"CapPass","Cycle 10",10,8299,"E-28","Alloy 617",314626,"Plate"
-149.07,-0.00475,"Qualified",,379.50,"CapPass","Cycle 10",10,8300,"E-28","Alloy 617",314626,"Plate"
-149.05,-0.00480,"Qualified",,379.55,"CapPass","Cycle 10",10,8301,"E-28","Alloy 617",314626,"Plate"
-148.97,-0.00486,"Qualified",,379.60,"CapPass","Cycle 10",10,8302,"E-28","Alloy 617",314626,"Plate"
-149.09,-0.00491,"Qualified",,379.65,"CapPass","Cycle 10",10,8303,"E-28","Alloy 617",314626,"Plate"
-149.06,-0.00496,"Qualified",,379.71,"CapPass","Cycle 10",10,8304,"E-28","Alloy 617",314626,"Plate"
-149.25,-0.00501,"Qualified",,379.75,"CapPass","Cycle 10",10,8305,"E-28","Alloy 617",314626,"Plate"
-149.39,-0.00502,"Qualified",,379.77,"CapPass","Cycle 10",10,8306,"E-28","Alloy 617",314626,"Plate"
-149.22,-0.00506,"Qualified",,379.81,"CapPass","Cycle 10",10,8307,"E-28","Alloy 617",314626,"Plate"
-149.73,-0.00511,"Qualified",,379.86,"CapPass","Cycle 10",10,8308,"E-28","Alloy 617",314626,"Plate"
-149.95,-0.00516,"Qualified",,379.91,"CapPass","Cycle 10",10,8309,"E-28","Alloy 617",314626,"Plate"
-150.06,-0.00521,"Qualified",,379.96,"CapPass","Cycle 10",10,8310,"E-28","Alloy 617",314626,"Plate"
-150.28,-0.00526,"Qualified",,380.01,"CapPass","Cycle 10",10,8311,"E-28","Alloy 617",314626,"Plate"
-150.51,-0.00531,"Qualified",,380.06,"CapPass","Cycle 10",10,8312,"E-28","Alloy 617",314626,"Plate"
-150.79,-0.00536,"Qualified",,380.10,"CapPass","Cycle 10",10,8313,"E-28","Alloy 617",314626,"Plate"
-150.62,-0.00541,"Qualified",,380.16,"CapPass","Cycle 10",10,8314,"E-28","Alloy 617",314626,"Plate"
-150.72,-0.00546,"Qualified",,380.21,"CapPass","Cycle 10",10,8315,"E-28","Alloy 617",314626,"Plate"
-150.77,-0.00551,"Qualified",,380.26,"CapPass","Cycle 10",10,8316,"E-28","Alloy 617",314626,"Plate"
-150.88,-0.00552,"Qualified",,380.27,"CapPass","Cycle 10",10,8317,"E-28","Alloy 617",314626,"Plate"
-150.86,-0.00556,"Qualified",,380.31,"CapPass","Cycle 10",10,8318,"E-28","Alloy 617",314626,"Plate"
-150.92,-0.00561,"Qualified",,380.36,"CapPass","Cycle 10",10,8319,"E-28","Alloy 617",314626,"Plate"
-151.11,-0.00566,"Qualified",,380.41,"CapPass","Cycle 10",10,8320,"E-28","Alloy 617",314626,"Plate"
-151.01,-0.00571,"Qualified",,380.46,"CapPass","Cycle 10",10,8321,"E-28","Alloy 617",314626,"Plate"
-151.01,-0.00576,"Qualified",,380.51,"CapPass","Cycle 10",10,8322,"E-28","Alloy 617",314626,"Plate"
-150.85,-0.00581,"Qualified",,380.56,"CapPass","Cycle 10",10,8323,"E-28","Alloy 617",314626,"Plate"
-150.93,-0.00586,"Qualified",,380.60,"CapPass","Cycle 10",10,8324,"E-28","Alloy 617",314626,"Plate"
-150.79,-0.00591,"Qualified",,380.66,"CapPass","Cycle 10",10,8325,"E-28","Alloy 617",314626,"Plate"
-150.84,-0.00597,"Qualified",,380.71,"CapPass","Cycle 10",10,8326,"E-28","Alloy 617",314626,"Plate"
-150.90,-0.00601,"Qualified",,380.77,"CapPass","Cycle 10",10,8327,"E-28","Alloy 617",314626,"Plate"
-151.01,-0.00602,"Qualified",,380.77,"CapPass","Cycle 10",10,8328,"E-28","Alloy 617",314626,"Plate"
-151.22,-0.00607,"Qualified",,380.81,"CapPass","Cycle 10",10,8329,"E-28","Alloy 617",314626,"Plate"
-151.56,-0.00612,"Qualified",,380.86,"CapPass","Cycle 10",10,8330,"E-28","Alloy 617",314626,"Plate"
-151.79,-0.00617,"Qualified",,380.91,"CapPass","Cycle 10",10,8331,"E-28","Alloy 617",314626,"Plate"
-151.77,-0.00622,"Qualified",,380.96,"CapPass","Cycle 10",10,8332,"E-28","Alloy 617",314626,"Plate"
-151.90,-0.00627,"Qualified",,381.00,"CapPass","Cycle 10",10,8333,"E-28","Alloy 617",314626,"Plate"
-151.73,-0.00632,"Qualified",,381.05,"CapPass","Cycle 10",10,8334,"E-28","Alloy 617",314626,"Plate"
-151.23,-0.00637,"Qualified",,381.11,"CapPass","Cycle 10",10,8335,"E-28","Alloy 617",314626,"Plate"
-151.18,-0.00642,"Qualified",,381.16,"CapPass","Cycle 10",10,8336,"E-28","Alloy 617",314626,"Plate"
-151.16,-0.00647,"Qualified",,381.21,"CapPass","Cycle 10",10,8337,"E-28","Alloy 617",314626,"Plate"
-151.10,-0.00652,"Qualified",,381.26,"CapPass","Cycle 10",10,8338,"E-28","Alloy 617",314626,"Plate"
-151.04,-0.00652,"Qualified",,381.27,"CapPass","Cycle 10",10,8339,"E-28","Alloy 617",314626,"Plate"
-151.30,-0.00657,"Qualified",,381.32,"CapPass","Cycle 10",10,8340,"E-28","Alloy 617",314626,"Plate"
-151.42,-0.00662,"Qualified",,381.37,"CapPass","Cycle 10",10,8341,"E-28","Alloy 617",314626,"Plate"
-151.60,-0.00667,"Qualified",,381.42,"CapPass","Cycle 10",10,8342,"E-28","Alloy 617",314626,"Plate"
-151.85,-0.00672,"Qualified",,381.47,"CapPass","Cycle 10",10,8343,"E-28","Alloy 617",314626,"Plate"
-152.11,-0.00677,"Qualified",,381.52,"CapPass","Cycle 10",10,8344,"E-28","Alloy 617",314626,"Plate"
-152.24,-0.00682,"Qualified",,381.56,"CapPass","Cycle 10",10,8345,"E-28","Alloy 617",314626,"Plate"
-152.17,-0.00687,"Qualified",,381.61,"CapPass","Cycle 10",10,8346,"E-28","Alloy 617",314626,"Plate"
-152.12,-0.00693,"Qualified",,381.66,"CapPass","Cycle 10",10,8347,"E-28","Alloy 617",314626,"Plate"
-151.66,-0.00698,"Qualified",,381.71,"CapPass","Cycle 10",10,8348,"E-28","Alloy 617",314626,"Plate"
-151.53,-0.00703,"Qualified",,381.76,"CapPass","Cycle 10",10,8349,"E-28","Alloy 617",314626,"Plate"
-151.34,-0.00703,"Qualified",,381.77,"CapPass","Cycle 10",10,8350,"E-28","Alloy 617",314626,"Plate"
-151.20,-0.00708,"Qualified",,381.81,"CapPass","Cycle 10",10,8351,"E-28","Alloy 617",314626,"Plate"
-150.87,-0.00713,"Qualified",,381.86,"CapPass","Cycle 10",10,8352,"E-28","Alloy 617",314626,"Plate"
-150.65,-0.00718,"Qualified",,381.91,"CapPass","Cycle 10",10,8353,"E-28","Alloy 617",314626,"Plate"
-150.65,-0.00723,"Qualified",,381.97,"CapPass","Cycle 10",10,8354,"E-28","Alloy 617",314626,"Plate"
-150.66,-0.00728,"Qualified",,382.02,"CapPass","Cycle 10",10,8355,"E-28","Alloy 617",314626,"Plate"
-150.73,-0.00733,"Qualified",,382.07,"CapPass","Cycle 10",10,8356,"E-28","Alloy 617",314626,"Plate"
-150.87,-0.00738,"Qualified",,382.12,"CapPass","Cycle 10",10,8357,"E-28","Alloy 617",314626,"Plate"
-150.76,-0.00743,"Qualified",,382.16,"CapPass","Cycle 10",10,8358,"E-28","Alloy 617",314626,"Plate"
-150.80,-0.00748,"Qualified",,382.22,"CapPass","Cycle 10",10,8359,"E-28","Alloy 617",314626,"Plate"
-150.60,-0.00753,"Qualified",,382.27,"CapPass","Cycle 10",10,8360,"E-28","Alloy 617",314626,"Plate"
-150.62,-0.00758,"Qualified",,382.32,"CapPass","Cycle 10",10,8361,"E-28","Alloy 617",314626,"Plate"
-150.53,-0.00763,"Qualified",,382.36,"CapPass","Cycle 10",10,8362,"E-28","Alloy 617",314626,"Plate"
-150.38,-0.00768,"Qualified",,382.42,"CapPass","Cycle 10",10,8363,"E-28","Alloy 617",314626,"Plate"
-150.28,-0.00773,"Qualified",,382.47,"CapPass","Cycle 10",10,8364,"E-28","Alloy 617",314626,"Plate"
-150.28,-0.00778,"Qualified",,382.52,"CapPass","Cycle 10",10,8365,"E-28","Alloy 617",314626,"Plate"
-150.38,-0.00783,"Qualified",,382.57,"CapPass","Cycle 10",10,8366,"E-28","Alloy 617",314626,"Plate"
-150.28,-0.00788,"Qualified",,382.62,"CapPass","Cycle 10",10,8367,"E-28","Alloy 617",314626,"Plate"
-150.54,-0.00793,"Qualified",,382.67,"CapPass","Cycle 10",10,8368,"E-28","Alloy 617",314626,"Plate"
-150.77,-0.00799,"Qualified",,382.72,"CapPass","Cycle 10",10,8369,"E-28","Alloy 617",314626,"Plate"
-150.88,-0.00803,"Qualified",,382.77,"CapPass","Cycle 10",10,8370,"E-28","Alloy 617",314626,"Plate"
-151.14,-0.00804,"Qualified",,382.77,"CapPass","Cycle 10",10,8371,"E-28","Alloy 617",314626,"Plate"
-151.29,-0.00809,"Qualified",,382.83,"CapPass","Cycle 10",10,8372,"E-28","Alloy 617",314626,"Plate"
-151.27,-0.00814,"Qualified",,382.87,"CapPass","Cycle 10",10,8373,"E-28","Alloy 617",314626,"Plate"
-151.77,-0.00819,"Qualified",,382.93,"CapPass","Cycle 10",10,8374,"E-28","Alloy 617",314626,"Plate"
-151.98,-0.00824,"Qualified",,382.98,"CapPass","Cycle 10",10,8375,"E-28","Alloy 617",314626,"Plate"
-151.85,-0.00829,"Qualified",,383.02,"CapPass","Cycle 10",10,8376,"E-28","Alloy 617",314626,"Plate"
-152.14,-0.00834,"Qualified",,383.08,"CapPass","Cycle 10",10,8377,"E-28","Alloy 617",314626,"Plate"
-152.20,-0.00839,"Qualified",,383.12,"CapPass","Cycle 10",10,8378,"E-28","Alloy 617",314626,"Plate"
-152.20,-0.00844,"Qualified",,383.17,"CapPass","Cycle 10",10,8379,"E-28","Alloy 617",314626,"Plate"
-152.26,-0.00849,"Qualified",,383.22,"CapPass","Cycle 10",10,8380,"E-28","Alloy 617",314626,"Plate"
-152.30,-0.00853,"Qualified",,383.27,"CapPass","Cycle 10",10,8381,"E-28","Alloy 617",314626,"Plate"
-152.40,-0.00854,"Qualified",,383.28,"CapPass","Cycle 10",10,8382,"E-28","Alloy 617",314626,"Plate"
-152.57,-0.00859,"Qualified",,383.33,"CapPass","Cycle 10",10,8383,"E-28","Alloy 617",314626,"Plate"
-152.77,-0.00864,"Qualified",,383.38,"CapPass","Cycle 10",10,8384,"E-28","Alloy 617",314626,"Plate"
-152.96,-0.00869,"Qualified",,383.43,"CapPass","Cycle 10",10,8385,"E-28","Alloy 617",314626,"Plate"
-153.14,-0.00874,"Qualified",,383.48,"CapPass","Cycle 10",10,8386,"E-28","Alloy 617",314626,"Plate"
-153.26,-0.00879,"Qualified",,383.53,"CapPass","Cycle 10",10,8387,"E-28","Alloy 617",314626,"Plate"
-153.46,-0.00884,"Qualified",,383.58,"CapPass","Cycle 10",10,8388,"E-28","Alloy 617",314626,"Plate"
-153.48,-0.00889,"Qualified",,383.63,"CapPass","Cycle 10",10,8389,"E-28","Alloy 617",314626,"Plate"
-153.56,-0.00894,"Qualified",,383.67,"CapPass","Cycle 10",10,8390,"E-28","Alloy 617",314626,"Plate"
-153.37,-0.00899,"Qualified",,383.72,"CapPass","Cycle 10",10,8391,"E-28","Alloy 617",314626,"Plate"
-152.81,-0.00904,"Qualified",,383.77,"CapPass","Cycle 10",10,8392,"E-28","Alloy 617",314626,"Plate"
-152.96,-0.00905,"Qualified",,383.77,"CapPass","Cycle 10",10,8393,"E-28","Alloy 617",314626,"Plate"
-152.14,-0.00910,"Qualified",,383.82,"CapPass","Cycle 10",10,8394,"E-28","Alloy 617",314626,"Plate"
-152.11,-0.00915,"Qualified",,383.88,"CapPass","Cycle 10",10,8395,"E-28","Alloy 617",314626,"Plate"
-151.90,-0.00920,"Qualified",,383.93,"CapPass","Cycle 10",10,8396,"E-28","Alloy 617",314626,"Plate"
-151.70,-0.00925,"Qualified",,383.98,"CapPass","Cycle 10",10,8397,"E-28","Alloy 617",314626,"Plate"
-151.99,-0.00930,"Qualified",,384.04,"CapPass","Cycle 10",10,8398,"E-28","Alloy 617",314626,"Plate"
-152.24,-0.00935,"Qualified",,384.09,"CapPass","Cycle 10",10,8399,"E-28","Alloy 617",314626,"Plate"
-152.47,-0.00940,"Qualified",,384.14,"CapPass","Cycle 10",10,8400,"E-28","Alloy 617",314626,"Plate"
-152.82,-0.00945,"Qualified",,384.19,"CapPass","Cycle 10",10,8401,"E-28","Alloy 617",314626,"Plate"
-153.17,-0.00950,"Qualified",,384.24,"CapPass","Cycle 10",10,8402,"E-28","Alloy 617",314626,"Plate"
-153.12,-0.00953,"Qualified",,384.27,"CapPass","Cycle 10",10,8403,"E-28","Alloy 617",314626,"Plate"
-153.42,-0.00955,"Qualified",,384.29,"CapPass","Cycle 10",10,8404,"E-28","Alloy 617",314626,"Plate"
-153.77,-0.00960,"Qualified",,384.34,"CapPass","Cycle 10",10,8405,"E-28","Alloy 617",314626,"Plate"
-153.93,-0.00965,"Qualified",,384.38,"CapPass","Cycle 10",10,8406,"E-28","Alloy 617",314626,"Plate"
-153.92,-0.00970,"Qualified",,384.43,"CapPass","Cycle 10",10,8407,"E-28","Alloy 617",314626,"Plate"
-154.04,-0.00975,"Qualified",,384.48,"CapPass","Cycle 10",10,8408,"E-28","Alloy 617",314626,"Plate"
-153.89,-0.00980,"Qualified",,384.53,"CapPass","Cycle 10",10,8409,"E-28","Alloy 617",314626,"Plate"
-153.86,-0.00985,"Qualified",,384.58,"CapPass","Cycle 10",10,8410,"E-28","Alloy 617",314626,"Plate"
-153.50,-0.00990,"Qualified",,384.63,"CapPass","Cycle 10",10,8411,"E-28","Alloy 617",314626,"Plate"
-153.51,-0.00995,"Qualified",,384.69,"CapPass","Cycle 10",10,8412,"E-28","Alloy 617",314626,"Plate"
-153.16,-0.01000,"Qualified",,384.73,"CapPass","Cycle 10",10,8413,"E-28","Alloy 617",314626,"Plate"
-152.37,-0.01004,"Qualified",,384.77,"CapPass","Cycle 10",10,8414,"E-28","Alloy 617",314626,"Plate"
-151.48,-0.01006,"Qualified",,384.79,"CapPass","Cycle 10",10,8415,"E-28","Alloy 617",314626,"Plate"
-122.52,-0.01000,"Qualified",,384.95,"CapPass","Cycle 10",10,8416,"E-28","Alloy 617",314626,"Plate"
-113.41,-0.00995,"Qualified",,384.99,"CapPass","Cycle 10",10,8417,"E-28","Alloy 617",314626,"Plate"
-105.40,-0.00990,"Qualified",,385.02,"CapPass","Cycle 10",10,8418,"E-28","Alloy 617",314626,"Plate"
-98.02,-0.00985,"Qualified",,385.05,"CapPass","Cycle 10",10,8419,"E-28","Alloy 617",314626,"Plate"
-90.80,-0.00980,"Qualified",,385.09,"CapPass","Cycle 10",10,8420,"E-28","Alloy 617",314626,"Plate"
-83.77,-0.00975,"Qualified",,385.13,"CapPass","Cycle 10",10,8421,"E-28","Alloy 617",314626,"Plate"
-77.60,-0.00970,"Qualified",,385.17,"CapPass","Cycle 10",10,8422,"E-28","Alloy 617",314626,"Plate"
-71.08,-0.00965,"Qualified",,385.21,"CapPass","Cycle 10",10,8423,"E-28","Alloy 617",314626,"Plate"
-65.11,-0.00960,"Qualified",,385.26,"CapPass","Cycle 10",10,8424,"E-28","Alloy 617",314626,"Plate"
-64.55,-0.00959,"Qualified",,385.27,"CapPass","Cycle 10",10,8425,"E-28","Alloy 617",314626,"Plate"
-59.08,-0.00955,"Qualified",,385.31,"CapPass","Cycle 10",10,8426,"E-28","Alloy 617",314626,"Plate"
-52.33,-0.00950,"Qualified",,385.38,"CapPass","Cycle 10",10,8427,"E-28","Alloy 617",314626,"Plate"
-46.55,-0.00945,"Qualified",,385.43,"CapPass","Cycle 10",10,8428,"E-28","Alloy 617",314626,"Plate"
-40.49,-0.00940,"Qualified",,385.49,"CapPass","Cycle 10",10,8429,"E-28","Alloy 617",314626,"Plate"
-34.46,-0.00935,"Qualified",,385.54,"CapPass","Cycle 10",10,8430,"E-28","Alloy 617",314626,"Plate"
-28.04,-0.00930,"Qualified",,385.60,"CapPass","Cycle 10",10,8431,"E-28","Alloy 617",314626,"Plate"
-22.48,-0.00925,"Qualified",,385.65,"CapPass","Cycle 10",10,8432,"E-28","Alloy 617",314626,"Plate"
-16.26,-0.00919,"Qualified",,385.70,"CapPass","Cycle 10",10,8433,"E-28","Alloy 617",314626,"Plate"
-10.81,-0.00914,"Qualified",,385.75,"CapPass","Cycle 10",10,8434,"E-28","Alloy 617",314626,"Plate"
-9.23,-0.00913,"Qualified",,385.77,"CapPass","Cycle 10",10,8435,"E-28","Alloy 617",314626,"Plate"
-5.18,-0.00909,"Qualified",,385.81,"CapPass","Cycle 10",10,8436,"E-28","Alloy 617",314626,"Plate"
0.44,-0.00904,"Qualified",,385.86,"CapPass","Cycle 10",10,8437,"E-28","Alloy 617",314626,"Plate"
5.82,-0.00899,"Qualified",,385.91,"CapPass","Cycle 10",10,8438,"E-28","Alloy 617",314626,"Plate"
11.69,-0.00894,"Qualified",,385.97,"CapPass","Cycle 10",10,8439,"E-28","Alloy 617",314626,"Plate"
16.66,-0.00889,"Qualified",,386.02,"CapPass","Cycle 10",10,8440,"E-28","Alloy 617",314626,"Plate"
21.74,-0.00884,"Qualified",,386.07,"CapPass","Cycle 10",10,8441,"E-28","Alloy 617",314626,"Plate"
26.84,-0.00879,"Qualified",,386.12,"CapPass","Cycle 10",10,8442,"E-28","Alloy 617",314626,"Plate"
31.64,-0.00874,"Qualified",,386.17,"CapPass","Cycle 10",10,8443,"E-28","Alloy 617",314626,"Plate"
36.39,-0.00869,"Qualified",,386.23,"CapPass","Cycle 10",10,8444,"E-28","Alloy 617",314626,"Plate"
38.73,-0.00866,"Qualified",,386.27,"CapPass","Cycle 10",10,8445,"E-28","Alloy 617",314626,"Plate"
40.08,-0.00864,"Qualified",,386.29,"CapPass","Cycle 10",10,8446,"E-28","Alloy 617",314626,"Plate"
43.98,-0.00859,"Qualified",,386.37,"CapPass","Cycle 10",10,8447,"E-28","Alloy 617",314626,"Plate"
48.88,-0.00854,"Qualified",,386.44,"CapPass","Cycle 10",10,8448,"E-28","Alloy 617",314626,"Plate"
54.59,-0.00849,"Qualified",,386.49,"CapPass","Cycle 10",10,8449,"E-28","Alloy 617",314626,"Plate"
59.59,-0.00844,"Qualified",,386.54,"CapPass","Cycle 10",10,8450,"E-28","Alloy 617",314626,"Plate"
64.46,-0.00839,"Qualified",,386.59,"CapPass","Cycle 10",10,8451,"E-28","Alloy 617",314626,"Plate"
69.00,-0.00834,"Qualified",,386.64,"CapPass","Cycle 10",10,8452,"E-28","Alloy 617",314626,"Plate"
73.27,-0.00829,"Qualified",,386.69,"CapPass","Cycle 10",10,8453,"E-28","Alloy 617",314626,"Plate"
77.37,-0.00824,"Qualified",,386.74,"CapPass","Cycle 10",10,8454,"E-28","Alloy 617",314626,"Plate"
79.72,-0.00821,"Qualified",,386.77,"CapPass","Cycle 10",10,8455,"E-28","Alloy 617",314626,"Plate"
81.28,-0.00819,"Qualified",,386.79,"CapPass","Cycle 10",10,8456,"E-28","Alloy 617",314626,"Plate"
84.98,-0.00814,"Qualified",,386.84,"CapPass","Cycle 10",10,8457,"E-28","Alloy 617",314626,"Plate"
88.61,-0.00809,"Qualified",,386.90,"CapPass","Cycle 10",10,8458,"E-28","Alloy 617",314626,"Plate"
91.98,-0.00804,"Qualified",,386.96,"CapPass","Cycle 10",10,8459,"E-28","Alloy 617",314626,"Plate"
95.38,-0.00799,"Qualified",,387.01,"CapPass","Cycle 10",10,8460,"E-28","Alloy 617",314626,"Plate"
99.01,-0.00794,"Qualified",,387.07,"CapPass","Cycle 10",10,8461,"E-28","Alloy 617",314626,"Plate"
102.45,-0.00788,"Qualified",,387.12,"CapPass","Cycle 10",10,8462,"E-28","Alloy 617",314626,"Plate"
105.80,-0.00783,"Qualified",,387.17,"CapPass","Cycle 10",10,8463,"E-28","Alloy 617",314626,"Plate"
109.32,-0.00778,"Qualified",,387.22,"CapPass","Cycle 10",10,8464,"E-28","Alloy 617",314626,"Plate"
111.69,-0.00774,"Qualified",,387.27,"CapPass","Cycle 10",10,8465,"E-28","Alloy 617",314626,"Plate"
112.39,-0.00773,"Qualified",,387.28,"CapPass","Cycle 10",10,8466,"E-28","Alloy 617",314626,"Plate"
115.29,-0.00768,"Qualified",,387.32,"CapPass","Cycle 10",10,8467,"E-28","Alloy 617",314626,"Plate"
118.06,-0.00763,"Qualified",,387.37,"CapPass","Cycle 10",10,8468,"E-28","Alloy 617",314626,"Plate"
120.78,-0.00758,"Qualified",,387.42,"CapPass","Cycle 10",10,8469,"E-28","Alloy 617",314626,"Plate"
124.27,-0.00753,"Qualified",,387.47,"CapPass","Cycle 10",10,8470,"E-28","Alloy 617",314626,"Plate"
127.51,-0.00748,"Qualified",,387.51,"CapPass","Cycle 10",10,8471,"E-28","Alloy 617",314626,"Plate"
131.15,-0.00743,"Qualified",,387.54,"CapPass","Cycle 10",10,8472,"E-28","Alloy 617",314626,"Plate"
134.04,-0.00738,"Qualified",,387.58,"CapPass","Cycle 10",10,8473,"E-28","Alloy 617",314626,"Plate"
136.93,-0.00733,"Qualified",,387.61,"CapPass","Cycle 10",10,8474,"E-28","Alloy 617",314626,"Plate"
139.46,-0.00728,"Qualified",,387.64,"CapPass","Cycle 10",10,8475,"E-28","Alloy 617",314626,"Plate"
141.37,-0.00723,"Qualified",,387.67,"CapPass","Cycle 10",10,8476,"E-28","Alloy 617",314626,"Plate"
142.86,-0.00718,"Qualified",,387.71,"CapPass","Cycle 10",10,8477,"E-28","Alloy 617",314626,"Plate"
144.20,-0.00713,"Qualified",,387.74,"CapPass","Cycle 10",10,8478,"E-28","Alloy 617",314626,"Plate"
145.01,-0.00709,"Qualified",,387.77,"CapPass","Cycle 10",10,8479,"E-28","Alloy 617",314626,"Plate"
145.11,-0.00707,"Qualified",,387.77,"CapPass","Cycle 10",10,8480,"E-28","Alloy 617",314626,"Plate"
145.51,-0.00702,"Qualified",,387.81,"CapPass","Cycle 10",10,8481,"E-28","Alloy 617",314626,"Plate"
145.33,-0.00697,"Qualified",,387.85,"CapPass","Cycle 10",10,8482,"E-28","Alloy 617",314626,"Plate"
144.90,-0.00692,"Qualified",,387.89,"CapPass","Cycle 10",10,8483,"E-28","Alloy 617",314626,"Plate"
143.87,-0.00687,"Qualified",,387.94,"CapPass","Cycle 10",10,8484,"E-28","Alloy 617",314626,"Plate"
142.95,-0.00682,"Qualified",,387.98,"CapPass","Cycle 10",10,8485,"E-28","Alloy 617",314626,"Plate"
141.77,-0.00677,"Qualified",,388.03,"CapPass","Cycle 10",10,8486,"E-28","Alloy 617",314626,"Plate"
140.40,-0.00672,"Qualified",,388.09,"CapPass","Cycle 10",10,8487,"E-28","Alloy 617",314626,"Plate"
139.46,-0.00667,"Qualified",,388.15,"CapPass","Cycle 10",10,8488,"E-28","Alloy 617",314626,"Plate"
138.87,-0.00662,"Qualified",,388.20,"CapPass","Cycle 10",10,8489,"E-28","Alloy 617",314626,"Plate"
138.94,-0.00657,"Qualified",,388.26,"CapPass","Cycle 10",10,8490,"E-28","Alloy 617",314626,"Plate"
139.01,-0.00656,"Qualified",,388.27,"CapPass","Cycle 10",10,8491,"E-28","Alloy 617",314626,"Plate"
139.21,-0.00652,"Qualified",,388.31,"CapPass","Cycle 10",10,8492,"E-28","Alloy 617",314626,"Plate"
139.70,-0.00647,"Qualified",,388.36,"CapPass","Cycle 10",10,8493,"E-28","Alloy 617",314626,"Plate"
140.37,-0.00642,"Qualified",,388.41,"CapPass","Cycle 10",10,8494,"E-28","Alloy 617",314626,"Plate"
140.97,-0.00637,"Qualified",,388.46,"CapPass","Cycle 10",10,8495,"E-28","Alloy 617",314626,"Plate"
141.50,-0.00632,"Qualified",,388.51,"CapPass","Cycle 10",10,8496,"E-28","Alloy 617",314626,"Plate"
141.73,-0.00626,"Qualified",,388.56,"CapPass","Cycle 10",10,8497,"E-28","Alloy 617",314626,"Plate"
142.00,-0.00621,"Qualified",,388.60,"CapPass","Cycle 10",10,8498,"E-28","Alloy 617",314626,"Plate"
142.31,-0.00616,"Qualified",,388.65,"CapPass","Cycle 10",10,8499,"E-28","Alloy 617",314626,"Plate"
142.20,-0.00611,"Qualified",,388.70,"CapPass","Cycle 10",10,8500,"E-28","Alloy 617",314626,"Plate"
142.28,-0.00606,"Qualified",,388.75,"CapPass","Cycle 10",10,8501,"E-28","Alloy 617",314626,"Plate"
142.18,-0.00604,"Qualified",,388.77,"CapPass","Cycle 10",10,8502,"E-28","Alloy 617",314626,"Plate"
142.10,-0.00601,"Qualified",,388.80,"CapPass","Cycle 10",10,8503,"E-28","Alloy 617",314626,"Plate"
141.90,-0.00596,"Qualified",,388.85,"CapPass","Cycle 10",10,8504,"E-28","Alloy 617",314626,"Plate"
141.92,-0.00591,"Qualified",,388.90,"CapPass","Cycle 10",10,8505,"E-28","Alloy 617",314626,"Plate"
141.92,-0.00586,"Qualified",,388.95,"CapPass","Cycle 10",10,8506,"E-28","Alloy 617",314626,"Plate"
142.24,-0.00581,"Qualified",,389.00,"CapPass","Cycle 10",10,8507,"E-28","Alloy 617",314626,"Plate"
142.42,-0.00576,"Qualified",,389.05,"CapPass","Cycle 10",10,8508,"E-28","Alloy 617",314626,"Plate"
142.30,-0.00571,"Qualified",,389.10,"CapPass","Cycle 10",10,8509,"E-28","Alloy 617",314626,"Plate"
142.31,-0.00566,"Qualified",,389.15,"CapPass","Cycle 10",10,8510,"E-28","Alloy 617",314626,"Plate"
142.39,-0.00561,"Qualified",,389.20,"CapPass","Cycle 10",10,8511,"E-28","Alloy 617",314626,"Plate"
142.28,-0.00556,"Qualified",,389.25,"CapPass","Cycle 10",10,8512,"E-28","Alloy 617",314626,"Plate"
142.34,-0.00554,"Qualified",,389.27,"CapPass","Cycle 10",10,8513,"E-28","Alloy 617",314626,"Plate"
142.34,-0.00551,"Qualified",,389.30,"CapPass","Cycle 10",10,8514,"E-28","Alloy 617",314626,"Plate"
142.29,-0.00546,"Qualified",,389.35,"CapPass","Cycle 10",10,8515,"E-28","Alloy 617",314626,"Plate"
142.53,-0.00541,"Qualified",,389.40,"CapPass","Cycle 10",10,8516,"E-28","Alloy 617",314626,"Plate"
142.63,-0.00536,"Qualified",,389.45,"CapPass","Cycle 10",10,8517,"E-28","Alloy 617",314626,"Plate"
142.65,-0.00531,"Qualified",,389.50,"CapPass","Cycle 10",10,8518,"E-28","Alloy 617",314626,"Plate"
143.14,-0.00526,"Qualified",,389.55,"CapPass","Cycle 10",10,8519,"E-28","Alloy 617",314626,"Plate"
143.17,-0.00521,"Qualified",,389.60,"CapPass","Cycle 10",10,8520,"E-28","Alloy 617",314626,"Plate"
143.27,-0.00516,"Qualified",,389.65,"CapPass","Cycle 10",10,8521,"E-28","Alloy 617",314626,"Plate"
143.40,-0.00510,"Qualified",,389.70,"CapPass","Cycle 10",10,8522,"E-28","Alloy 617",314626,"Plate"
143.44,-0.00505,"Qualified",,389.75,"CapPass","Cycle 10",10,8523,"E-28","Alloy 617",314626,"Plate"
143.38,-0.00503,"Qualified",,389.77,"CapPass","Cycle 10",10,8524,"E-28","Alloy 617",314626,"Plate"
143.57,-0.00500,"Qualified",,389.79,"CapPass","Cycle 10",10,8525,"E-28","Alloy 617",314626,"Plate"
142.99,-0.00495,"Qualified",,389.84,"CapPass","Cycle 10",10,8526,"E-28","Alloy 617",314626,"Plate"
142.86,-0.00490,"Qualified",,389.89,"CapPass","Cycle 10",10,8527,"E-28","Alloy 617",314626,"Plate"
142.57,-0.00485,"Qualified",,389.95,"CapPass","Cycle 10",10,8528,"E-28","Alloy 617",314626,"Plate"
142.41,-0.00480,"Qualified",,389.99,"CapPass","Cycle 10",10,8529,"E-28","Alloy 617",314626,"Plate"
142.28,-0.00475,"Qualified",,390.04,"CapPass","Cycle 10",10,8530,"E-28","Alloy 617",314626,"Plate"
142.32,-0.00470,"Qualified",,390.09,"CapPass","Cycle 10",10,8531,"E-28","Alloy 617",314626,"Plate"
