Repository: js-molina/fatigue-A617

File: data/950C/Strain rate 0.001/2.0% strain/HTM_A19_Cycles_J5.csv (part 8 of 20)
"Stress Mpa","Strain","Qual State","Qual Exceptions","Elapsed Time Sec","Data State","Cycle Label","Cycle","Count","Sample","Alloy","Heat","Material_Form"
-146.40,-0.00151,"Qualified",,376.31,"CapPass","Cycle 10",10,8046,"J-5","Alloy 617",314626,"Plate"
-146.26,-0.00153,"Qualified",,376.33,"CapPass","Cycle 10",10,8047,"J-5","Alloy 617",314626,"Plate"
-146.54,-0.00159,"Qualified",,376.39,"CapPass","Cycle 10",10,8048,"J-5","Alloy 617",314626,"Plate"
-146.63,-0.00164,"Qualified",,376.44,"CapPass","Cycle 10",10,8049,"J-5","Alloy 617",314626,"Plate"
-146.77,-0.00169,"Qualified",,376.49,"CapPass","Cycle 10",10,8050,"J-5","Alloy 617",314626,"Plate"
-146.89,-0.00174,"Qualified",,376.54,"CapPass","Cycle 10",10,8051,"J-5","Alloy 617",314626,"Plate"
-147.00,-0.00179,"Qualified",,376.59,"CapPass","Cycle 10",10,8052,"J-5","Alloy 617",314626,"Plate"
-147.17,-0.00184,"Qualified",,376.64,"CapPass","Cycle 10",10,8053,"J-5","Alloy 617",314626,"Plate"
-147.27,-0.00190,"Qualified",,376.69,"CapPass","Cycle 10",10,8054,"J-5","Alloy 617",314626,"Plate"
-147.23,-0.00195,"Qualified",,376.74,"CapPass","Cycle 10",10,8055,"J-5","Alloy 617",314626,"Plate"
-146.97,-0.00200,"Qualified",,376.79,"CapPass","Cycle 10",10,8056,"J-5","Alloy 617",314626,"Plate"
-146.89,-0.00202,"Qualified",,376.81,"CapPass","Cycle 10",10,8057,"J-5","Alloy 617",314626,"Plate"
-146.93,-0.00205,"Qualified",,376.84,"CapPass","Cycle 10",10,8058,"J-5","Alloy 617",314626,"Plate"
-146.71,-0.00210,"Qualified",,376.89,"CapPass","Cycle 10",10,8059,"J-5","Alloy 617",314626,"Plate"
-146.61,-0.00215,"Qualified",,376.94,"CapPass","Cycle 10",10,8060,"J-5","Alloy 617",314626,"Plate"
-146.56,-0.00221,"Qualified",,377.01,"CapPass","Cycle 10",10,8061,"J-5","Alloy 617",314626,"Plate"
-146.62,-0.00226,"Qualified",,377.06,"CapPass","Cycle 10",10,8062,"J-5","Alloy 617",314626,"Plate"
-146.64,-0.00231,"Qualified",,377.11,"CapPass","Cycle 10",10,8063,"J-5","Alloy 617",314626,"Plate"
-146.67,-0.00236,"Qualified",,377.16,"CapPass","Cycle 10",10,8064,"J-5","Alloy 617",314626,"Plate"
-146.83,-0.00241,"Qualified",,377.21,"CapPass","Cycle 10",10,8065,"J-5","Alloy 617",314626,"Plate"
-146.84,-0.00246,"Qualified",,377.26,"CapPass","Cycle 10",10,8066,"J-5","Alloy 617",314626,"Plate"
-146.97,-0.00251,"Qualified",,377.31,"CapPass","Cycle 10",10,8067,"J-5","Alloy 617",314626,"Plate"
-146.95,-0.00252,"Qualified",,377.31,"CapPass","Cycle 10",10,8068,"J-5","Alloy 617",314626,"Plate"
-146.99,-0.00257,"Qualified",,377.36,"CapPass","Cycle 10",10,8069,"J-5","Alloy 617",314626,"Plate"
-147.07,-0.00262,"Qualified",,377.41,"CapPass","Cycle 10",10,8070,"J-5","Alloy 617",314626,"Plate"
-147.16,-0.00267,"Qualified",,377.46,"CapPass","Cycle 10",10,8071,"J-5","Alloy 617",314626,"Plate"
-147.32,-0.00272,"Qualified",,377.51,"CapPass","Cycle 10",10,8072,"J-5","Alloy 617",314626,"Plate"
-147.56,-0.00277,"Qualified",,377.56,"CapPass","Cycle 10",10,8073,"J-5","Alloy 617",314626,"Plate"
-147.51,-0.00282,"Qualified",,377.61,"CapPass","Cycle 10",10,8074,"J-5","Alloy 617",314626,"Plate"
-147.56,-0.00288,"Qualified",,377.67,"CapPass","Cycle 10",10,8075,"J-5","Alloy 617",314626,"Plate"
-147.49,-0.00293,"Qualified",,377.72,"CapPass","Cycle 10",10,8076,"J-5","Alloy 617",314626,"Plate"
-147.47,-0.00298,"Qualified",,377.77,"CapPass","Cycle 10",10,8077,"J-5","Alloy 617",314626,"Plate"
-147.35,-0.00302,"Qualified",,377.81,"CapPass","Cycle 10",10,8078,"J-5","Alloy 617",314626,"Plate"
-147.36,-0.00303,"Qualified",,377.82,"CapPass","Cycle 10",10,8079,"J-5","Alloy 617",314626,"Plate"
-147.32,-0.00308,"Qualified",,377.87,"CapPass","Cycle 10",10,8080,"J-5","Alloy 617",314626,"Plate"
-147.28,-0.00313,"Qualified",,377.92,"CapPass","Cycle 10",10,8081,"J-5","Alloy 617",314626,"Plate"
-147.23,-0.00318,"Qualified",,377.97,"CapPass","Cycle 10",10,8082,"J-5","Alloy 617",314626,"Plate"
-147.15,-0.00324,"Qualified",,378.04,"CapPass","Cycle 10",10,8083,"J-5","Alloy 617",314626,"Plate"
-147.37,-0.00329,"Qualified",,378.09,"CapPass","Cycle 10",10,8084,"J-5","Alloy 617",314626,"Plate"
-147.47,-0.00334,"Qualified",,378.14,"CapPass","Cycle 10",10,8085,"J-5","Alloy 617",314626,"Plate"
-147.77,-0.00339,"Qualified",,378.19,"CapPass","Cycle 10",10,8086,"J-5","Alloy 617",314626,"Plate"
-147.98,-0.00345,"Qualified",,378.24,"CapPass","Cycle 10",10,8087,"J-5","Alloy 617",314626,"Plate"
-148.21,-0.00350,"Qualified",,378.29,"CapPass","Cycle 10",10,8088,"J-5","Alloy 617",314626,"Plate"
-148.26,-0.00352,"Qualified",,378.31,"CapPass","Cycle 10",10,8089,"J-5","Alloy 617",314626,"Plate"
-148.41,-0.00355,"Qualified",,378.34,"CapPass","Cycle 10",10,8090,"J-5","Alloy 617",314626,"Plate"
-148.48,-0.00360,"Qualified",,378.39,"CapPass","Cycle 10",10,8091,"J-5","Alloy 617",314626,"Plate"
-148.53,-0.00365,"Qualified",,378.44,"CapPass","Cycle 10",10,8092,"J-5","Alloy 617",314626,"Plate"
-148.37,-0.00370,"Qualified",,378.49,"CapPass","Cycle 10",10,8093,"J-5","Alloy 617",314626,"Plate"
-148.12,-0.00376,"Qualified",,378.54,"CapPass","Cycle 10",10,8094,"J-5","Alloy 617",314626,"Plate"
-147.73,-0.00381,"Qualified",,378.59,"CapPass","Cycle 10",10,8095,"J-5","Alloy 617",314626,"Plate"
-147.45,-0.00386,"Qualified",,378.64,"CapPass","Cycle 10",10,8096,"J-5","Alloy 617",314626,"Plate"
-147.30,-0.00391,"Qualified",,378.69,"CapPass","Cycle 10",10,8097,"J-5","Alloy 617",314626,"Plate"
-147.34,-0.00396,"Qualified",,378.75,"CapPass","Cycle 10",10,8098,"J-5","Alloy 617",314626,"Plate"
-147.45,-0.00401,"Qualified",,378.80,"CapPass","Cycle 10",10,8099,"J-5","Alloy 617",314626,"Plate"
-147.34,-0.00402,"Qualified",,378.81,"CapPass","Cycle 10",10,8100,"J-5","Alloy 617",314626,"Plate"
-147.63,-0.00406,"Qualified",,378.86,"CapPass","Cycle 10",10,8101,"J-5","Alloy 617",314626,"Plate"
-147.95,-0.00411,"Qualified",,378.91,"CapPass","Cycle 10",10,8102,"J-5","Alloy 617",314626,"Plate"
-148.03,-0.00416,"Qualified",,378.96,"CapPass","Cycle 10",10,8103,"J-5","Alloy 617",314626,"Plate"
-148.24,-0.00422,"Qualified",,379.01,"CapPass","Cycle 10",10,8104,"J-5","Alloy 617",314626,"Plate"
-148.25,-0.00427,"Qualified",,379.06,"CapPass","Cycle 10",10,8105,"J-5","Alloy 617",314626,"Plate"
-148.29,-0.00432,"Qualified",,379.11,"CapPass","Cycle 10",10,8106,"J-5","Alloy 617",314626,"Plate"
-148.23,-0.00437,"Qualified",,379.16,"CapPass","Cycle 10",10,8107,"J-5","Alloy 617",314626,"Plate"
-148.24,-0.00442,"Qualified",,379.21,"CapPass","Cycle 10",10,8108,"J-5","Alloy 617",314626,"Plate"
-148.30,-0.00447,"Qualified",,379.26,"CapPass","Cycle 10",10,8109,"J-5","Alloy 617",314626,"Plate"
-148.35,-0.00452,"Qualified",,379.31,"CapPass","Cycle 10",10,8110,"J-5","Alloy 617",314626,"Plate"
-148.25,-0.00453,"Qualified",,379.31,"CapPass","Cycle 10",10,8111,"J-5","Alloy 617",314626,"Plate"
-148.32,-0.00457,"Qualified",,379.36,"CapPass","Cycle 10",10,8112,"J-5","Alloy 617",314626,"Plate"
-148.32,-0.00463,"Qualified",,379.41,"CapPass","Cycle 10",10,8113,"J-5","Alloy 617",314626,"Plate"
-148.35,-0.00468,"Qualified",,379.46,"CapPass","Cycle 10",10,8114,"J-5","Alloy 617",314626,"Plate"
-148.37,-0.00473,"Qualified",,379.52,"CapPass","Cycle 10",10,8115,"J-5","Alloy 617",314626,"Plate"
-148.31,-0.00478,"Qualified",,379.57,"CapPass","Cycle 10",10,8116,"J-5","Alloy 617",314626,"Plate"
-148.23,-0.00483,"Qualified",,379.62,"CapPass","Cycle 10",10,8117,"J-5","Alloy 617",314626,"Plate"
-148.39,-0.00488,"Qualified",,379.67,"CapPass","Cycle 10",10,8118,"J-5","Alloy 617",314626,"Plate"
-148.50,-0.00494,"Qualified",,379.72,"CapPass","Cycle 10",10,8119,"J-5","Alloy 617",314626,"Plate"
-148.49,-0.00499,"Qualified",,379.77,"CapPass","Cycle 10",10,8120,"J-5","Alloy 617",314626,"Plate"
-148.65,-0.00502,"Qualified",,379.81,"CapPass","Cycle 10",10,8121,"J-5","Alloy 617",314626,"Plate"
-148.67,-0.00504,"Qualified",,379.82,"CapPass","Cycle 10",10,8122,"J-5","Alloy 617",314626,"Plate"
-148.83,-0.00509,"Qualified",,379.87,"CapPass","Cycle 10",10,8123,"J-5","Alloy 617",314626,"Plate"
-148.86,-0.00514,"Qualified",,379.92,"CapPass","Cycle 10",10,8124,"J-5","Alloy 617",314626,"Plate"
-148.95,-0.00519,"Qualified",,379.97,"CapPass","Cycle 10",10,8125,"J-5","Alloy 617",314626,"Plate"
-148.95,-0.00525,"Qualified",,380.02,"CapPass","Cycle 10",10,8126,"J-5","Alloy 617",314626,"Plate"
-148.81,-0.00530,"Qualified",,380.09,"CapPass","Cycle 10",10,8127,"J-5","Alloy 617",314626,"Plate"
-148.55,-0.00535,"Qualified",,380.12,"CapPass","Cycle 10",10,8128,"J-5","Alloy 617",314626,"Plate"
-148.47,-0.00540,"Qualified",,380.19,"CapPass","Cycle 10",10,8129,"J-5","Alloy 617",314626,"Plate"
-148.37,-0.00545,"Qualified",,380.24,"CapPass","Cycle 10",10,8130,"J-5","Alloy 617",314626,"Plate"
-148.27,-0.00550,"Qualified",,380.29,"CapPass","Cycle 10",10,8131,"J-5","Alloy 617",314626,"Plate"
-148.25,-0.00552,"Qualified",,380.31,"CapPass","Cycle 10",10,8132,"J-5","Alloy 617",314626,"Plate"
-148.47,-0.00556,"Qualified",,380.34,"CapPass","Cycle 10",10,8133,"J-5","Alloy 617",314626,"Plate"
-148.52,-0.00561,"Qualified",,380.39,"CapPass","Cycle 10",10,8134,"J-5","Alloy 617",314626,"Plate"
-148.57,-0.00566,"Qualified",,380.44,"CapPass","Cycle 10",10,8135,"J-5","Alloy 617",314626,"Plate"
-148.69,-0.00571,"Qualified",,380.49,"CapPass","Cycle 10",10,8136,"J-5","Alloy 617",314626,"Plate"
-148.70,-0.00576,"Qualified",,380.54,"CapPass","Cycle 10",10,8137,"J-5","Alloy 617",314626,"Plate"
-148.83,-0.00581,"Qualified",,380.59,"CapPass","Cycle 10",10,8138,"J-5","Alloy 617",314626,"Plate"
-148.91,-0.00586,"Qualified",,380.64,"CapPass","Cycle 10",10,8139,"J-5","Alloy 617",314626,"Plate"
-149.17,-0.00591,"Qualified",,380.70,"CapPass","Cycle 10",10,8140,"J-5","Alloy 617",314626,"Plate"
-149.13,-0.00596,"Qualified",,380.74,"CapPass","Cycle 10",10,8141,"J-5","Alloy 617",314626,"Plate"
-149.30,-0.00601,"Qualified",,380.80,"CapPass","Cycle 10",10,8142,"J-5","Alloy 617",314626,"Plate"
-149.18,-0.00602,"Qualified",,380.81,"CapPass","Cycle 10",10,8143,"J-5","Alloy 617",314626,"Plate"
-149.39,-0.00607,"Qualified",,380.85,"CapPass","Cycle 10",10,8144,"J-5","Alloy 617",314626,"Plate"
-149.52,-0.00612,"Qualified",,380.90,"CapPass","Cycle 10",10,8145,"J-5","Alloy 617",314626,"Plate"
-149.39,-0.00617,"Qualified",,380.95,"CapPass","Cycle 10",10,8146,"J-5","Alloy 617",314626,"Plate"
-149.36,-0.00622,"Qualified",,380.99,"CapPass","Cycle 10",10,8147,"J-5","Alloy 617",314626,"Plate"
-149.45,-0.00627,"Qualified",,381.05,"CapPass","Cycle 10",10,8148,"J-5","Alloy 617",314626,"Plate"
-149.31,-0.00632,"Qualified",,381.11,"CapPass","Cycle 10",10,8149,"J-5","Alloy 617",314626,"Plate"
-149.16,-0.00637,"Qualified",,381.16,"CapPass","Cycle 10",10,8150,"J-5","Alloy 617",314626,"Plate"
-149.57,-0.00643,"Qualified",,381.21,"CapPass","Cycle 10",10,8151,"J-5","Alloy 617",314626,"Plate"
-149.81,-0.00648,"Qualified",,381.26,"CapPass","Cycle 10",10,8152,"J-5","Alloy 617",314626,"Plate"
-149.85,-0.00653,"Qualified",,381.31,"CapPass","Cycle 10",10,8153,"J-5","Alloy 617",314626,"Plate"
-149.83,-0.00653,"Qualified",,381.31,"CapPass","Cycle 10",10,8154,"J-5","Alloy 617",314626,"Plate"
-149.89,-0.00658,"Qualified",,381.36,"CapPass","Cycle 10",10,8155,"J-5","Alloy 617",314626,"Plate"
-149.86,-0.00663,"Qualified",,381.41,"CapPass","Cycle 10",10,8156,"J-5","Alloy 617",314626,"Plate"
-149.62,-0.00668,"Qualified",,381.46,"CapPass","Cycle 10",10,8157,"J-5","Alloy 617",314626,"Plate"
-149.61,-0.00673,"Qualified",,381.51,"CapPass","Cycle 10",10,8158,"J-5","Alloy 617",314626,"Plate"
-149.69,-0.00678,"Qualified",,381.57,"CapPass","Cycle 10",10,8159,"J-5","Alloy 617",314626,"Plate"
-149.54,-0.00683,"Qualified",,381.61,"CapPass","Cycle 10",10,8160,"J-5","Alloy 617",314626,"Plate"
-149.59,-0.00688,"Qualified",,381.67,"CapPass","Cycle 10",10,8161,"J-5","Alloy 617",314626,"Plate"
-149.64,-0.00693,"Qualified",,381.71,"CapPass","Cycle 10",10,8162,"J-5","Alloy 617",314626,"Plate"
-149.55,-0.00699,"Qualified",,381.76,"CapPass","Cycle 10",10,8163,"J-5","Alloy 617",314626,"Plate"
-149.58,-0.00703,"Qualified",,381.81,"CapPass","Cycle 10",10,8164,"J-5","Alloy 617",314626,"Plate"
-149.68,-0.00704,"Qualified",,381.82,"CapPass","Cycle 10",10,8165,"J-5","Alloy 617",314626,"Plate"
-149.66,-0.00709,"Qualified",,381.87,"CapPass","Cycle 10",10,8166,"J-5","Alloy 617",314626,"Plate"
-149.75,-0.00715,"Qualified",,381.92,"CapPass","Cycle 10",10,8167,"J-5","Alloy 617",314626,"Plate"
-149.90,-0.00720,"Qualified",,381.97,"CapPass","Cycle 10",10,8168,"J-5","Alloy 617",314626,"Plate"
-150.14,-0.00725,"Qualified",,382.02,"CapPass","Cycle 10",10,8169,"J-5","Alloy 617",314626,"Plate"
-150.27,-0.00730,"Qualified",,382.07,"CapPass","Cycle 10",10,8170,"J-5","Alloy 617",314626,"Plate"
-150.61,-0.00735,"Qualified",,382.14,"CapPass","Cycle 10",10,8171,"J-5","Alloy 617",314626,"Plate"
-150.77,-0.00740,"Qualified",,382.17,"CapPass","Cycle 10",10,8172,"J-5","Alloy 617",314626,"Plate"
-151.00,-0.00745,"Qualified",,382.22,"CapPass","Cycle 10",10,8173,"J-5","Alloy 617",314626,"Plate"
-150.99,-0.00750,"Qualified",,382.29,"CapPass","Cycle 10",10,8174,"J-5","Alloy 617",314626,"Plate"
-150.94,-0.00753,"Qualified",,382.31,"CapPass","Cycle 10",10,8175,"J-5","Alloy 617",314626,"Plate"
-151.00,-0.00755,"Qualified",,382.34,"CapPass","Cycle 10",10,8176,"J-5","Alloy 617",314626,"Plate"
-151.06,-0.00760,"Qualified",,382.39,"CapPass","Cycle 10",10,8177,"J-5","Alloy 617",314626,"Plate"
-151.11,-0.00766,"Qualified",,382.44,"CapPass","Cycle 10",10,8178,"J-5","Alloy 617",314626,"Plate"
-151.01,-0.00771,"Qualified",,382.49,"CapPass","Cycle 10",10,8179,"J-5","Alloy 617",314626,"Plate"
-151.19,-0.00776,"Qualified",,382.54,"CapPass","Cycle 10",10,8180,"J-5","Alloy 617",314626,"Plate"
-151.17,-0.00782,"Qualified",,382.59,"CapPass","Cycle 10",10,8181,"J-5","Alloy 617",314626,"Plate"
-151.07,-0.00787,"Qualified",,382.64,"CapPass","Cycle 10",10,8182,"J-5","Alloy 617",314626,"Plate"
-151.07,-0.00792,"Qualified",,382.70,"CapPass","Cycle 10",10,8183,"J-5","Alloy 617",314626,"Plate"
-151.04,-0.00797,"Qualified",,382.75,"CapPass","Cycle 10",10,8184,"J-5","Alloy 617",314626,"Plate"
-151.07,-0.00802,"Qualified",,382.80,"CapPass","Cycle 10",10,8185,"J-5","Alloy 617",314626,"Plate"
-151.04,-0.00803,"Qualified",,382.81,"CapPass","Cycle 10",10,8186,"J-5","Alloy 617",314626,"Plate"
-151.03,-0.00807,"Qualified",,382.85,"CapPass","Cycle 10",10,8187,"J-5","Alloy 617",314626,"Plate"
-150.97,-0.00812,"Qualified",,382.89,"CapPass","Cycle 10",10,8188,"J-5","Alloy 617",314626,"Plate"
-150.94,-0.00817,"Qualified",,382.95,"CapPass","Cycle 10",10,8189,"J-5","Alloy 617",314626,"Plate"
-151.00,-0.00823,"Qualified",,383.00,"CapPass","Cycle 10",10,8190,"J-5","Alloy 617",314626,"Plate"
-151.02,-0.00828,"Qualified",,383.05,"CapPass","Cycle 10",10,8191,"J-5","Alloy 617",314626,"Plate"
-151.04,-0.00833,"Qualified",,383.11,"CapPass","Cycle 10",10,8192,"J-5","Alloy 617",314626,"Plate"
-151.20,-0.00838,"Qualified",,383.16,"CapPass","Cycle 10",10,8193,"J-5","Alloy 617",314626,"Plate"
-151.37,-0.00843,"Qualified",,383.21,"CapPass","Cycle 10",10,8194,"J-5","Alloy 617",314626,"Plate"
-151.42,-0.00848,"Qualified",,383.26,"CapPass","Cycle 10",10,8195,"J-5","Alloy 617",314626,"Plate"
-151.30,-0.00854,"Qualified",,383.31,"CapPass","Cycle 10",10,8196,"J-5","Alloy 617",314626,"Plate"
-151.31,-0.00853,"Qualified",,383.31,"CapPass","Cycle 10",10,8197,"J-5","Alloy 617",314626,"Plate"
-151.25,-0.00859,"Qualified",,383.36,"CapPass","Cycle 10",10,8198,"J-5","Alloy 617",314626,"Plate"
-151.44,-0.00864,"Qualified",,383.41,"CapPass","Cycle 10",10,8199,"J-5","Alloy 617",314626,"Plate"
-151.33,-0.00869,"Qualified",,383.46,"CapPass","Cycle 10",10,8200,"J-5","Alloy 617",314626,"Plate"
-151.13,-0.00874,"Qualified",,383.51,"CapPass","Cycle 10",10,8201,"J-5","Alloy 617",314626,"Plate"
-151.05,-0.00879,"Qualified",,383.57,"CapPass","Cycle 10",10,8202,"J-5","Alloy 617",314626,"Plate"
-151.03,-0.00885,"Qualified",,383.62,"CapPass","Cycle 10",10,8203,"J-5","Alloy 617",314626,"Plate"
-150.87,-0.00890,"Qualified",,383.67,"CapPass","Cycle 10",10,8204,"J-5","Alloy 617",314626,"Plate"
-150.85,-0.00895,"Qualified",,383.72,"CapPass","Cycle 10",10,8205,"J-5","Alloy 617",314626,"Plate"
-150.83,-0.00900,"Qualified",,383.77,"CapPass","Cycle 10",10,8206,"J-5","Alloy 617",314626,"Plate"
-150.91,-0.00903,"Qualified",,383.81,"CapPass","Cycle 10",10,8207,"J-5","Alloy 617",314626,"Plate"
-150.87,-0.00905,"Qualified",,383.82,"CapPass","Cycle 10",10,8208,"J-5","Alloy 617",314626,"Plate"
-150.75,-0.00911,"Qualified",,383.87,"CapPass","Cycle 10",10,8209,"J-5","Alloy 617",314626,"Plate"
-150.77,-0.00916,"Qualified",,383.94,"CapPass","Cycle 10",10,8210,"J-5","Alloy 617",314626,"Plate"
-150.84,-0.00921,"Qualified",,383.99,"CapPass","Cycle 10",10,8211,"J-5","Alloy 617",314626,"Plate"
-150.95,-0.00926,"Qualified",,384.04,"CapPass","Cycle 10",10,8212,"J-5","Alloy 617",314626,"Plate"
-151.06,-0.00931,"Qualified",,384.09,"CapPass","Cycle 10",10,8213,"J-5","Alloy 617",314626,"Plate"
-151.29,-0.00936,"Qualified",,384.14,"CapPass","Cycle 10",10,8214,"J-5","Alloy 617",314626,"Plate"
-151.53,-0.00942,"Qualified",,384.19,"CapPass","Cycle 10",10,8215,"J-5","Alloy 617",314626,"Plate"
-151.63,-0.00947,"Qualified",,384.24,"CapPass","Cycle 10",10,8216,"J-5","Alloy 617",314626,"Plate"
-151.54,-0.00952,"Qualified",,384.30,"CapPass","Cycle 10",10,8217,"J-5","Alloy 617",314626,"Plate"
-151.61,-0.00953,"Qualified",,384.31,"CapPass","Cycle 10",10,8218,"J-5","Alloy 617",314626,"Plate"
-151.55,-0.00957,"Qualified",,384.34,"CapPass","Cycle 10",10,8219,"J-5","Alloy 617",314626,"Plate"
-151.63,-0.00962,"Qualified",,384.39,"CapPass","Cycle 10",10,8220,"J-5","Alloy 617",314626,"Plate"
-151.61,-0.00967,"Qualified",,384.44,"CapPass","Cycle 10",10,8221,"J-5","Alloy 617",314626,"Plate"
-151.48,-0.00972,"Qualified",,384.49,"CapPass","Cycle 10",10,8222,"J-5","Alloy 617",314626,"Plate"
-151.06,-0.00978,"Qualified",,384.54,"CapPass","Cycle 10",10,8223,"J-5","Alloy 617",314626,"Plate"
-150.82,-0.00983,"Qualified",,384.60,"CapPass","Cycle 10",10,8224,"J-5","Alloy 617",314626,"Plate"
-150.80,-0.00988,"Qualified",,384.65,"CapPass","Cycle 10",10,8225,"J-5","Alloy 617",314626,"Plate"
-150.92,-0.00993,"Qualified",,384.70,"CapPass","Cycle 10",10,8226,"J-5","Alloy 617",314626,"Plate"
-150.87,-0.00999,"Qualified",,384.75,"CapPass","Cycle 10",10,8227,"J-5","Alloy 617",314626,"Plate"
-149.89,-0.01004,"Qualified",,384.81,"CapPass","Cycle 10",10,8228,"J-5","Alloy 617",314626,"Plate"
-149.79,-0.01003,"Qualified",,384.81,"CapPass","Cycle 10",10,8229,"J-5","Alloy 617",314626,"Plate"
-130.58,-0.00999,"Qualified",,384.93,"CapPass","Cycle 10",10,8230,"J-5","Alloy 617",314626,"Plate"
-119.06,-0.00994,"Qualified",,384.98,"CapPass","Cycle 10",10,8231,"J-5","Alloy 617",314626,"Plate"
-110.78,-0.00988,"Qualified",,385.01,"CapPass","Cycle 10",10,8232,"J-5","Alloy 617",314626,"Plate"
-102.90,-0.00983,"Qualified",,385.05,"CapPass","Cycle 10",10,8233,"J-5","Alloy 617",314626,"Plate"
-95.99,-0.00978,"Qualified",,385.08,"CapPass","Cycle 10",10,8234,"J-5","Alloy 617",314626,"Plate"
-87.48,-0.00972,"Qualified",,385.13,"CapPass","Cycle 10",10,8235,"J-5","Alloy 617",314626,"Plate"
-80.07,-0.00967,"Qualified",,385.18,"CapPass","Cycle 10",10,8236,"J-5","Alloy 617",314626,"Plate"
-73.81,-0.00962,"Qualified",,385.23,"CapPass","Cycle 10",10,8237,"J-5","Alloy 617",314626,"Plate"
-67.48,-0.00957,"Qualified",,385.28,"CapPass","Cycle 10",10,8238,"J-5","Alloy 617",314626,"Plate"
-64.04,-0.00955,"Qualified",,385.31,"CapPass","Cycle 10",10,8239,"J-5","Alloy 617",314626,"Plate"
-61.55,-0.00952,"Qualified",,385.33,"CapPass","Cycle 10",10,8240,"J-5","Alloy 617",314626,"Plate"
-54.19,-0.00946,"Qualified",,385.40,"CapPass","Cycle 10",10,8241,"J-5","Alloy 617",314626,"Plate"
-48.36,-0.00941,"Qualified",,385.45,"CapPass","Cycle 10",10,8242,"J-5","Alloy 617",314626,"Plate"
-40.96,-0.00936,"Qualified",,385.51,"CapPass","Cycle 10",10,8243,"J-5","Alloy 617",314626,"Plate"
-35.23,-0.00931,"Qualified",,385.56,"CapPass","Cycle 10",10,8244,"J-5","Alloy 617",314626,"Plate"
-29.36,-0.00926,"Qualified",,385.61,"CapPass","Cycle 10",10,8245,"J-5","Alloy 617",314626,"Plate"
-22.54,-0.00921,"Qualified",,385.68,"CapPass","Cycle 10",10,8246,"J-5","Alloy 617",314626,"Plate"
-17.08,-0.00915,"Qualified",,385.73,"CapPass","Cycle 10",10,8247,"J-5","Alloy 617",314626,"Plate"
-11.75,-0.00910,"Qualified",,385.78,"CapPass","Cycle 10",10,8248,"J-5","Alloy 617",314626,"Plate"
-8.37,-0.00908,"Qualified",,385.81,"CapPass","Cycle 10",10,8249,"J-5","Alloy 617",314626,"Plate"
-6.44,-0.00905,"Qualified",,385.83,"CapPass","Cycle 10",10,8250,"J-5","Alloy 617",314626,"Plate"
-1.55,-0.00900,"Qualified",,385.88,"CapPass","Cycle 10",10,8251,"J-5","Alloy 617",314626,"Plate"
4.57,-0.00895,"Qualified",,385.94,"CapPass","Cycle 10",10,8252,"J-5","Alloy 617",314626,"Plate"
9.33,-0.00889,"Qualified",,386.00,"CapPass","Cycle 10",10,8253,"J-5","Alloy 617",314626,"Plate"
14.27,-0.00884,"Qualified",,386.05,"CapPass","Cycle 10",10,8254,"J-5","Alloy 617",314626,"Plate"
20.11,-0.00879,"Qualified",,386.11,"CapPass","Cycle 10",10,8255,"J-5","Alloy 617",314626,"Plate"
24.82,-0.00874,"Qualified",,386.16,"CapPass","Cycle 10",10,8256,"J-5","Alloy 617",314626,"Plate"
29.36,-0.00868,"Qualified",,386.23,"CapPass","Cycle 10",10,8257,"J-5","Alloy 617",314626,"Plate"
32.71,-0.00865,"Qualified",,386.31,"CapPass","Cycle 10",10,8258,"J-5","Alloy 617",314626,"Plate"
33.46,-0.00863,"Qualified",,386.33,"CapPass","Cycle 10",10,8259,"J-5","Alloy 617",314626,"Plate"
38.40,-0.00858,"Qualified",,386.40,"CapPass","Cycle 10",10,8260,"J-5","Alloy 617",314626,"Plate"
44.33,-0.00853,"Qualified",,386.45,"CapPass","Cycle 10",10,8261,"J-5","Alloy 617",314626,"Plate"
50.83,-0.00848,"Qualified",,386.49,"CapPass","Cycle 10",10,8262,"J-5","Alloy 617",314626,"Plate"
54.79,-0.00842,"Qualified",,386.53,"CapPass","Cycle 10",10,8263,"J-5","Alloy 617",314626,"Plate"
60.29,-0.00837,"Qualified",,386.59,"CapPass","Cycle 10",10,8264,"J-5","Alloy 617",314626,"Plate"
64.06,-0.00832,"Qualified",,386.65,"CapPass","Cycle 10",10,8265,"J-5","Alloy 617",314626,"Plate"
68.05,-0.00827,"Qualified",,386.71,"CapPass","Cycle 10",10,8266,"J-5","Alloy 617",314626,"Plate"
72.34,-0.00822,"Qualified",,386.78,"CapPass","Cycle 10",10,8267,"J-5","Alloy 617",314626,"Plate"
74.41,-0.00819,"Qualified",,386.81,"CapPass","Cycle 10",10,8268,"J-5","Alloy 617",314626,"Plate"
76.78,-0.00816,"Qualified",,386.85,"CapPass","Cycle 10",10,8269,"J-5","Alloy 617",314626,"Plate"
81.51,-0.00811,"Qualified",,386.91,"CapPass","Cycle 10",10,8270,"J-5","Alloy 617",314626,"Plate"
85.82,-0.00806,"Qualified",,386.96,"CapPass","Cycle 10",10,8271,"J-5","Alloy 617",314626,"Plate"
90.21,-0.00800,"Qualified",,387.01,"CapPass","Cycle 10",10,8272,"J-5","Alloy 617",314626,"Plate"
96.37,-0.00795,"Qualified",,387.06,"CapPass","Cycle 10",10,8273,"J-5","Alloy 617",314626,"Plate"
101.37,-0.00790,"Qualified",,387.09,"CapPass","Cycle 10",10,8274,"J-5","Alloy 617",314626,"Plate"
106.23,-0.00785,"Qualified",,387.13,"CapPass","Cycle 10",10,8275,"J-5","Alloy 617",314626,"Plate"
110.66,-0.00779,"Qualified",,387.16,"CapPass","Cycle 10",10,8276,"J-5","Alloy 617",314626,"Plate"
114.85,-0.00774,"Qualified",,387.19,"CapPass","Cycle 10",10,8277,"J-5","Alloy 617",314626,"Plate"
118.23,-0.00769,"Qualified",,387.23,"CapPass","Cycle 10",10,8278,"J-5","Alloy 617",314626,"Plate"
121.01,-0.00764,"Qualified",,387.26,"CapPass","Cycle 10",10,8279,"J-5","Alloy 617",314626,"Plate"
123.25,-0.00759,"Qualified",,387.29,"CapPass","Cycle 10",10,8280,"J-5","Alloy 617",314626,"Plate"
124.25,-0.00757,"Qualified",,387.31,"CapPass","Cycle 10",10,8281,"J-5","Alloy 617",314626,"Plate"
125.68,-0.00754,"Qualified",,387.34,"CapPass","Cycle 10",10,8282,"J-5","Alloy 617",314626,"Plate"
126.90,-0.00749,"Qualified",,387.38,"CapPass","Cycle 10",10,8283,"J-5","Alloy 617",314626,"Plate"
128.17,-0.00743,"Qualified",,387.43,"CapPass","Cycle 10",10,8284,"J-5","Alloy 617",314626,"Plate"
129.07,-0.00738,"Qualified",,387.48,"CapPass","Cycle 10",10,8285,"J-5","Alloy 617",314626,"Plate"
129.73,-0.00733,"Qualified",,387.53,"CapPass","Cycle 10",10,8286,"J-5","Alloy 617",314626,"Plate"
130.09,-0.00728,"Qualified",,387.58,"CapPass","Cycle 10",10,8287,"J-5","Alloy 617",314626,"Plate"
130.70,-0.00723,"Qualified",,387.63,"CapPass","Cycle 10",10,8288,"J-5","Alloy 617",314626,"Plate"
131.31,-0.00717,"Qualified",,387.68,"CapPass","Cycle 10",10,8289,"J-5","Alloy 617",314626,"Plate"
132.03,-0.00712,"Qualified",,387.73,"CapPass","Cycle 10",10,8290,"J-5","Alloy 617",314626,"Plate"
132.73,-0.00707,"Qualified",,387.78,"CapPass","Cycle 10",10,8291,"J-5","Alloy 617",314626,"Plate"
133.19,-0.00705,"Qualified",,387.81,"CapPass","Cycle 10",10,8292,"J-5","Alloy 617",314626,"Plate"
133.45,-0.00702,"Qualified",,387.83,"CapPass","Cycle 10",10,8293,"J-5","Alloy 617",314626,"Plate"
134.12,-0.00697,"Qualified",,387.88,"CapPass","Cycle 10",10,8294,"J-5","Alloy 617",314626,"Plate"
134.71,-0.00692,"Qualified",,387.93,"CapPass","Cycle 10",10,8295,"J-5","Alloy 617",314626,"Plate"
135.11,-0.00687,"Qualified",,387.98,"CapPass","Cycle 10",10,8296,"J-5","Alloy 617",314626,"Plate"
135.47,-0.00682,"Qualified",,388.03,"CapPass","Cycle 10",10,8297,"J-5","Alloy 617",314626,"Plate"
135.65,-0.00676,"Qualified",,388.08,"CapPass","Cycle 10",10,8298,"J-5","Alloy 617",314626,"Plate"
136.00,-0.00671,"Qualified",,388.13,"CapPass","Cycle 10",10,8299,"J-5","Alloy 617",314626,"Plate"
136.19,-0.00666,"Qualified",,388.18,"CapPass","Cycle 10",10,8300,"J-5","Alloy 617",314626,"Plate"
136.48,-0.00661,"Qualified",,388.23,"CapPass","Cycle 10",10,8301,"J-5","Alloy 617",314626,"Plate"
136.62,-0.00656,"Qualified",,388.28,"CapPass","Cycle 10",10,8302,"J-5","Alloy 617",314626,"Plate"
136.67,-0.00653,"Qualified",,388.31,"CapPass","Cycle 10",10,8303,"J-5","Alloy 617",314626,"Plate"
136.79,-0.00651,"Qualified",,388.33,"CapPass","Cycle 10",10,8304,"J-5","Alloy 617",314626,"Plate"
136.72,-0.00646,"Qualified",,388.38,"CapPass","Cycle 10",10,8305,"J-5","Alloy 617",314626,"Plate"
136.68,-0.00641,"Qualified",,388.43,"CapPass","Cycle 10",10,8306,"J-5","Alloy 617",314626,"Plate"
136.89,-0.00635,"Qualified",,388.48,"CapPass","Cycle 10",10,8307,"J-5","Alloy 617",314626,"Plate"
136.90,-0.00630,"Qualified",,388.53,"CapPass","Cycle 10",10,8308,"J-5","Alloy 617",314626,"Plate"
136.83,-0.00625,"Qualified",,388.58,"CapPass","Cycle 10",10,8309,"J-5","Alloy 617",314626,"Plate"
136.63,-0.00620,"Qualified",,388.64,"CapPass","Cycle 10",10,8310,"J-5","Alloy 617",314626,"Plate"
136.66,-0.00614,"Qualified",,388.69,"CapPass","Cycle 10",10,8311,"J-5","Alloy 617",314626,"Plate"
136.88,-0.00609,"Qualified",,388.74,"CapPass","Cycle 10",10,8312,"J-5","Alloy 617",314626,"Plate"
136.99,-0.00604,"Qualified",,388.79,"CapPass","Cycle 10",10,8313,"J-5","Alloy 617",314626,"Plate"
137.02,-0.00603,"Qualified",,388.81,"CapPass","Cycle 10",10,8314,"J-5","Alloy 617",314626,"Plate"
137.07,-0.00599,"Qualified",,388.84,"CapPass","Cycle 10",10,8315,"J-5","Alloy 617",314626,"Plate"
137.21,-0.00594,"Qualified",,388.89,"CapPass","Cycle 10",10,8316,"J-5","Alloy 617",314626,"Plate"
137.26,-0.00589,"Qualified",,388.95,"CapPass","Cycle 10",10,8317,"J-5","Alloy 617",314626,"Plate"
137.41,-0.00583,"Qualified",,389.00,"CapPass","Cycle 10",10,8318,"J-5","Alloy 617",314626,"Plate"
137.29,-0.00578,"Qualified",,389.04,"CapPass","Cycle 10",10,8319,"J-5","Alloy 617",314626,"Plate"
137.21,-0.00573,"Qualified",,389.11,"CapPass","Cycle 10",10,8320,"J-5","Alloy 617",314626,"Plate"
137.16,-0.00568,"Qualified",,389.16,"CapPass","Cycle 10",10,8321,"J-5","Alloy 617",314626,"Plate"
137.20,-0.00563,"Qualified",,389.20,"CapPass","Cycle 10",10,8322,"J-5","Alloy 617",314626,"Plate"
137.01,-0.00558,"Qualified",,389.25,"CapPass","Cycle 10",10,8323,"J-5","Alloy 617",314626,"Plate"
136.93,-0.00552,"Qualified",,389.30,"CapPass","Cycle 10",10,8324,"J-5","Alloy 617",314626,"Plate"
136.84,-0.00552,"Qualified",,389.31,"CapPass","Cycle 10",10,8325,"J-5","Alloy 617",314626,"Plate"
136.56,-0.00547,"Qualified",,389.36,"CapPass","Cycle 10",10,8326,"J-5","Alloy 617",314626,"Plate"
136.50,-0.00542,"Qualified",,389.41,"CapPass","Cycle 10",10,8327,"J-5","Alloy 617",314626,"Plate"
136.41,-0.00537,"Qualified",,389.46,"CapPass","Cycle 10",10,8328,"J-5","Alloy 617",314626,"Plate"
136.55,-0.00532,"Qualified",,389.51,"CapPass","Cycle 10",10,8329,"J-5","Alloy 617",314626,"Plate"
136.80,-0.00527,"Qualified",,389.56,"CapPass","Cycle 10",10,8330,"J-5","Alloy 617",314626,"Plate"
137.07,-0.00521,"Qualified",,389.63,"CapPass","Cycle 10",10,8331,"J-5","Alloy 617",314626,"Plate"
137.29,-0.00516,"Qualified",,389.66,"CapPass","Cycle 10",10,8332,"J-5","Alloy 617",314626,"Plate"
137.30,-0.00511,"Qualified",,389.71,"CapPass","Cycle 10",10,8333,"J-5","Alloy 617",314626,"Plate"
137.45,-0.00506,"Qualified",,389.76,"CapPass","Cycle 10",10,8334,"J-5","Alloy 617",314626,"Plate"
137.46,-0.00502,"Qualified",,389.81,"CapPass","Cycle 10",10,8335,"J-5","Alloy 617",314626,"Plate"
137.44,-0.00501,"Qualified",,389.83,"CapPass","Cycle 10",10,8336,"J-5","Alloy 617",314626,"Plate"
137.44,-0.00495,"Qualified",,389.88,"CapPass","Cycle 10",10,8337,"J-5","Alloy 617",314626,"Plate"
137.44,-0.00490,"Qualified",,389.93,"CapPass","Cycle 10",10,8338,"J-5","Alloy 617",314626,"Plate"
137.57,-0.00485,"Qualified",,389.99,"CapPass","Cycle 10",10,8339,"J-5","Alloy 617",314626,"Plate"
137.75,-0.00480,"Qualified",,390.03,"CapPass","Cycle 10",10,8340,"J-5","Alloy 617",314626,"Plate"
137.87,-0.00475,"Qualified",,390.09,"CapPass","Cycle 10",10,8341,"J-5","Alloy 617",314626,"Plate"
137.94,-0.00469,"Qualified",,390.13,"CapPass","Cycle 10",10,8342,"J-5","Alloy 617",314626,"Plate"
138.07,-0.00464,"Qualified",,390.19,"CapPass","Cycle 10",10,8343,"J-5","Alloy 617",314626,"Plate"
138.20,-0.00459,"Qualified",,390.23,"CapPass","Cycle 10",10,8344,"J-5","Alloy 617",314626,"Plate"
138.09,-0.00454,"Qualified",,390.28,"CapPass","Cycle 10",10,8345,"J-5","Alloy 617",314626,"Plate"
137.99,-0.00451,"Qualified",,390.31,"CapPass","Cycle 10",10,8346,"J-5","Alloy 617",314626,"Plate"
137.85,-0.00449,"Qualified",,390.34,"CapPass","Cycle 10",10,8347,"J-5","Alloy 617",314626,"Plate"
137.69,-0.00443,"Qualified",,390.39,"CapPass","Cycle 10",10,8348,"J-5","Alloy 617",314626,"Plate"
137.68,-0.00438,"Qualified",,390.44,"CapPass","Cycle 10",10,8349,"J-5","Alloy 617",314626,"Plate"
137.81,-0.00433,"Qualified",,390.50,"CapPass","Cycle 10",10,8350,"J-5","Alloy 617",314626,"Plate"
138.07,-0.00428,"Qualified",,390.54,"CapPass","Cycle 10",10,8351,"J-5","Alloy 617",314626,"Plate"
138.35,-0.00423,"Qualified",,390.60,"CapPass","Cycle 10",10,8352,"J-5","Alloy 617",314626,"Plate"
138.56,-0.00417,"Qualified",,390.65,"CapPass","Cycle 10",10,8353,"J-5","Alloy 617",314626,"Plate"
138.55,-0.00412,"Qualified",,390.71,"CapPass","Cycle 10",10,8354,"J-5","Alloy 617",314626,"Plate"
138.56,-0.00407,"Qualified",,390.76,"CapPass","Cycle 10",10,8355,"J-5","Alloy 617",314626,"Plate"
138.67,-0.00401,"Qualified",,390.81,"CapPass","Cycle 10",10,8356,"J-5","Alloy 617",314626,"Plate"
138.64,-0.00401,"Qualified",,390.81,"CapPass","Cycle 10",10,8357,"J-5","Alloy 617",314626,"Plate"
138.73,-0.00396,"Qualified",,390.86,"CapPass","Cycle 10",10,8358,"J-5","Alloy 617",314626,"Plate"
138.92,-0.00391,"Qualified",,390.91,"CapPass","Cycle 10",10,8359,"J-5","Alloy 617",314626,"Plate"
139.06,-0.00386,"Qualified",,390.96,"CapPass","Cycle 10",10,8360,"J-5","Alloy 617",314626,"Plate"
139.37,-0.00381,"Qualified",,391.01,"CapPass","Cycle 10",10,8361,"J-5","Alloy 617",314626,"Plate"
139.49,-0.00376,"Qualified",,391.06,"CapPass","Cycle 10",10,8362,"J-5","Alloy 617",314626,"Plate"
139.59,-0.00371,"Qualified",,391.11,"CapPass","Cycle 10",10,8363,"J-5","Alloy 617",314626,"Plate"
139.87,-0.00366,"Qualified",,391.17,"CapPass","Cycle 10",10,8364,"J-5","Alloy 617",314626,"Plate"
139.90,-0.00360,"Qualified",,391.21,"CapPass","Cycle 10",10,8365,"J-5","Alloy 617",314626,"Plate"
139.92,-0.00355,"Qualified",,391.27,"CapPass","Cycle 10",10,8366,"J-5","Alloy 617",314626,"Plate"
139.92,-0.00350,"Qualified",,391.31,"CapPass","Cycle 10",10,8367,"J-5","Alloy 617",314626,"Plate"
139.66,-0.00345,"Qualified",,391.36,"CapPass","Cycle 10",10,8368,"J-5","Alloy 617",314626,"Plate"
139.33,-0.00340,"Qualified",,391.43,"CapPass","Cycle 10",10,8369,"J-5","Alloy 617",314626,"Plate"
139.13,-0.00335,"Qualified",,391.48,"CapPass","Cycle 10",10,8370,"J-5","Alloy 617",314626,"Plate"
139.12,-0.00329,"Qualified",,391.53,"CapPass","Cycle 10",10,8371,"J-5","Alloy 617",314626,"Plate"
139.22,-0.00324,"Qualified",,391.58,"CapPass","Cycle 10",10,8372,"J-5","Alloy 617",314626,"Plate"
139.35,-0.00319,"Qualified",,391.63,"CapPass","Cycle 10",10,8373,"J-5","Alloy 617",314626,"Plate"
139.50,-0.00314,"Qualified",,391.68,"CapPass","Cycle 10",10,8374,"J-5","Alloy 617",314626,"Plate"
139.50,-0.00309,"Qualified",,391.73,"CapPass","Cycle 10",10,8375,"J-5","Alloy 617",314626,"Plate"
139.54,-0.00304,"Qualified",,391.79,"CapPass","Cycle 10",10,8376,"J-5","Alloy 617",314626,"Plate"
139.50,-0.00301,"Qualified",,391.81,"CapPass","Cycle 10",10,8377,"J-5","Alloy 617",314626,"Plate"
139.45,-0.00298,"Qualified",,391.84,"CapPass","Cycle 10",10,8378,"J-5","Alloy 617",314626,"Plate"
139.67,-0.00293,"Qualified",,391.89,"CapPass","Cycle 10",10,8379,"J-5","Alloy 617",314626,"Plate"
139.84,-0.00288,"Qualified",,391.94,"CapPass","Cycle 10",10,8380,"J-5","Alloy 617",314626,"Plate"
140.05,-0.00283,"Qualified",,391.99,"CapPass","Cycle 10",10,8381,"J-5","Alloy 617",314626,"Plate"
140.30,-0.00278,"Qualified",,392.04,"CapPass","Cycle 10",10,8382,"J-5","Alloy 617",314626,"Plate"
140.50,-0.00272,"Qualified",,392.09,"CapPass","Cycle 10",10,8383,"J-5","Alloy 617",314626,"Plate"
140.61,-0.00267,"Qualified",,392.15,"CapPass","Cycle 10",10,8384,"J-5","Alloy 617",314626,"Plate"
140.56,-0.00262,"Qualified",,392.19,"CapPass","Cycle 10",10,8385,"J-5","Alloy 617",314626,"Plate"
140.65,-0.00257,"Qualified",,392.25,"CapPass","Cycle 10",10,8386,"J-5","Alloy 617",314626,"Plate"
140.61,-0.00252,"Qualified",,392.31,"CapPass","Cycle 10",10,8387,"J-5","Alloy 617",314626,"Plate"
140.55,-0.00250,"Qualified",,392.31,"CapPass","Cycle 10",10,8388,"J-5","Alloy 617",314626,"Plate"
140.56,-0.00246,"Qualified",,392.36,"CapPass","Cycle 10",10,8389,"J-5","Alloy 617",314626,"Plate"
140.47,-0.00241,"Qualified",,392.41,"CapPass","Cycle 10",10,8390,"J-5","Alloy 617",314626,"Plate"
140.37,-0.00236,"Qualified",,392.46,"CapPass","Cycle 10",10,8391,"J-5","Alloy 617",314626,"Plate"
140.40,-0.00230,"Qualified",,392.51,"CapPass","Cycle 10",10,8392,"J-5","Alloy 617",314626,"Plate"
140.33,-0.00225,"Qualified",,392.56,"CapPass","Cycle 10",10,8393,"J-5","Alloy 617",314626,"Plate"
140.32,-0.00220,"Qualified",,392.62,"CapPass","Cycle 10",10,8394,"J-5","Alloy 617",314626,"Plate"
140.27,-0.00215,"Qualified",,392.66,"CapPass","Cycle 10",10,8395,"J-5","Alloy 617",314626,"Plate"
140.26,-0.00210,"Qualified",,392.71,"CapPass","Cycle 10",10,8396,"J-5","Alloy 617",314626,"Plate"
140.05,-0.00205,"Qualified",,392.77,"CapPass","Cycle 10",10,8397,"J-5","Alloy 617",314626,"Plate"
140.02,-0.00200,"Qualified",,392.81,"CapPass","Cycle 10",10,8398,"J-5","Alloy 617",314626,"Plate"
139.75,-0.00194,"Qualified",,392.86,"CapPass","Cycle 10",10,8399,"J-5","Alloy 617",314626,"Plate"
139.67,-0.00189,"Qualified",,392.91,"CapPass","Cycle 10",10,8400,"J-5","Alloy 617",314626,"Plate"
139.53,-0.00184,"Qualified",,392.97,"CapPass","Cycle 10",10,8401,"J-5","Alloy 617",314626,"Plate"
139.48,-0.00179,"Qualified",,393.03,"CapPass","Cycle 10",10,8402,"J-5","Alloy 617",314626,"Plate"
139.52,-0.00174,"Qualified",,393.08,"CapPass","Cycle 10",10,8403,"J-5","Alloy 617",314626,"Plate"
139.56,-0.00169,"Qualified",,393.13,"CapPass","Cycle 10",10,8404,"J-5","Alloy 617",314626,"Plate"
139.67,-0.00164,"Qualified",,393.18,"CapPass","Cycle 10",10,8405,"J-5","Alloy 617",314626,"Plate"
140.04,-0.00158,"Qualified",,393.24,"CapPass","Cycle 10",10,8406,"J-5","Alloy 617",314626,"Plate"
140.33,-0.00153,"Qualified",,393.28,"CapPass","Cycle 10",10,8407,"J-5","Alloy 617",314626,"Plate"
140.50,-0.00149,"Qualified",,393.31,"CapPass","Cycle 10",10,8408,"J-5","Alloy 617",314626,"Plate"
140.60,-0.00148,"Qualified",,393.33,"CapPass","Cycle 10",10,8409,"J-5","Alloy 617",314626,"Plate"
140.77,-0.00143,"Qualified",,393.38,"CapPass","Cycle 10",10,8410,"J-5","Alloy 617",314626,"Plate"
140.78,-0.00138,"Qualified",,393.43,"CapPass","Cycle 10",10,8411,"J-5","Alloy 617",314626,"Plate"
140.70,-0.00133,"Qualified",,393.48,"CapPass","Cycle 10",10,8412,"J-5","Alloy 617",314626,"Plate"
140.55,-0.00128,"Qualified",,393.54,"CapPass","Cycle 10",10,8413,"J-5","Alloy 617",314626,"Plate"
140.41,-0.00122,"Qualified",,393.59,"CapPass","Cycle 10",10,8414,"J-5","Alloy 617",314626,"Plate"
140.37,-0.00117,"Qualified",,393.63,"CapPass","Cycle 10",10,8415,"J-5","Alloy 617",314626,"Plate"
140.30,-0.00112,"Qualified",,393.68,"CapPass","Cycle 10",10,8416,"J-5","Alloy 617",314626,"Plate"
140.10,-0.00107,"Qualified",,393.74,"CapPass","Cycle 10",10,8417,"J-5","Alloy 617",314626,"Plate"
140.22,-0.00102,"Qualified",,393.79,"CapPass","Cycle 10",10,8418,"J-5","Alloy 617",314626,"Plate"
140.30,-0.00100,"Qualified",,393.81,"CapPass","Cycle 10",10,8419,"J-5","Alloy 617",314626,"Plate"
140.35,-0.00097,"Qualified",,393.84,"CapPass","Cycle 10",10,8420,"J-5","Alloy 617",314626,"Plate"
140.76,-0.00091,"Qualified",,393.91,"CapPass","Cycle 10",10,8421,"J-5","Alloy 617",314626,"Plate"
141.00,-0.00086,"Qualified",,393.95,"CapPass","Cycle 10",10,8422,"J-5","Alloy 617",314626,"Plate"
141.25,-0.00081,"Qualified",,394.00,"CapPass","Cycle 10",10,8423,"J-5","Alloy 617",314626,"Plate"
141.33,-0.00076,"Qualified",,394.05,"CapPass","Cycle 10",10,8424,"J-5","Alloy 617",314626,"Plate"
141.35,-0.00071,"Qualified",,394.09,"CapPass","Cycle 10",10,8425,"J-5","Alloy 617",314626,"Plate"
141.45,-0.00066,"Qualified",,394.15,"CapPass","Cycle 10",10,8426,"J-5","Alloy 617",314626,"Plate"
141.35,-0.00060,"Qualified",,394.21,"CapPass","Cycle 10",10,8427,"J-5","Alloy 617",314626,"Plate"
141.37,-0.00055,"Qualified",,394.26,"CapPass","Cycle 10",10,8428,"J-5","Alloy 617",314626,"Plate"
141.24,-0.00050,"Qualified",,394.31,"CapPass","Cycle 10",10,8429,"J-5","Alloy 617",314626,"Plate"
141.23,-0.00049,"Qualified",,394.31,"CapPass","Cycle 10",10,8430,"J-5","Alloy 617",314626,"Plate"
141.18,-0.00045,"Qualified",,394.36,"CapPass","Cycle 10",10,8431,"J-5","Alloy 617",314626,"Plate"
141.26,-0.00039,"Qualified",,394.42,"CapPass","Cycle 10",10,8432,"J-5","Alloy 617",314626,"Plate"
141.22,-0.00034,"Qualified",,394.46,"CapPass","Cycle 10",10,8433,"J-5","Alloy 617",314626,"Plate"
141.23,-0.00029,"Qualified",,394.51,"CapPass","Cycle 10",10,8434,"J-5","Alloy 617",314626,"Plate"
141.24,-0.00024,"Qualified",,394.56,"CapPass","Cycle 10",10,8435,"J-5","Alloy 617",314626,"Plate"
141.17,-0.00019,"Qualified",,394.61,"CapPass","Cycle 10",10,8436,"J-5","Alloy 617",314626,"Plate"
141.05,-0.00014,"Qualified",,394.66,"CapPass","Cycle 10",10,8437,"J-5","Alloy 617",314626,"Plate"
141.02,-0.00009,"Qualified",,394.71,"CapPass","Cycle 10",10,8438,"J-5","Alloy 617",314626,"Plate"
139.73,-0.00003,"Qualified",,754.84,"CapPass","Cycle 20",20,16135,"J-5","Alloy 617",314626,"Plate"
139.30,0.00002,"Qualified",,754.91,"CapPass","Cycle 20",20,16136,"J-5","Alloy 617",314626,"Plate"
139.03,0.00007,"Qualified",,754.96,"CapPass","Cycle 20",20,16137,"J-5","Alloy 617",314626,"Plate"
139.03,0.00013,"Qualified",,755.02,"CapPass","Cycle 20",20,16138,"J-5","Alloy 617",314626,"Plate"
139.28,0.00018,"Qualified",,755.07,"CapPass","Cycle 20",20,16139,"J-5","Alloy 617",314626,"Plate"
139.59,0.00023,"Qualified",,755.13,"CapPass","Cycle 20",20,16140,"J-5","Alloy 617",314626,"Plate"
140.13,0.00028,"Qualified",,755.18,"CapPass","Cycle 20",20,16141,"J-5","Alloy 617",314626,"Plate"
140.79,0.00033,"Qualified",,755.23,"CapPass","Cycle 20",20,16142,"J-5","Alloy 617",314626,"Plate"
141.38,0.00038,"Qualified",,755.27,"CapPass","Cycle 20",20,16143,"J-5","Alloy 617",314626,"Plate"
141.66,0.00043,"Qualified",,755.31,"CapPass","Cycle 20",20,16144,"J-5","Alloy 617",314626,"Plate"
141.66,0.00043,"Qualified",,755.32,"CapPass","Cycle 20",20,16145,"J-5","Alloy 617",314626,"Plate"
141.73,0.00048,"Qualified",,755.37,"CapPass","Cycle 20",20,16146,"J-5","Alloy 617",314626,"Plate"
141.72,0.00053,"Qualified",,755.42,"CapPass","Cycle 20",20,16147,"J-5","Alloy 617",314626,"Plate"
