Repository: js-molina/fatigue-A617

File: data/950C/Strain rate 0.001/2.0% strain/HTM_A19_Cycles_J1.csv (part 9 of 20)
"Stress Mpa","Strain","Qual State","Qual Exceptions","Elapsed Time Sec","Data State","Cycle Label","Cycle","Count","Sample","Alloy","Heat","Material_Form"
141.65,-0.00189,"Qualified",,392.92,"CapPass","Cycle 10",10,8519,"J-1","Alloy 617",314626,"Plate"
141.85,-0.00184,"Qualified",,392.97,"CapPass","Cycle 10",10,8520,"J-1","Alloy 617",314626,"Plate"
142.04,-0.00179,"Qualified",,393.02,"CapPass","Cycle 10",10,8521,"J-1","Alloy 617",314626,"Plate"
142.14,-0.00174,"Qualified",,393.07,"CapPass","Cycle 10",10,8522,"J-1","Alloy 617",314626,"Plate"
142.08,-0.00169,"Qualified",,393.12,"CapPass","Cycle 10",10,8523,"J-1","Alloy 617",314626,"Plate"
142.19,-0.00164,"Qualified",,393.17,"CapPass","Cycle 10",10,8524,"J-1","Alloy 617",314626,"Plate"
142.20,-0.00159,"Qualified",,393.22,"CapPass","Cycle 10",10,8525,"J-1","Alloy 617",314626,"Plate"
142.08,-0.00154,"Qualified",,393.27,"CapPass","Cycle 10",10,8526,"J-1","Alloy 617",314626,"Plate"
142.15,-0.00150,"Qualified",,393.31,"CapPass","Cycle 10",10,8527,"J-1","Alloy 617",314626,"Plate"
142.04,-0.00149,"Qualified",,393.32,"CapPass","Cycle 10",10,8528,"J-1","Alloy 617",314626,"Plate"
142.06,-0.00144,"Qualified",,393.37,"CapPass","Cycle 10",10,8529,"J-1","Alloy 617",314626,"Plate"
142.04,-0.00138,"Qualified",,393.42,"CapPass","Cycle 10",10,8530,"J-1","Alloy 617",314626,"Plate"
142.07,-0.00133,"Qualified",,393.48,"CapPass","Cycle 10",10,8531,"J-1","Alloy 617",314626,"Plate"
142.25,-0.00128,"Qualified",,393.53,"CapPass","Cycle 10",10,8532,"J-1","Alloy 617",314626,"Plate"
142.37,-0.00123,"Qualified",,393.58,"CapPass","Cycle 10",10,8533,"J-1","Alloy 617",314626,"Plate"
142.60,-0.00118,"Qualified",,393.63,"CapPass","Cycle 10",10,8534,"J-1","Alloy 617",314626,"Plate"
142.58,-0.00113,"Qualified",,393.68,"CapPass","Cycle 10",10,8535,"J-1","Alloy 617",314626,"Plate"
142.68,-0.00108,"Qualified",,393.72,"CapPass","Cycle 10",10,8536,"J-1","Alloy 617",314626,"Plate"
142.59,-0.00103,"Qualified",,393.78,"CapPass","Cycle 10",10,8537,"J-1","Alloy 617",314626,"Plate"
142.74,-0.00100,"Qualified",,393.81,"CapPass","Cycle 10",10,8538,"J-1","Alloy 617",314626,"Plate"
142.72,-0.00098,"Qualified",,393.82,"CapPass","Cycle 10",10,8539,"J-1","Alloy 617",314626,"Plate"
142.78,-0.00093,"Qualified",,393.88,"CapPass","Cycle 10",10,8540,"J-1","Alloy 617",314626,"Plate"
142.72,-0.00088,"Qualified",,393.93,"CapPass","Cycle 10",10,8541,"J-1","Alloy 617",314626,"Plate"
142.66,-0.00083,"Qualified",,393.97,"CapPass","Cycle 10",10,8542,"J-1","Alloy 617",314626,"Plate"
142.56,-0.00078,"Qualified",,394.03,"CapPass","Cycle 10",10,8543,"J-1","Alloy 617",314626,"Plate"
142.61,-0.00073,"Qualified",,394.08,"CapPass","Cycle 10",10,8544,"J-1","Alloy 617",314626,"Plate"
142.47,-0.00068,"Qualified",,394.13,"CapPass","Cycle 10",10,8545,"J-1","Alloy 617",314626,"Plate"
142.45,-0.00062,"Qualified",,394.19,"CapPass","Cycle 10",10,8546,"J-1","Alloy 617",314626,"Plate"
142.61,-0.00057,"Qualified",,394.23,"CapPass","Cycle 10",10,8547,"J-1","Alloy 617",314626,"Plate"
142.71,-0.00052,"Qualified",,394.29,"CapPass","Cycle 10",10,8548,"J-1","Alloy 617",314626,"Plate"
142.84,-0.00050,"Qualified",,394.31,"CapPass","Cycle 10",10,8549,"J-1","Alloy 617",314626,"Plate"
142.83,-0.00047,"Qualified",,394.34,"CapPass","Cycle 10",10,8550,"J-1","Alloy 617",314626,"Plate"
142.97,-0.00042,"Qualified",,394.39,"CapPass","Cycle 10",10,8551,"J-1","Alloy 617",314626,"Plate"
143.08,-0.00037,"Qualified",,394.44,"CapPass","Cycle 10",10,8552,"J-1","Alloy 617",314626,"Plate"
143.19,-0.00032,"Qualified",,394.49,"CapPass","Cycle 10",10,8553,"J-1","Alloy 617",314626,"Plate"
143.32,-0.00027,"Qualified",,394.54,"CapPass","Cycle 10",10,8554,"J-1","Alloy 617",314626,"Plate"
143.27,-0.00022,"Qualified",,394.58,"CapPass","Cycle 10",10,8555,"J-1","Alloy 617",314626,"Plate"
143.15,-0.00016,"Qualified",,394.64,"CapPass","Cycle 10",10,8556,"J-1","Alloy 617",314626,"Plate"
143.01,-0.00011,"Qualified",,394.69,"CapPass","Cycle 10",10,8557,"J-1","Alloy 617",314626,"Plate"
142.89,-0.00006,"Qualified",,394.74,"CapPass","Cycle 10",10,8558,"J-1","Alloy 617",314626,"Plate"
142.72,-0.00002,"Qualified",,754.87,"CapPass","Cycle 20",20,16358,"J-1","Alloy 617",314626,"Plate"
142.72,0.00003,"Qualified",,754.92,"CapPass","Cycle 20",20,16359,"J-1","Alloy 617",314626,"Plate"
142.81,0.00008,"Qualified",,754.97,"CapPass","Cycle 20",20,16360,"J-1","Alloy 617",314626,"Plate"
142.73,0.00013,"Qualified",,755.02,"CapPass","Cycle 20",20,16361,"J-1","Alloy 617",314626,"Plate"
142.88,0.00018,"Qualified",,755.07,"CapPass","Cycle 20",20,16362,"J-1","Alloy 617",314626,"Plate"
142.94,0.00024,"Qualified",,755.12,"CapPass","Cycle 20",20,16363,"J-1","Alloy 617",314626,"Plate"
143.14,0.00029,"Qualified",,755.17,"CapPass","Cycle 20",20,16364,"J-1","Alloy 617",314626,"Plate"
143.38,0.00034,"Qualified",,755.22,"CapPass","Cycle 20",20,16365,"J-1","Alloy 617",314626,"Plate"
143.35,0.00039,"Qualified",,755.27,"CapPass","Cycle 20",20,16366,"J-1","Alloy 617",314626,"Plate"
143.21,0.00043,"Qualified",,755.31,"CapPass","Cycle 20",20,16367,"J-1","Alloy 617",314626,"Plate"
143.24,0.00044,"Qualified",,755.32,"CapPass","Cycle 20",20,16368,"J-1","Alloy 617",314626,"Plate"
143.03,0.00049,"Qualified",,755.36,"CapPass","Cycle 20",20,16369,"J-1","Alloy 617",314626,"Plate"
142.65,0.00054,"Qualified",,755.42,"CapPass","Cycle 20",20,16370,"J-1","Alloy 617",314626,"Plate"
142.24,0.00059,"Qualified",,755.47,"CapPass","Cycle 20",20,16371,"J-1","Alloy 617",314626,"Plate"
142.07,0.00064,"Qualified",,755.52,"CapPass","Cycle 20",20,16372,"J-1","Alloy 617",314626,"Plate"
142.12,0.00069,"Qualified",,755.57,"CapPass","Cycle 20",20,16373,"J-1","Alloy 617",314626,"Plate"
142.10,0.00074,"Qualified",,755.63,"CapPass","Cycle 20",20,16374,"J-1","Alloy 617",314626,"Plate"
142.27,0.00079,"Qualified",,755.67,"CapPass","Cycle 20",20,16375,"J-1","Alloy 617",314626,"Plate"
142.52,0.00085,"Qualified",,755.73,"CapPass","Cycle 20",20,16376,"J-1","Alloy 617",314626,"Plate"
142.73,0.00090,"Qualified",,755.79,"CapPass","Cycle 20",20,16377,"J-1","Alloy 617",314626,"Plate"
142.75,0.00092,"Qualified",,755.81,"CapPass","Cycle 20",20,16378,"J-1","Alloy 617",314626,"Plate"
142.84,0.00095,"Qualified",,755.83,"CapPass","Cycle 20",20,16379,"J-1","Alloy 617",314626,"Plate"
143.18,0.00100,"Qualified",,755.88,"CapPass","Cycle 20",20,16380,"J-1","Alloy 617",314626,"Plate"
143.36,0.00105,"Qualified",,755.93,"CapPass","Cycle 20",20,16381,"J-1","Alloy 617",314626,"Plate"
143.42,0.00110,"Qualified",,755.98,"CapPass","Cycle 20",20,16382,"J-1","Alloy 617",314626,"Plate"
143.24,0.00115,"Qualified",,756.04,"CapPass","Cycle 20",20,16383,"J-1","Alloy 617",314626,"Plate"
143.63,0.00120,"Qualified",,756.09,"CapPass","Cycle 20",20,16384,"J-1","Alloy 617",314626,"Plate"
143.91,0.00125,"Qualified",,756.13,"CapPass","Cycle 20",20,16385,"J-1","Alloy 617",314626,"Plate"
143.87,0.00130,"Qualified",,756.18,"CapPass","Cycle 20",20,16386,"J-1","Alloy 617",314626,"Plate"
143.95,0.00135,"Qualified",,756.23,"CapPass","Cycle 20",20,16387,"J-1","Alloy 617",314626,"Plate"
143.81,0.00140,"Qualified",,756.28,"CapPass","Cycle 20",20,16388,"J-1","Alloy 617",314626,"Plate"
143.65,0.00142,"Qualified",,756.31,"CapPass","Cycle 20",20,16389,"J-1","Alloy 617",314626,"Plate"
143.76,0.00145,"Qualified",,756.34,"CapPass","Cycle 20",20,16390,"J-1","Alloy 617",314626,"Plate"
144.01,0.00151,"Qualified",,756.39,"CapPass","Cycle 20",20,16391,"J-1","Alloy 617",314626,"Plate"
144.17,0.00156,"Qualified",,756.44,"CapPass","Cycle 20",20,16392,"J-1","Alloy 617",314626,"Plate"
144.37,0.00161,"Qualified",,756.49,"CapPass","Cycle 20",20,16393,"J-1","Alloy 617",314626,"Plate"
144.66,0.00166,"Qualified",,756.54,"CapPass","Cycle 20",20,16394,"J-1","Alloy 617",314626,"Plate"
145.04,0.00171,"Qualified",,756.59,"CapPass","Cycle 20",20,16395,"J-1","Alloy 617",314626,"Plate"
145.20,0.00176,"Qualified",,756.64,"CapPass","Cycle 20",20,16396,"J-1","Alloy 617",314626,"Plate"
145.15,0.00181,"Qualified",,756.69,"CapPass","Cycle 20",20,16397,"J-1","Alloy 617",314626,"Plate"
144.87,0.00187,"Qualified",,756.74,"CapPass","Cycle 20",20,16398,"J-1","Alloy 617",314626,"Plate"
144.63,0.00192,"Qualified",,756.79,"CapPass","Cycle 20",20,16399,"J-1","Alloy 617",314626,"Plate"
144.57,0.00193,"Qualified",,756.81,"CapPass","Cycle 20",20,16400,"J-1","Alloy 617",314626,"Plate"
144.43,0.00197,"Qualified",,756.84,"CapPass","Cycle 20",20,16401,"J-1","Alloy 617",314626,"Plate"
144.18,0.00202,"Qualified",,756.89,"CapPass","Cycle 20",20,16402,"J-1","Alloy 617",314626,"Plate"
144.12,0.00207,"Qualified",,756.94,"CapPass","Cycle 20",20,16403,"J-1","Alloy 617",314626,"Plate"
143.95,0.00212,"Qualified",,756.99,"CapPass","Cycle 20",20,16404,"J-1","Alloy 617",314626,"Plate"
143.82,0.00217,"Qualified",,757.06,"CapPass","Cycle 20",20,16405,"J-1","Alloy 617",314626,"Plate"
143.94,0.00222,"Qualified",,757.10,"CapPass","Cycle 20",20,16406,"J-1","Alloy 617",314626,"Plate"
143.97,0.00227,"Qualified",,757.16,"CapPass","Cycle 20",20,16407,"J-1","Alloy 617",314626,"Plate"
144.16,0.00233,"Qualified",,757.21,"CapPass","Cycle 20",20,16408,"J-1","Alloy 617",314626,"Plate"
144.54,0.00238,"Qualified",,757.26,"CapPass","Cycle 20",20,16409,"J-1","Alloy 617",314626,"Plate"
144.77,0.00243,"Qualified",,757.31,"CapPass","Cycle 20",20,16410,"J-1","Alloy 617",314626,"Plate"
145.01,0.00248,"Qualified",,757.36,"CapPass","Cycle 20",20,16411,"J-1","Alloy 617",314626,"Plate"
145.10,0.00253,"Qualified",,757.41,"CapPass","Cycle 20",20,16412,"J-1","Alloy 617",314626,"Plate"
145.17,0.00258,"Qualified",,757.46,"CapPass","Cycle 20",20,16413,"J-1","Alloy 617",314626,"Plate"
145.19,0.00263,"Qualified",,757.51,"CapPass","Cycle 20",20,16414,"J-1","Alloy 617",314626,"Plate"
145.21,0.00268,"Qualified",,757.56,"CapPass","Cycle 20",20,16415,"J-1","Alloy 617",314626,"Plate"
145.08,0.00273,"Qualified",,757.61,"CapPass","Cycle 20",20,16416,"J-1","Alloy 617",314626,"Plate"
144.88,0.00279,"Qualified",,757.66,"CapPass","Cycle 20",20,16417,"J-1","Alloy 617",314626,"Plate"
144.69,0.00284,"Qualified",,757.71,"CapPass","Cycle 20",20,16418,"J-1","Alloy 617",314626,"Plate"
144.38,0.00289,"Qualified",,757.76,"CapPass","Cycle 20",20,16419,"J-1","Alloy 617",314626,"Plate"
144.27,0.00294,"Qualified",,757.81,"CapPass","Cycle 20",20,16420,"J-1","Alloy 617",314626,"Plate"
144.31,0.00294,"Qualified",,757.81,"CapPass","Cycle 20",20,16421,"J-1","Alloy 617",314626,"Plate"
144.30,0.00299,"Qualified",,757.86,"CapPass","Cycle 20",20,16422,"J-1","Alloy 617",314626,"Plate"
144.33,0.00304,"Qualified",,757.91,"CapPass","Cycle 20",20,16423,"J-1","Alloy 617",314626,"Plate"
144.34,0.00309,"Qualified",,757.96,"CapPass","Cycle 20",20,16424,"J-1","Alloy 617",314626,"Plate"
144.44,0.00314,"Qualified",,758.01,"CapPass","Cycle 20",20,16425,"J-1","Alloy 617",314626,"Plate"
144.32,0.00319,"Qualified",,758.06,"CapPass","Cycle 20",20,16426,"J-1","Alloy 617",314626,"Plate"
144.10,0.00324,"Qualified",,758.11,"CapPass","Cycle 20",20,16427,"J-1","Alloy 617",314626,"Plate"
144.10,0.00329,"Qualified",,758.16,"CapPass","Cycle 20",20,16428,"J-1","Alloy 617",314626,"Plate"
143.95,0.00334,"Qualified",,758.22,"CapPass","Cycle 20",20,16429,"J-1","Alloy 617",314626,"Plate"
144.04,0.00339,"Qualified",,758.27,"CapPass","Cycle 20",20,16430,"J-1","Alloy 617",314626,"Plate"
144.04,0.00343,"Qualified",,758.31,"CapPass","Cycle 20",20,16431,"J-1","Alloy 617",314626,"Plate"
144.11,0.00344,"Qualified",,758.31,"CapPass","Cycle 20",20,16432,"J-1","Alloy 617",314626,"Plate"
144.12,0.00350,"Qualified",,758.36,"CapPass","Cycle 20",20,16433,"J-1","Alloy 617",314626,"Plate"
144.08,0.00355,"Qualified",,758.41,"CapPass","Cycle 20",20,16434,"J-1","Alloy 617",314626,"Plate"
144.11,0.00360,"Qualified",,758.46,"CapPass","Cycle 20",20,16435,"J-1","Alloy 617",314626,"Plate"
143.90,0.00365,"Qualified",,758.52,"CapPass","Cycle 20",20,16436,"J-1","Alloy 617",314626,"Plate"
144.03,0.00370,"Qualified",,758.57,"CapPass","Cycle 20",20,16437,"J-1","Alloy 617",314626,"Plate"
144.15,0.00375,"Qualified",,758.62,"CapPass","Cycle 20",20,16438,"J-1","Alloy 617",314626,"Plate"
144.16,0.00380,"Qualified",,758.67,"CapPass","Cycle 20",20,16439,"J-1","Alloy 617",314626,"Plate"
144.30,0.00385,"Qualified",,758.72,"CapPass","Cycle 20",20,16440,"J-1","Alloy 617",314626,"Plate"
144.25,0.00390,"Qualified",,758.77,"CapPass","Cycle 20",20,16441,"J-1","Alloy 617",314626,"Plate"
144.30,0.00394,"Qualified",,758.81,"CapPass","Cycle 20",20,16442,"J-1","Alloy 617",314626,"Plate"
144.22,0.00395,"Qualified",,758.82,"CapPass","Cycle 20",20,16443,"J-1","Alloy 617",314626,"Plate"
144.23,0.00400,"Qualified",,758.87,"CapPass","Cycle 20",20,16444,"J-1","Alloy 617",314626,"Plate"
144.39,0.00405,"Qualified",,758.92,"CapPass","Cycle 20",20,16445,"J-1","Alloy 617",314626,"Plate"
144.59,0.00410,"Qualified",,758.97,"CapPass","Cycle 20",20,16446,"J-1","Alloy 617",314626,"Plate"
144.65,0.00415,"Qualified",,759.02,"CapPass","Cycle 20",20,16447,"J-1","Alloy 617",314626,"Plate"
144.72,0.00420,"Qualified",,759.07,"CapPass","Cycle 20",20,16448,"J-1","Alloy 617",314626,"Plate"
144.84,0.00426,"Qualified",,759.13,"CapPass","Cycle 20",20,16449,"J-1","Alloy 617",314626,"Plate"
145.06,0.00431,"Qualified",,759.18,"CapPass","Cycle 20",20,16450,"J-1","Alloy 617",314626,"Plate"
145.04,0.00436,"Qualified",,759.22,"CapPass","Cycle 20",20,16451,"J-1","Alloy 617",314626,"Plate"
145.17,0.00441,"Qualified",,759.27,"CapPass","Cycle 20",20,16452,"J-1","Alloy 617",314626,"Plate"
145.19,0.00444,"Qualified",,759.31,"CapPass","Cycle 20",20,16453,"J-1","Alloy 617",314626,"Plate"
145.27,0.00446,"Qualified",,759.33,"CapPass","Cycle 20",20,16454,"J-1","Alloy 617",314626,"Plate"
145.16,0.00451,"Qualified",,759.37,"CapPass","Cycle 20",20,16455,"J-1","Alloy 617",314626,"Plate"
145.11,0.00456,"Qualified",,759.42,"CapPass","Cycle 20",20,16456,"J-1","Alloy 617",314626,"Plate"
145.04,0.00461,"Qualified",,759.48,"CapPass","Cycle 20",20,16457,"J-1","Alloy 617",314626,"Plate"
144.89,0.00466,"Qualified",,759.53,"CapPass","Cycle 20",20,16458,"J-1","Alloy 617",314626,"Plate"
144.88,0.00471,"Qualified",,759.58,"CapPass","Cycle 20",20,16459,"J-1","Alloy 617",314626,"Plate"
144.80,0.00476,"Qualified",,759.64,"CapPass","Cycle 20",20,16460,"J-1","Alloy 617",314626,"Plate"
144.92,0.00481,"Qualified",,759.68,"CapPass","Cycle 20",20,16461,"J-1","Alloy 617",314626,"Plate"
144.83,0.00486,"Qualified",,759.73,"CapPass","Cycle 20",20,16462,"J-1","Alloy 617",314626,"Plate"
144.77,0.00491,"Qualified",,759.79,"CapPass","Cycle 20",20,16463,"J-1","Alloy 617",314626,"Plate"
144.65,0.00494,"Qualified",,759.81,"CapPass","Cycle 20",20,16464,"J-1","Alloy 617",314626,"Plate"
144.75,0.00497,"Qualified",,759.83,"CapPass","Cycle 20",20,16465,"J-1","Alloy 617",314626,"Plate"
144.71,0.00502,"Qualified",,759.89,"CapPass","Cycle 20",20,16466,"J-1","Alloy 617",314626,"Plate"
144.67,0.00507,"Qualified",,759.94,"CapPass","Cycle 20",20,16467,"J-1","Alloy 617",314626,"Plate"
144.88,0.00512,"Qualified",,759.99,"CapPass","Cycle 20",20,16468,"J-1","Alloy 617",314626,"Plate"
144.97,0.00517,"Qualified",,760.04,"CapPass","Cycle 20",20,16469,"J-1","Alloy 617",314626,"Plate"
144.98,0.00522,"Qualified",,760.09,"CapPass","Cycle 20",20,16470,"J-1","Alloy 617",314626,"Plate"
145.08,0.00527,"Qualified",,760.14,"CapPass","Cycle 20",20,16471,"J-1","Alloy 617",314626,"Plate"
145.17,0.00532,"Qualified",,760.19,"CapPass","Cycle 20",20,16472,"J-1","Alloy 617",314626,"Plate"
145.42,0.00537,"Qualified",,760.24,"CapPass","Cycle 20",20,16473,"J-1","Alloy 617",314626,"Plate"
145.45,0.00542,"Qualified",,760.29,"CapPass","Cycle 20",20,16474,"J-1","Alloy 617",314626,"Plate"
145.46,0.00544,"Qualified",,760.31,"CapPass","Cycle 20",20,16475,"J-1","Alloy 617",314626,"Plate"
145.55,0.00547,"Qualified",,760.34,"CapPass","Cycle 20",20,16476,"J-1","Alloy 617",314626,"Plate"
145.55,0.00553,"Qualified",,760.39,"CapPass","Cycle 20",20,16477,"J-1","Alloy 617",314626,"Plate"
145.53,0.00558,"Qualified",,760.44,"CapPass","Cycle 20",20,16478,"J-1","Alloy 617",314626,"Plate"
145.52,0.00563,"Qualified",,760.49,"CapPass","Cycle 20",20,16479,"J-1","Alloy 617",314626,"Plate"
145.74,0.00568,"Qualified",,760.54,"CapPass","Cycle 20",20,16480,"J-1","Alloy 617",314626,"Plate"
145.88,0.00573,"Qualified",,760.60,"CapPass","Cycle 20",20,16481,"J-1","Alloy 617",314626,"Plate"
145.80,0.00578,"Qualified",,760.64,"CapPass","Cycle 20",20,16482,"J-1","Alloy 617",314626,"Plate"
145.93,0.00583,"Qualified",,760.69,"CapPass","Cycle 20",20,16483,"J-1","Alloy 617",314626,"Plate"
146.08,0.00588,"Qualified",,760.74,"CapPass","Cycle 20",20,16484,"J-1","Alloy 617",314626,"Plate"
146.06,0.00593,"Qualified",,760.80,"CapPass","Cycle 20",20,16485,"J-1","Alloy 617",314626,"Plate"
145.98,0.00594,"Qualified",,760.81,"CapPass","Cycle 20",20,16486,"J-1","Alloy 617",314626,"Plate"
146.11,0.00598,"Qualified",,760.85,"CapPass","Cycle 20",20,16487,"J-1","Alloy 617",314626,"Plate"
146.27,0.00603,"Qualified",,760.90,"CapPass","Cycle 20",20,16488,"J-1","Alloy 617",314626,"Plate"
146.45,0.00608,"Qualified",,760.95,"CapPass","Cycle 20",20,16489,"J-1","Alloy 617",314626,"Plate"
146.58,0.00614,"Qualified",,760.99,"CapPass","Cycle 20",20,16490,"J-1","Alloy 617",314626,"Plate"
146.30,0.00619,"Qualified",,761.04,"CapPass","Cycle 20",20,16491,"J-1","Alloy 617",314626,"Plate"
146.08,0.00624,"Qualified",,761.09,"CapPass","Cycle 20",20,16492,"J-1","Alloy 617",314626,"Plate"
146.01,0.00629,"Qualified",,761.15,"CapPass","Cycle 20",20,16493,"J-1","Alloy 617",314626,"Plate"
145.80,0.00634,"Qualified",,761.20,"CapPass","Cycle 20",20,16494,"J-1","Alloy 617",314626,"Plate"
145.68,0.00639,"Qualified",,761.25,"CapPass","Cycle 20",20,16495,"J-1","Alloy 617",314626,"Plate"
145.65,0.00644,"Qualified",,761.30,"CapPass","Cycle 20",20,16496,"J-1","Alloy 617",314626,"Plate"
145.62,0.00645,"Qualified",,761.31,"CapPass","Cycle 20",20,16497,"J-1","Alloy 617",314626,"Plate"
145.67,0.00649,"Qualified",,761.35,"CapPass","Cycle 20",20,16498,"J-1","Alloy 617",314626,"Plate"
145.45,0.00654,"Qualified",,761.41,"CapPass","Cycle 20",20,16499,"J-1","Alloy 617",314626,"Plate"
145.38,0.00659,"Qualified",,761.46,"CapPass","Cycle 20",20,16500,"J-1","Alloy 617",314626,"Plate"
145.47,0.00664,"Qualified",,761.51,"CapPass","Cycle 20",20,16501,"J-1","Alloy 617",314626,"Plate"
145.50,0.00670,"Qualified",,761.56,"CapPass","Cycle 20",20,16502,"J-1","Alloy 617",314626,"Plate"
145.39,0.00675,"Qualified",,761.61,"CapPass","Cycle 20",20,16503,"J-1","Alloy 617",314626,"Plate"
145.47,0.00680,"Qualified",,761.66,"CapPass","Cycle 20",20,16504,"J-1","Alloy 617",314626,"Plate"
145.53,0.00685,"Qualified",,761.71,"CapPass","Cycle 20",20,16505,"J-1","Alloy 617",314626,"Plate"
145.76,0.00690,"Qualified",,761.76,"CapPass","Cycle 20",20,16506,"J-1","Alloy 617",314626,"Plate"
145.82,0.00695,"Qualified",,761.81,"CapPass","Cycle 20",20,16507,"J-1","Alloy 617",314626,"Plate"
145.80,0.00695,"Qualified",,761.81,"CapPass","Cycle 20",20,16508,"J-1","Alloy 617",314626,"Plate"
145.96,0.00700,"Qualified",,761.86,"CapPass","Cycle 20",20,16509,"J-1","Alloy 617",314626,"Plate"
145.91,0.00705,"Qualified",,761.91,"CapPass","Cycle 20",20,16510,"J-1","Alloy 617",314626,"Plate"
145.96,0.00710,"Qualified",,761.97,"CapPass","Cycle 20",20,16511,"J-1","Alloy 617",314626,"Plate"
146.13,0.00715,"Qualified",,762.02,"CapPass","Cycle 20",20,16512,"J-1","Alloy 617",314626,"Plate"
146.24,0.00720,"Qualified",,762.06,"CapPass","Cycle 20",20,16513,"J-1","Alloy 617",314626,"Plate"
146.22,0.00725,"Qualified",,762.12,"CapPass","Cycle 20",20,16514,"J-1","Alloy 617",314626,"Plate"
146.06,0.00730,"Qualified",,762.17,"CapPass","Cycle 20",20,16515,"J-1","Alloy 617",314626,"Plate"
146.11,0.00735,"Qualified",,762.21,"CapPass","Cycle 20",20,16516,"J-1","Alloy 617",314626,"Plate"
146.10,0.00740,"Qualified",,762.26,"CapPass","Cycle 20",20,16517,"J-1","Alloy 617",314626,"Plate"
145.91,0.00745,"Qualified",,762.31,"CapPass","Cycle 20",20,16518,"J-1","Alloy 617",314626,"Plate"
146.00,0.00746,"Qualified",,762.32,"CapPass","Cycle 20",20,16519,"J-1","Alloy 617",314626,"Plate"
145.87,0.00751,"Qualified",,762.36,"CapPass","Cycle 20",20,16520,"J-1","Alloy 617",314626,"Plate"
145.81,0.00756,"Qualified",,762.42,"CapPass","Cycle 20",20,16521,"J-1","Alloy 617",314626,"Plate"
145.56,0.00761,"Qualified",,762.47,"CapPass","Cycle 20",20,16522,"J-1","Alloy 617",314626,"Plate"
145.59,0.00766,"Qualified",,762.52,"CapPass","Cycle 20",20,16523,"J-1","Alloy 617",314626,"Plate"
145.48,0.00771,"Qualified",,762.56,"CapPass","Cycle 20",20,16524,"J-1","Alloy 617",314626,"Plate"
145.20,0.00776,"Qualified",,762.62,"CapPass","Cycle 20",20,16525,"J-1","Alloy 617",314626,"Plate"
144.98,0.00781,"Qualified",,762.67,"CapPass","Cycle 20",20,16526,"J-1","Alloy 617",314626,"Plate"
145.01,0.00786,"Qualified",,762.72,"CapPass","Cycle 20",20,16527,"J-1","Alloy 617",314626,"Plate"
145.04,0.00792,"Qualified",,762.77,"CapPass","Cycle 20",20,16528,"J-1","Alloy 617",314626,"Plate"
145.08,0.00795,"Qualified",,762.81,"CapPass","Cycle 20",20,16529,"J-1","Alloy 617",314626,"Plate"
145.06,0.00797,"Qualified",,762.82,"CapPass","Cycle 20",20,16530,"J-1","Alloy 617",314626,"Plate"
145.21,0.00802,"Qualified",,762.89,"CapPass","Cycle 20",20,16531,"J-1","Alloy 617",314626,"Plate"
145.42,0.00807,"Qualified",,762.93,"CapPass","Cycle 20",20,16532,"J-1","Alloy 617",314626,"Plate"
145.54,0.00812,"Qualified",,762.97,"CapPass","Cycle 20",20,16533,"J-1","Alloy 617",314626,"Plate"
145.99,0.00817,"Qualified",,763.04,"CapPass","Cycle 20",20,16534,"J-1","Alloy 617",314626,"Plate"
146.15,0.00822,"Qualified",,763.08,"CapPass","Cycle 20",20,16535,"J-1","Alloy 617",314626,"Plate"
146.27,0.00827,"Qualified",,763.13,"CapPass","Cycle 20",20,16536,"J-1","Alloy 617",314626,"Plate"
146.28,0.00832,"Qualified",,763.17,"CapPass","Cycle 20",20,16537,"J-1","Alloy 617",314626,"Plate"
146.28,0.00837,"Qualified",,763.23,"CapPass","Cycle 20",20,16538,"J-1","Alloy 617",314626,"Plate"
146.28,0.00842,"Qualified",,763.28,"CapPass","Cycle 20",20,16539,"J-1","Alloy 617",314626,"Plate"
146.12,0.00845,"Qualified",,763.31,"CapPass","Cycle 20",20,16540,"J-1","Alloy 617",314626,"Plate"
146.16,0.00847,"Qualified",,763.33,"CapPass","Cycle 20",20,16541,"J-1","Alloy 617",314626,"Plate"
146.11,0.00852,"Qualified",,763.38,"CapPass","Cycle 20",20,16542,"J-1","Alloy 617",314626,"Plate"
146.01,0.00858,"Qualified",,763.43,"CapPass","Cycle 20",20,16543,"J-1","Alloy 617",314626,"Plate"
145.84,0.00863,"Qualified",,763.48,"CapPass","Cycle 20",20,16544,"J-1","Alloy 617",314626,"Plate"
145.65,0.00868,"Qualified",,763.54,"CapPass","Cycle 20",20,16545,"J-1","Alloy 617",314626,"Plate"
145.74,0.00873,"Qualified",,763.59,"CapPass","Cycle 20",20,16546,"J-1","Alloy 617",314626,"Plate"
145.75,0.00878,"Qualified",,763.64,"CapPass","Cycle 20",20,16547,"J-1","Alloy 617",314626,"Plate"
145.85,0.00883,"Qualified",,763.69,"CapPass","Cycle 20",20,16548,"J-1","Alloy 617",314626,"Plate"
145.94,0.00888,"Qualified",,763.74,"CapPass","Cycle 20",20,16549,"J-1","Alloy 617",314626,"Plate"
145.84,0.00893,"Qualified",,763.79,"CapPass","Cycle 20",20,16550,"J-1","Alloy 617",314626,"Plate"
145.90,0.00895,"Qualified",,763.81,"CapPass","Cycle 20",20,16551,"J-1","Alloy 617",314626,"Plate"
145.88,0.00899,"Qualified",,763.84,"CapPass","Cycle 20",20,16552,"J-1","Alloy 617",314626,"Plate"
145.99,0.00904,"Qualified",,763.89,"CapPass","Cycle 20",20,16553,"J-1","Alloy 617",314626,"Plate"
146.12,0.00909,"Qualified",,763.94,"CapPass","Cycle 20",20,16554,"J-1","Alloy 617",314626,"Plate"
146.27,0.00914,"Qualified",,763.99,"CapPass","Cycle 20",20,16555,"J-1","Alloy 617",314626,"Plate"
146.38,0.00919,"Qualified",,764.04,"CapPass","Cycle 20",20,16556,"J-1","Alloy 617",314626,"Plate"
146.33,0.00924,"Qualified",,764.09,"CapPass","Cycle 20",20,16557,"J-1","Alloy 617",314626,"Plate"
146.23,0.00929,"Qualified",,764.15,"CapPass","Cycle 20",20,16558,"J-1","Alloy 617",314626,"Plate"
146.25,0.00934,"Qualified",,764.19,"CapPass","Cycle 20",20,16559,"J-1","Alloy 617",314626,"Plate"
146.20,0.00939,"Qualified",,764.24,"CapPass","Cycle 20",20,16560,"J-1","Alloy 617",314626,"Plate"
145.93,0.00945,"Qualified",,764.30,"CapPass","Cycle 20",20,16561,"J-1","Alloy 617",314626,"Plate"
145.85,0.00946,"Qualified",,764.31,"CapPass","Cycle 20",20,16562,"J-1","Alloy 617",314626,"Plate"
145.80,0.00950,"Qualified",,764.35,"CapPass","Cycle 20",20,16563,"J-1","Alloy 617",314626,"Plate"
145.87,0.00955,"Qualified",,764.40,"CapPass","Cycle 20",20,16564,"J-1","Alloy 617",314626,"Plate"
145.85,0.00960,"Qualified",,764.45,"CapPass","Cycle 20",20,16565,"J-1","Alloy 617",314626,"Plate"
145.84,0.00965,"Qualified",,764.51,"CapPass","Cycle 20",20,16566,"J-1","Alloy 617",314626,"Plate"
145.95,0.00970,"Qualified",,764.56,"CapPass","Cycle 20",20,16567,"J-1","Alloy 617",314626,"Plate"
146.04,0.00975,"Qualified",,764.61,"CapPass","Cycle 20",20,16568,"J-1","Alloy 617",314626,"Plate"
146.21,0.00980,"Qualified",,764.66,"CapPass","Cycle 20",20,16569,"J-1","Alloy 617",314626,"Plate"
146.36,0.00985,"Qualified",,764.70,"CapPass","Cycle 20",20,16570,"J-1","Alloy 617",314626,"Plate"
146.20,0.00990,"Qualified",,764.76,"CapPass","Cycle 20",20,16571,"J-1","Alloy 617",314626,"Plate"
146.04,0.00995,"Qualified",,764.81,"CapPass","Cycle 20",20,16572,"J-1","Alloy 617",314626,"Plate"
146.05,0.00995,"Qualified",,764.81,"CapPass","Cycle 20",20,16573,"J-1","Alloy 617",314626,"Plate"
145.80,0.01001,"Qualified",,764.85,"CapPass","Cycle 20",20,16574,"J-1","Alloy 617",314626,"Plate"
140.41,0.01006,"Qualified",,764.94,"CapPass","Cycle 20",20,16575,"J-1","Alloy 617",314626,"Plate"
125.35,0.01000,"Qualified",,765.01,"CapPass","Cycle 20",20,16576,"J-1","Alloy 617",314626,"Plate"
116.57,0.00995,"Qualified",,765.05,"CapPass","Cycle 20",20,16577,"J-1","Alloy 617",314626,"Plate"
108.07,0.00990,"Qualified",,765.08,"CapPass","Cycle 20",20,16578,"J-1","Alloy 617",314626,"Plate"
100.93,0.00985,"Qualified",,765.11,"CapPass","Cycle 20",20,16579,"J-1","Alloy 617",314626,"Plate"
93.73,0.00980,"Qualified",,765.15,"CapPass","Cycle 20",20,16580,"J-1","Alloy 617",314626,"Plate"
85.98,0.00975,"Qualified",,765.19,"CapPass","Cycle 20",20,16581,"J-1","Alloy 617",314626,"Plate"
80.06,0.00970,"Qualified",,765.23,"CapPass","Cycle 20",20,16582,"J-1","Alloy 617",314626,"Plate"
73.65,0.00965,"Qualified",,765.28,"CapPass","Cycle 20",20,16583,"J-1","Alloy 617",314626,"Plate"
70.98,0.00963,"Qualified",,765.31,"CapPass","Cycle 20",20,16584,"J-1","Alloy 617",314626,"Plate"
66.74,0.00960,"Qualified",,765.34,"CapPass","Cycle 20",20,16585,"J-1","Alloy 617",314626,"Plate"
60.73,0.00954,"Qualified",,765.40,"CapPass","Cycle 20",20,16586,"J-1","Alloy 617",314626,"Plate"
55.18,0.00949,"Qualified",,765.45,"CapPass","Cycle 20",20,16587,"J-1","Alloy 617",314626,"Plate"
48.21,0.00944,"Qualified",,765.51,"CapPass","Cycle 20",20,16588,"J-1","Alloy 617",314626,"Plate"
42.52,0.00939,"Qualified",,765.57,"CapPass","Cycle 20",20,16589,"J-1","Alloy 617",314626,"Plate"
37.00,0.00934,"Qualified",,765.62,"CapPass","Cycle 20",20,16590,"J-1","Alloy 617",314626,"Plate"
31.20,0.00929,"Qualified",,765.67,"CapPass","Cycle 20",20,16591,"J-1","Alloy 617",314626,"Plate"
26.27,0.00924,"Qualified",,765.72,"CapPass","Cycle 20",20,16592,"J-1","Alloy 617",314626,"Plate"
19.73,0.00919,"Qualified",,765.78,"CapPass","Cycle 20",20,16593,"J-1","Alloy 617",314626,"Plate"
17.22,0.00916,"Qualified",,765.81,"CapPass","Cycle 20",20,16594,"J-1","Alloy 617",314626,"Plate"
14.82,0.00914,"Qualified",,765.83,"CapPass","Cycle 20",20,16595,"J-1","Alloy 617",314626,"Plate"
9.89,0.00909,"Qualified",,765.88,"CapPass","Cycle 20",20,16596,"J-1","Alloy 617",314626,"Plate"
3.91,0.00904,"Qualified",,765.94,"CapPass","Cycle 20",20,16597,"J-1","Alloy 617",314626,"Plate"
-0.93,0.00899,"Qualified",,766.00,"CapPass","Cycle 20",20,16598,"J-1","Alloy 617",314626,"Plate"
-5.71,0.00894,"Qualified",,766.05,"CapPass","Cycle 20",20,16599,"J-1","Alloy 617",314626,"Plate"
-8.42,0.00889,"Qualified",,766.15,"CapPass","Cycle 20",20,16600,"J-1","Alloy 617",314626,"Plate"
-11.82,0.00884,"Qualified",,766.25,"CapPass","Cycle 20",20,16601,"J-1","Alloy 617",314626,"Plate"
-15.67,0.00881,"Qualified",,766.31,"CapPass","Cycle 20",20,16602,"J-1","Alloy 617",314626,"Plate"
-17.70,0.00878,"Qualified",,766.33,"CapPass","Cycle 20",20,16603,"J-1","Alloy 617",314626,"Plate"
-22.61,0.00873,"Qualified",,766.38,"CapPass","Cycle 20",20,16604,"J-1","Alloy 617",314626,"Plate"
-27.29,0.00868,"Qualified",,766.43,"CapPass","Cycle 20",20,16605,"J-1","Alloy 617",314626,"Plate"
-32.61,0.00863,"Qualified",,766.48,"CapPass","Cycle 20",20,16606,"J-1","Alloy 617",314626,"Plate"
-37.78,0.00858,"Qualified",,766.52,"CapPass","Cycle 20",20,16607,"J-1","Alloy 617",314626,"Plate"
-43.18,0.00853,"Qualified",,766.55,"CapPass","Cycle 20",20,16608,"J-1","Alloy 617",314626,"Plate"
-47.99,0.00848,"Qualified",,766.60,"CapPass","Cycle 20",20,16609,"J-1","Alloy 617",314626,"Plate"
-51.58,0.00843,"Qualified",,766.63,"CapPass","Cycle 20",20,16610,"J-1","Alloy 617",314626,"Plate"
-56.87,0.00838,"Qualified",,766.68,"CapPass","Cycle 20",20,16611,"J-1","Alloy 617",314626,"Plate"
-61.81,0.00833,"Qualified",,766.71,"CapPass","Cycle 20",20,16612,"J-1","Alloy 617",314626,"Plate"
-66.43,0.00828,"Qualified",,766.74,"CapPass","Cycle 20",20,16613,"J-1","Alloy 617",314626,"Plate"
-70.94,0.00822,"Qualified",,766.78,"CapPass","Cycle 20",20,16614,"J-1","Alloy 617",314626,"Plate"
-74.49,0.00818,"Qualified",,766.81,"CapPass","Cycle 20",20,16615,"J-1","Alloy 617",314626,"Plate"
-74.90,0.00817,"Qualified",,766.81,"CapPass","Cycle 20",20,16616,"J-1","Alloy 617",314626,"Plate"
-78.86,0.00812,"Qualified",,766.85,"CapPass","Cycle 20",20,16617,"J-1","Alloy 617",314626,"Plate"
-82.05,0.00807,"Qualified",,766.88,"CapPass","Cycle 20",20,16618,"J-1","Alloy 617",314626,"Plate"
-85.44,0.00802,"Qualified",,766.93,"CapPass","Cycle 20",20,16619,"J-1","Alloy 617",314626,"Plate"
-88.15,0.00797,"Qualified",,766.98,"CapPass","Cycle 20",20,16620,"J-1","Alloy 617",314626,"Plate"
-90.83,0.00792,"Qualified",,767.03,"CapPass","Cycle 20",20,16621,"J-1","Alloy 617",314626,"Plate"
-93.34,0.00787,"Qualified",,767.08,"CapPass","Cycle 20",20,16622,"J-1","Alloy 617",314626,"Plate"
-95.79,0.00782,"Qualified",,767.13,"CapPass","Cycle 20",20,16623,"J-1","Alloy 617",314626,"Plate"
-98.46,0.00776,"Qualified",,767.18,"CapPass","Cycle 20",20,16624,"J-1","Alloy 617",314626,"Plate"
-101.29,0.00771,"Qualified",,767.23,"CapPass","Cycle 20",20,16625,"J-1","Alloy 617",314626,"Plate"
-104.02,0.00766,"Qualified",,767.28,"CapPass","Cycle 20",20,16626,"J-1","Alloy 617",314626,"Plate"
-105.30,0.00764,"Qualified",,767.31,"CapPass","Cycle 20",20,16627,"J-1","Alloy 617",314626,"Plate"
-107.16,0.00761,"Qualified",,767.34,"CapPass","Cycle 20",20,16628,"J-1","Alloy 617",314626,"Plate"
-109.51,0.00756,"Qualified",,767.39,"CapPass","Cycle 20",20,16629,"J-1","Alloy 617",314626,"Plate"
-111.72,0.00751,"Qualified",,767.44,"CapPass","Cycle 20",20,16630,"J-1","Alloy 617",314626,"Plate"
-114.08,0.00746,"Qualified",,767.49,"CapPass","Cycle 20",20,16631,"J-1","Alloy 617",314626,"Plate"
-115.75,0.00741,"Qualified",,767.53,"CapPass","Cycle 20",20,16632,"J-1","Alloy 617",314626,"Plate"
-117.55,0.00736,"Qualified",,767.58,"CapPass","Cycle 20",20,16633,"J-1","Alloy 617",314626,"Plate"
-119.36,0.00731,"Qualified",,767.64,"CapPass","Cycle 20",20,16634,"J-1","Alloy 617",314626,"Plate"
-120.91,0.00726,"Qualified",,767.68,"CapPass","Cycle 20",20,16635,"J-1","Alloy 617",314626,"Plate"
-122.55,0.00720,"Qualified",,767.73,"CapPass","Cycle 20",20,16636,"J-1","Alloy 617",314626,"Plate"
-123.91,0.00715,"Qualified",,767.78,"CapPass","Cycle 20",20,16637,"J-1","Alloy 617",314626,"Plate"
-124.44,0.00713,"Qualified",,767.81,"CapPass","Cycle 20",20,16638,"J-1","Alloy 617",314626,"Plate"
-125.07,0.00710,"Qualified",,767.84,"CapPass","Cycle 20",20,16639,"J-1","Alloy 617",314626,"Plate"
-126.18,0.00705,"Qualified",,767.88,"CapPass","Cycle 20",20,16640,"J-1","Alloy 617",314626,"Plate"
-127.28,0.00700,"Qualified",,767.93,"CapPass","Cycle 20",20,16641,"J-1","Alloy 617",314626,"Plate"
-128.30,0.00695,"Qualified",,767.98,"CapPass","Cycle 20",20,16642,"J-1","Alloy 617",314626,"Plate"
-129.20,0.00690,"Qualified",,768.03,"CapPass","Cycle 20",20,16643,"J-1","Alloy 617",314626,"Plate"
-129.96,0.00685,"Qualified",,768.08,"CapPass","Cycle 20",20,16644,"J-1","Alloy 617",314626,"Plate"
-130.83,0.00680,"Qualified",,768.13,"CapPass","Cycle 20",20,16645,"J-1","Alloy 617",314626,"Plate"
-131.38,0.00675,"Qualified",,768.18,"CapPass","Cycle 20",20,16646,"J-1","Alloy 617",314626,"Plate"
-131.90,0.00669,"Qualified",,768.23,"CapPass","Cycle 20",20,16647,"J-1","Alloy 617",314626,"Plate"
-132.40,0.00664,"Qualified",,768.28,"CapPass","Cycle 20",20,16648,"J-1","Alloy 617",314626,"Plate"
-132.60,0.00662,"Qualified",,768.31,"CapPass","Cycle 20",20,16649,"J-1","Alloy 617",314626,"Plate"
-132.78,0.00659,"Qualified",,768.33,"CapPass","Cycle 20",20,16650,"J-1","Alloy 617",314626,"Plate"
-133.24,0.00654,"Qualified",,768.38,"CapPass","Cycle 20",20,16651,"J-1","Alloy 617",314626,"Plate"
-133.37,0.00649,"Qualified",,768.43,"CapPass","Cycle 20",20,16652,"J-1","Alloy 617",314626,"Plate"
-133.70,0.00644,"Qualified",,768.48,"CapPass","Cycle 20",20,16653,"J-1","Alloy 617",314626,"Plate"
-134.07,0.00639,"Qualified",,768.53,"CapPass","Cycle 20",20,16654,"J-1","Alloy 617",314626,"Plate"
-134.46,0.00634,"Qualified",,768.59,"CapPass","Cycle 20",20,16655,"J-1","Alloy 617",314626,"Plate"
-134.77,0.00629,"Qualified",,768.64,"CapPass","Cycle 20",20,16656,"J-1","Alloy 617",314626,"Plate"
-135.19,0.00623,"Qualified",,768.68,"CapPass","Cycle 20",20,16657,"J-1","Alloy 617",314626,"Plate"
-135.64,0.00618,"Qualified",,768.73,"CapPass","Cycle 20",20,16658,"J-1","Alloy 617",314626,"Plate"
-135.74,0.00613,"Qualified",,768.78,"CapPass","Cycle 20",20,16659,"J-1","Alloy 617",314626,"Plate"
-135.82,0.00612,"Qualified",,768.81,"CapPass","Cycle 20",20,16660,"J-1","Alloy 617",314626,"Plate"
-135.68,0.00608,"Qualified",,768.83,"CapPass","Cycle 20",20,16661,"J-1","Alloy 617",314626,"Plate"
-135.65,0.00603,"Qualified",,768.88,"CapPass","Cycle 20",20,16662,"J-1","Alloy 617",314626,"Plate"
-135.68,0.00598,"Qualified",,768.94,"CapPass","Cycle 20",20,16663,"J-1","Alloy 617",314626,"Plate"
-135.74,0.00593,"Qualified",,768.99,"CapPass","Cycle 20",20,16664,"J-1","Alloy 617",314626,"Plate"
-135.90,0.00588,"Qualified",,769.04,"CapPass","Cycle 20",20,16665,"J-1","Alloy 617",314626,"Plate"
-136.08,0.00583,"Qualified",,769.09,"CapPass","Cycle 20",20,16666,"J-1","Alloy 617",314626,"Plate"
-136.00,0.00578,"Qualified",,769.14,"CapPass","Cycle 20",20,16667,"J-1","Alloy 617",314626,"Plate"
-135.96,0.00573,"Qualified",,769.20,"CapPass","Cycle 20",20,16668,"J-1","Alloy 617",314626,"Plate"
-136.19,0.00567,"Qualified",,769.25,"CapPass","Cycle 20",20,16669,"J-1","Alloy 617",314626,"Plate"
-136.21,0.00562,"Qualified",,769.29,"CapPass","Cycle 20",20,16670,"J-1","Alloy 617",314626,"Plate"
-136.25,0.00561,"Qualified",,769.31,"CapPass","Cycle 20",20,16671,"J-1","Alloy 617",314626,"Plate"
-136.29,0.00557,"Qualified",,769.34,"CapPass","Cycle 20",20,16672,"J-1","Alloy 617",314626,"Plate"
-136.29,0.00552,"Qualified",,769.40,"CapPass","Cycle 20",20,16673,"J-1","Alloy 617",314626,"Plate"
-136.30,0.00547,"Qualified",,769.45,"CapPass","Cycle 20",20,16674,"J-1","Alloy 617",314626,"Plate"
-136.44,0.00542,"Qualified",,769.49,"CapPass","Cycle 20",20,16675,"J-1","Alloy 617",314626,"Plate"
-136.53,0.00537,"Qualified",,769.55,"CapPass","Cycle 20",20,16676,"J-1","Alloy 617",314626,"Plate"
-136.33,0.00532,"Qualified",,769.60,"CapPass","Cycle 20",20,16677,"J-1","Alloy 617",314626,"Plate"
-136.32,0.00527,"Qualified",,769.65,"CapPass","Cycle 20",20,16678,"J-1","Alloy 617",314626,"Plate"
-136.21,0.00521,"Qualified",,769.70,"CapPass","Cycle 20",20,16679,"J-1","Alloy 617",314626,"Plate"
-136.22,0.00516,"Qualified",,769.75,"CapPass","Cycle 20",20,16680,"J-1","Alloy 617",314626,"Plate"
-136.26,0.00511,"Qualified",,769.80,"CapPass","Cycle 20",20,16681,"J-1","Alloy 617",314626,"Plate"
-136.28,0.00511,"Qualified",,769.81,"CapPass","Cycle 20",20,16682,"J-1","Alloy 617",314626,"Plate"
-136.34,0.00506,"Qualified",,769.85,"CapPass","Cycle 20",20,16683,"J-1","Alloy 617",314626,"Plate"
-136.32,0.00501,"Qualified",,769.90,"CapPass","Cycle 20",20,16684,"J-1","Alloy 617",314626,"Plate"
-136.52,0.00496,"Qualified",,769.95,"CapPass","Cycle 20",20,16685,"J-1","Alloy 617",314626,"Plate"
-136.59,0.00491,"Qualified",,770.00,"CapPass","Cycle 20",20,16686,"J-1","Alloy 617",314626,"Plate"
-136.70,0.00486,"Qualified",,770.05,"CapPass","Cycle 20",20,16687,"J-1","Alloy 617",314626,"Plate"
-137.06,0.00481,"Qualified",,770.10,"CapPass","Cycle 20",20,16688,"J-1","Alloy 617",314626,"Plate"
-137.14,0.00476,"Qualified",,770.15,"CapPass","Cycle 20",20,16689,"J-1","Alloy 617",314626,"Plate"
-137.42,0.00471,"Qualified",,770.21,"CapPass","Cycle 20",20,16690,"J-1","Alloy 617",314626,"Plate"
-137.66,0.00466,"Qualified",,770.25,"CapPass","Cycle 20",20,16691,"J-1","Alloy 617",314626,"Plate"
-137.99,0.00461,"Qualified",,770.30,"CapPass","Cycle 20",20,16692,"J-1","Alloy 617",314626,"Plate"
-138.11,0.00461,"Qualified",,770.31,"CapPass","Cycle 20",20,16693,"J-1","Alloy 617",314626,"Plate"
-138.27,0.00456,"Qualified",,770.35,"CapPass","Cycle 20",20,16694,"J-1","Alloy 617",314626,"Plate"
-138.52,0.00451,"Qualified",,770.40,"CapPass","Cycle 20",20,16695,"J-1","Alloy 617",314626,"Plate"
-138.67,0.00446,"Qualified",,770.45,"CapPass","Cycle 20",20,16696,"J-1","Alloy 617",314626,"Plate"
-138.60,0.00441,"Qualified",,770.50,"CapPass","Cycle 20",20,16697,"J-1","Alloy 617",314626,"Plate"
-138.68,0.00436,"Qualified",,770.55,"CapPass","Cycle 20",20,16698,"J-1","Alloy 617",314626,"Plate"
-138.73,0.00431,"Qualified",,770.60,"CapPass","Cycle 20",20,16699,"J-1","Alloy 617",314626,"Plate"
-138.93,0.00426,"Qualified",,770.66,"CapPass","Cycle 20",20,16700,"J-1","Alloy 617",314626,"Plate"
-139.10,0.00420,"Qualified",,770.71,"CapPass","Cycle 20",20,16701,"J-1","Alloy 617",314626,"Plate"
-139.39,0.00415,"Qualified",,770.76,"CapPass","Cycle 20",20,16702,"J-1","Alloy 617",314626,"Plate"
-139.56,0.00411,"Qualified",,770.81,"CapPass","Cycle 20",20,16703,"J-1","Alloy 617",314626,"Plate"
-139.45,0.00410,"Qualified",,770.81,"CapPass","Cycle 20",20,16704,"J-1","Alloy 617",314626,"Plate"
-139.65,0.00405,"Qualified",,770.86,"CapPass","Cycle 20",20,16705,"J-1","Alloy 617",314626,"Plate"
-139.81,0.00400,"Qualified",,770.91,"CapPass","Cycle 20",20,16706,"J-1","Alloy 617",314626,"Plate"
-139.95,0.00395,"Qualified",,770.96,"CapPass","Cycle 20",20,16707,"J-1","Alloy 617",314626,"Plate"
-139.91,0.00390,"Qualified",,771.01,"CapPass","Cycle 20",20,16708,"J-1","Alloy 617",314626,"Plate"
-139.95,0.00384,"Qualified",,771.06,"CapPass","Cycle 20",20,16709,"J-1","Alloy 617",314626,"Plate"
-140.01,0.00379,"Qualified",,771.11,"CapPass","Cycle 20",20,16710,"J-1","Alloy 617",314626,"Plate"
-139.91,0.00374,"Qualified",,771.16,"CapPass","Cycle 20",20,16711,"J-1","Alloy 617",314626,"Plate"
-139.98,0.00369,"Qualified",,771.21,"CapPass","Cycle 20",20,16712,"J-1","Alloy 617",314626,"Plate"
-139.87,0.00364,"Qualified",,771.27,"CapPass","Cycle 20",20,16713,"J-1","Alloy 617",314626,"Plate"
-139.89,0.00360,"Qualified",,771.31,"CapPass","Cycle 20",20,16714,"J-1","Alloy 617",314626,"Plate"
-139.84,0.00359,"Qualified",,771.32,"CapPass","Cycle 20",20,16715,"J-1","Alloy 617",314626,"Plate"
-139.95,0.00354,"Qualified",,771.36,"CapPass","Cycle 20",20,16716,"J-1","Alloy 617",314626,"Plate"
-140.03,0.00349,"Qualified",,771.42,"CapPass","Cycle 20",20,16717,"J-1","Alloy 617",314626,"Plate"
-140.14,0.00344,"Qualified",,771.46,"CapPass","Cycle 20",20,16718,"J-1","Alloy 617",314626,"Plate"
-140.16,0.00339,"Qualified",,771.53,"CapPass","Cycle 20",20,16719,"J-1","Alloy 617",314626,"Plate"
-140.15,0.00334,"Qualified",,771.57,"CapPass","Cycle 20",20,16720,"J-1","Alloy 617",314626,"Plate"
-140.23,0.00329,"Qualified",,771.62,"CapPass","Cycle 20",20,16721,"J-1","Alloy 617",314626,"Plate"
-140.43,0.00323,"Qualified",,771.67,"CapPass","Cycle 20",20,16722,"J-1","Alloy 617",314626,"Plate"
-140.43,0.00318,"Qualified",,771.72,"CapPass","Cycle 20",20,16723,"J-1","Alloy 617",314626,"Plate"
-140.55,0.00313,"Qualified",,771.78,"CapPass","Cycle 20",20,16724,"J-1","Alloy 617",314626,"Plate"
