Repository: js-molina/fatigue-A617

File: data/950C/Strain rate 0.001/2.0% strain/HTM_A19_Cycles_J5.csv (part 9 of 20)
"Stress Mpa","Strain","Qual State","Qual Exceptions","Elapsed Time Sec","Data State","Cycle Label","Cycle","Count","Sample","Alloy","Heat","Material_Form"
141.45,0.00059,"Qualified",,755.47,"CapPass","Cycle 20",20,16148,"J-5","Alloy 617",314626,"Plate"
141.22,0.00064,"Qualified",,755.52,"CapPass","Cycle 20",20,16149,"J-5","Alloy 617",314626,"Plate"
141.06,0.00069,"Qualified",,755.58,"CapPass","Cycle 20",20,16150,"J-5","Alloy 617",314626,"Plate"
141.06,0.00074,"Qualified",,755.63,"CapPass","Cycle 20",20,16151,"J-5","Alloy 617",314626,"Plate"
140.90,0.00080,"Qualified",,755.68,"CapPass","Cycle 20",20,16152,"J-5","Alloy 617",314626,"Plate"
140.85,0.00085,"Qualified",,755.73,"CapPass","Cycle 20",20,16153,"J-5","Alloy 617",314626,"Plate"
140.74,0.00090,"Qualified",,755.79,"CapPass","Cycle 20",20,16154,"J-5","Alloy 617",314626,"Plate"
140.79,0.00093,"Qualified",,755.81,"CapPass","Cycle 20",20,16155,"J-5","Alloy 617",314626,"Plate"
140.73,0.00095,"Qualified",,755.84,"CapPass","Cycle 20",20,16156,"J-5","Alloy 617",314626,"Plate"
140.75,0.00100,"Qualified",,755.89,"CapPass","Cycle 20",20,16157,"J-5","Alloy 617",314626,"Plate"
140.96,0.00106,"Qualified",,755.96,"CapPass","Cycle 20",20,16158,"J-5","Alloy 617",314626,"Plate"
141.24,0.00111,"Qualified",,755.99,"CapPass","Cycle 20",20,16159,"J-5","Alloy 617",314626,"Plate"
141.50,0.00116,"Qualified",,756.04,"CapPass","Cycle 20",20,16160,"J-5","Alloy 617",314626,"Plate"
141.74,0.00121,"Qualified",,756.11,"CapPass","Cycle 20",20,16161,"J-5","Alloy 617",314626,"Plate"
142.09,0.00126,"Qualified",,756.16,"CapPass","Cycle 20",20,16162,"J-5","Alloy 617",314626,"Plate"
142.28,0.00131,"Qualified",,756.19,"CapPass","Cycle 20",20,16163,"J-5","Alloy 617",314626,"Plate"
142.35,0.00136,"Qualified",,756.26,"CapPass","Cycle 20",20,16164,"J-5","Alloy 617",314626,"Plate"
142.44,0.00142,"Qualified",,756.31,"CapPass","Cycle 20",20,16165,"J-5","Alloy 617",314626,"Plate"
142.56,0.00143,"Qualified",,756.31,"CapPass","Cycle 20",20,16166,"J-5","Alloy 617",314626,"Plate"
142.65,0.00147,"Qualified",,756.36,"CapPass","Cycle 20",20,16167,"J-5","Alloy 617",314626,"Plate"
142.77,0.00152,"Qualified",,756.41,"CapPass","Cycle 20",20,16168,"J-5","Alloy 617",314626,"Plate"
142.89,0.00158,"Qualified",,756.46,"CapPass","Cycle 20",20,16169,"J-5","Alloy 617",314626,"Plate"
142.86,0.00163,"Qualified",,756.51,"CapPass","Cycle 20",20,16170,"J-5","Alloy 617",314626,"Plate"
142.70,0.00168,"Qualified",,756.56,"CapPass","Cycle 20",20,16171,"J-5","Alloy 617",314626,"Plate"
142.54,0.00173,"Qualified",,756.61,"CapPass","Cycle 20",20,16172,"J-5","Alloy 617",314626,"Plate"
142.35,0.00178,"Qualified",,756.66,"CapPass","Cycle 20",20,16173,"J-5","Alloy 617",314626,"Plate"
142.13,0.00183,"Qualified",,756.71,"CapPass","Cycle 20",20,16174,"J-5","Alloy 617",314626,"Plate"
142.10,0.00188,"Qualified",,756.76,"CapPass","Cycle 20",20,16175,"J-5","Alloy 617",314626,"Plate"
142.02,0.00193,"Qualified",,756.81,"CapPass","Cycle 20",20,16176,"J-5","Alloy 617",314626,"Plate"
141.96,0.00193,"Qualified",,756.82,"CapPass","Cycle 20",20,16177,"J-5","Alloy 617",314626,"Plate"
141.81,0.00199,"Qualified",,756.87,"CapPass","Cycle 20",20,16178,"J-5","Alloy 617",314626,"Plate"
141.97,0.00204,"Qualified",,756.92,"CapPass","Cycle 20",20,16179,"J-5","Alloy 617",314626,"Plate"
141.95,0.00209,"Qualified",,756.97,"CapPass","Cycle 20",20,16180,"J-5","Alloy 617",314626,"Plate"
142.00,0.00215,"Qualified",,757.02,"CapPass","Cycle 20",20,16181,"J-5","Alloy 617",314626,"Plate"
141.81,0.00220,"Qualified",,757.08,"CapPass","Cycle 20",20,16182,"J-5","Alloy 617",314626,"Plate"
141.73,0.00225,"Qualified",,757.13,"CapPass","Cycle 20",20,16183,"J-5","Alloy 617",314626,"Plate"
141.53,0.00230,"Qualified",,757.19,"CapPass","Cycle 20",20,16184,"J-5","Alloy 617",314626,"Plate"
141.53,0.00235,"Qualified",,757.23,"CapPass","Cycle 20",20,16185,"J-5","Alloy 617",314626,"Plate"
141.63,0.00240,"Qualified",,757.28,"CapPass","Cycle 20",20,16186,"J-5","Alloy 617",314626,"Plate"
141.68,0.00244,"Qualified",,757.31,"CapPass","Cycle 20",20,16187,"J-5","Alloy 617",314626,"Plate"
141.60,0.00245,"Qualified",,757.33,"CapPass","Cycle 20",20,16188,"J-5","Alloy 617",314626,"Plate"
141.50,0.00250,"Qualified",,757.39,"CapPass","Cycle 20",20,16189,"J-5","Alloy 617",314626,"Plate"
141.65,0.00256,"Qualified",,757.44,"CapPass","Cycle 20",20,16190,"J-5","Alloy 617",314626,"Plate"
141.72,0.00261,"Qualified",,757.49,"CapPass","Cycle 20",20,16191,"J-5","Alloy 617",314626,"Plate"
141.83,0.00266,"Qualified",,757.54,"CapPass","Cycle 20",20,16192,"J-5","Alloy 617",314626,"Plate"
141.85,0.00271,"Qualified",,757.59,"CapPass","Cycle 20",20,16193,"J-5","Alloy 617",314626,"Plate"
141.88,0.00276,"Qualified",,757.64,"CapPass","Cycle 20",20,16194,"J-5","Alloy 617",314626,"Plate"
141.86,0.00281,"Qualified",,757.69,"CapPass","Cycle 20",20,16195,"J-5","Alloy 617",314626,"Plate"
141.78,0.00286,"Qualified",,757.74,"CapPass","Cycle 20",20,16196,"J-5","Alloy 617",314626,"Plate"
141.78,0.00291,"Qualified",,757.79,"CapPass","Cycle 20",20,16197,"J-5","Alloy 617",314626,"Plate"
141.79,0.00293,"Qualified",,757.81,"CapPass","Cycle 20",20,16198,"J-5","Alloy 617",314626,"Plate"
141.79,0.00297,"Qualified",,757.84,"CapPass","Cycle 20",20,16199,"J-5","Alloy 617",314626,"Plate"
141.97,0.00302,"Qualified",,757.89,"CapPass","Cycle 20",20,16200,"J-5","Alloy 617",314626,"Plate"
142.12,0.00307,"Qualified",,757.94,"CapPass","Cycle 20",20,16201,"J-5","Alloy 617",314626,"Plate"
142.13,0.00312,"Qualified",,757.99,"CapPass","Cycle 20",20,16202,"J-5","Alloy 617",314626,"Plate"
141.91,0.00317,"Qualified",,758.04,"CapPass","Cycle 20",20,16203,"J-5","Alloy 617",314626,"Plate"
141.61,0.00323,"Qualified",,758.11,"CapPass","Cycle 20",20,16204,"J-5","Alloy 617",314626,"Plate"
141.57,0.00328,"Qualified",,758.16,"CapPass","Cycle 20",20,16205,"J-5","Alloy 617",314626,"Plate"
141.62,0.00333,"Qualified",,758.21,"CapPass","Cycle 20",20,16206,"J-5","Alloy 617",314626,"Plate"
141.61,0.00338,"Qualified",,758.26,"CapPass","Cycle 20",20,16207,"J-5","Alloy 617",314626,"Plate"
141.78,0.00344,"Qualified",,758.31,"CapPass","Cycle 20",20,16208,"J-5","Alloy 617",314626,"Plate"
141.85,0.00344,"Qualified",,758.31,"CapPass","Cycle 20",20,16209,"J-5","Alloy 617",314626,"Plate"
142.16,0.00349,"Qualified",,758.37,"CapPass","Cycle 20",20,16210,"J-5","Alloy 617",314626,"Plate"
142.47,0.00354,"Qualified",,758.41,"CapPass","Cycle 20",20,16211,"J-5","Alloy 617",314626,"Plate"
142.56,0.00359,"Qualified",,758.46,"CapPass","Cycle 20",20,16212,"J-5","Alloy 617",314626,"Plate"
142.71,0.00364,"Qualified",,758.51,"CapPass","Cycle 20",20,16213,"J-5","Alloy 617",314626,"Plate"
142.63,0.00369,"Qualified",,758.56,"CapPass","Cycle 20",20,16214,"J-5","Alloy 617",314626,"Plate"
142.57,0.00374,"Qualified",,758.61,"CapPass","Cycle 20",20,16215,"J-5","Alloy 617",314626,"Plate"
142.49,0.00379,"Qualified",,758.67,"CapPass","Cycle 20",20,16216,"J-5","Alloy 617",314626,"Plate"
142.37,0.00384,"Qualified",,758.72,"CapPass","Cycle 20",20,16217,"J-5","Alloy 617",314626,"Plate"
142.17,0.00390,"Qualified",,758.77,"CapPass","Cycle 20",20,16218,"J-5","Alloy 617",314626,"Plate"
142.20,0.00394,"Qualified",,758.81,"CapPass","Cycle 20",20,16219,"J-5","Alloy 617",314626,"Plate"
142.08,0.00395,"Qualified",,758.82,"CapPass","Cycle 20",20,16220,"J-5","Alloy 617",314626,"Plate"
142.02,0.00400,"Qualified",,758.87,"CapPass","Cycle 20",20,16221,"J-5","Alloy 617",314626,"Plate"
141.97,0.00405,"Qualified",,758.92,"CapPass","Cycle 20",20,16222,"J-5","Alloy 617",314626,"Plate"
141.85,0.00410,"Qualified",,758.97,"CapPass","Cycle 20",20,16223,"J-5","Alloy 617",314626,"Plate"
141.79,0.00415,"Qualified",,759.02,"CapPass","Cycle 20",20,16224,"J-5","Alloy 617",314626,"Plate"
141.80,0.00421,"Qualified",,759.08,"CapPass","Cycle 20",20,16225,"J-5","Alloy 617",314626,"Plate"
141.55,0.00426,"Qualified",,759.14,"CapPass","Cycle 20",20,16226,"J-5","Alloy 617",314626,"Plate"
141.76,0.00431,"Qualified",,759.18,"CapPass","Cycle 20",20,16227,"J-5","Alloy 617",314626,"Plate"
141.93,0.00436,"Qualified",,759.24,"CapPass","Cycle 20",20,16228,"J-5","Alloy 617",314626,"Plate"
142.00,0.00441,"Qualified",,759.29,"CapPass","Cycle 20",20,16229,"J-5","Alloy 617",314626,"Plate"
141.94,0.00444,"Qualified",,759.31,"CapPass","Cycle 20",20,16230,"J-5","Alloy 617",314626,"Plate"
142.00,0.00447,"Qualified",,759.34,"CapPass","Cycle 20",20,16231,"J-5","Alloy 617",314626,"Plate"
142.06,0.00452,"Qualified",,759.39,"CapPass","Cycle 20",20,16232,"J-5","Alloy 617",314626,"Plate"
142.28,0.00457,"Qualified",,759.44,"CapPass","Cycle 20",20,16233,"J-5","Alloy 617",314626,"Plate"
142.35,0.00462,"Qualified",,759.49,"CapPass","Cycle 20",20,16234,"J-5","Alloy 617",314626,"Plate"
142.44,0.00467,"Qualified",,759.54,"CapPass","Cycle 20",20,16235,"J-5","Alloy 617",314626,"Plate"
142.73,0.00472,"Qualified",,759.60,"CapPass","Cycle 20",20,16236,"J-5","Alloy 617",314626,"Plate"
142.84,0.00477,"Qualified",,759.64,"CapPass","Cycle 20",20,16237,"J-5","Alloy 617",314626,"Plate"
142.93,0.00483,"Qualified",,759.69,"CapPass","Cycle 20",20,16238,"J-5","Alloy 617",314626,"Plate"
142.92,0.00488,"Qualified",,759.76,"CapPass","Cycle 20",20,16239,"J-5","Alloy 617",314626,"Plate"
143.09,0.00493,"Qualified",,759.79,"CapPass","Cycle 20",20,16240,"J-5","Alloy 617",314626,"Plate"
143.08,0.00495,"Qualified",,759.81,"CapPass","Cycle 20",20,16241,"J-5","Alloy 617",314626,"Plate"
142.87,0.00498,"Qualified",,759.86,"CapPass","Cycle 20",20,16242,"J-5","Alloy 617",314626,"Plate"
142.82,0.00503,"Qualified",,759.91,"CapPass","Cycle 20",20,16243,"J-5","Alloy 617",314626,"Plate"
142.73,0.00509,"Qualified",,759.96,"CapPass","Cycle 20",20,16244,"J-5","Alloy 617",314626,"Plate"
142.70,0.00514,"Qualified",,760.01,"CapPass","Cycle 20",20,16245,"J-5","Alloy 617",314626,"Plate"
142.64,0.00519,"Qualified",,760.06,"CapPass","Cycle 20",20,16246,"J-5","Alloy 617",314626,"Plate"
142.66,0.00524,"Qualified",,760.11,"CapPass","Cycle 20",20,16247,"J-5","Alloy 617",314626,"Plate"
142.70,0.00529,"Qualified",,760.16,"CapPass","Cycle 20",20,16248,"J-5","Alloy 617",314626,"Plate"
142.72,0.00535,"Qualified",,760.22,"CapPass","Cycle 20",20,16249,"J-5","Alloy 617",314626,"Plate"
142.73,0.00540,"Qualified",,760.27,"CapPass","Cycle 20",20,16250,"J-5","Alloy 617",314626,"Plate"
142.85,0.00544,"Qualified",,760.31,"CapPass","Cycle 20",20,16251,"J-5","Alloy 617",314626,"Plate"
142.89,0.00545,"Qualified",,760.32,"CapPass","Cycle 20",20,16252,"J-5","Alloy 617",314626,"Plate"
143.08,0.00550,"Qualified",,760.37,"CapPass","Cycle 20",20,16253,"J-5","Alloy 617",314626,"Plate"
143.23,0.00555,"Qualified",,760.42,"CapPass","Cycle 20",20,16254,"J-5","Alloy 617",314626,"Plate"
143.40,0.00560,"Qualified",,760.48,"CapPass","Cycle 20",20,16255,"J-5","Alloy 617",314626,"Plate"
143.50,0.00566,"Qualified",,760.52,"CapPass","Cycle 20",20,16256,"J-5","Alloy 617",314626,"Plate"
143.58,0.00571,"Qualified",,760.57,"CapPass","Cycle 20",20,16257,"J-5","Alloy 617",314626,"Plate"
143.41,0.00576,"Qualified",,760.63,"CapPass","Cycle 20",20,16258,"J-5","Alloy 617",314626,"Plate"
143.49,0.00581,"Qualified",,760.69,"CapPass","Cycle 20",20,16259,"J-5","Alloy 617",314626,"Plate"
143.59,0.00586,"Qualified",,760.74,"CapPass","Cycle 20",20,16260,"J-5","Alloy 617",314626,"Plate"
143.59,0.00591,"Qualified",,760.77,"CapPass","Cycle 20",20,16261,"J-5","Alloy 617",314626,"Plate"
143.45,0.00595,"Qualified",,760.81,"CapPass","Cycle 20",20,16262,"J-5","Alloy 617",314626,"Plate"
143.38,0.00596,"Qualified",,760.83,"CapPass","Cycle 20",20,16263,"J-5","Alloy 617",314626,"Plate"
143.22,0.00601,"Qualified",,760.88,"CapPass","Cycle 20",20,16264,"J-5","Alloy 617",314626,"Plate"
143.04,0.00606,"Qualified",,760.92,"CapPass","Cycle 20",20,16265,"J-5","Alloy 617",314626,"Plate"
142.95,0.00612,"Qualified",,760.99,"CapPass","Cycle 20",20,16266,"J-5","Alloy 617",314626,"Plate"
142.88,0.00617,"Qualified",,761.04,"CapPass","Cycle 20",20,16267,"J-5","Alloy 617",314626,"Plate"
142.98,0.00622,"Qualified",,761.09,"CapPass","Cycle 20",20,16268,"J-5","Alloy 617",314626,"Plate"
142.99,0.00627,"Qualified",,761.14,"CapPass","Cycle 20",20,16269,"J-5","Alloy 617",314626,"Plate"
143.01,0.00632,"Qualified",,761.19,"CapPass","Cycle 20",20,16270,"J-5","Alloy 617",314626,"Plate"
143.12,0.00637,"Qualified",,761.24,"CapPass","Cycle 20",20,16271,"J-5","Alloy 617",314626,"Plate"
143.34,0.00643,"Qualified",,761.29,"CapPass","Cycle 20",20,16272,"J-5","Alloy 617",314626,"Plate"
143.41,0.00645,"Qualified",,761.31,"CapPass","Cycle 20",20,16273,"J-5","Alloy 617",314626,"Plate"
143.56,0.00648,"Qualified",,761.34,"CapPass","Cycle 20",20,16274,"J-5","Alloy 617",314626,"Plate"
143.59,0.00653,"Qualified",,761.39,"CapPass","Cycle 20",20,16275,"J-5","Alloy 617",314626,"Plate"
143.71,0.00658,"Qualified",,761.45,"CapPass","Cycle 20",20,16276,"J-5","Alloy 617",314626,"Plate"
143.75,0.00663,"Qualified",,761.49,"CapPass","Cycle 20",20,16277,"J-5","Alloy 617",314626,"Plate"
143.72,0.00668,"Qualified",,761.54,"CapPass","Cycle 20",20,16278,"J-5","Alloy 617",314626,"Plate"
143.65,0.00673,"Qualified",,761.59,"CapPass","Cycle 20",20,16279,"J-5","Alloy 617",314626,"Plate"
143.72,0.00678,"Qualified",,761.64,"CapPass","Cycle 20",20,16280,"J-5","Alloy 617",314626,"Plate"
143.80,0.00683,"Qualified",,761.69,"CapPass","Cycle 20",20,16281,"J-5","Alloy 617",314626,"Plate"
143.62,0.00688,"Qualified",,761.74,"CapPass","Cycle 20",20,16282,"J-5","Alloy 617",314626,"Plate"
143.44,0.00693,"Qualified",,761.80,"CapPass","Cycle 20",20,16283,"J-5","Alloy 617",314626,"Plate"
143.36,0.00696,"Qualified",,761.81,"CapPass","Cycle 20",20,16284,"J-5","Alloy 617",314626,"Plate"
143.12,0.00699,"Qualified",,761.85,"CapPass","Cycle 20",20,16285,"J-5","Alloy 617",314626,"Plate"
143.04,0.00704,"Qualified",,761.91,"CapPass","Cycle 20",20,16286,"J-5","Alloy 617",314626,"Plate"
142.95,0.00709,"Qualified",,761.96,"CapPass","Cycle 20",20,16287,"J-5","Alloy 617",314626,"Plate"
142.86,0.00714,"Qualified",,762.01,"CapPass","Cycle 20",20,16288,"J-5","Alloy 617",314626,"Plate"
142.68,0.00720,"Qualified",,762.06,"CapPass","Cycle 20",20,16289,"J-5","Alloy 617",314626,"Plate"
142.68,0.00725,"Qualified",,762.11,"CapPass","Cycle 20",20,16290,"J-5","Alloy 617",314626,"Plate"
142.51,0.00730,"Qualified",,762.16,"CapPass","Cycle 20",20,16291,"J-5","Alloy 617",314626,"Plate"
142.41,0.00735,"Qualified",,762.22,"CapPass","Cycle 20",20,16292,"J-5","Alloy 617",314626,"Plate"
142.44,0.00740,"Qualified",,762.27,"CapPass","Cycle 20",20,16293,"J-5","Alloy 617",314626,"Plate"
142.44,0.00745,"Qualified",,762.31,"CapPass","Cycle 20",20,16294,"J-5","Alloy 617",314626,"Plate"
142.40,0.00745,"Qualified",,762.31,"CapPass","Cycle 20",20,16295,"J-5","Alloy 617",314626,"Plate"
142.12,0.00750,"Qualified",,762.37,"CapPass","Cycle 20",20,16296,"J-5","Alloy 617",314626,"Plate"
142.19,0.00755,"Qualified",,762.42,"CapPass","Cycle 20",20,16297,"J-5","Alloy 617",314626,"Plate"
142.31,0.00760,"Qualified",,762.46,"CapPass","Cycle 20",20,16298,"J-5","Alloy 617",314626,"Plate"
142.22,0.00765,"Qualified",,762.51,"CapPass","Cycle 20",20,16299,"J-5","Alloy 617",314626,"Plate"
142.20,0.00770,"Qualified",,762.56,"CapPass","Cycle 20",20,16300,"J-5","Alloy 617",314626,"Plate"
142.13,0.00776,"Qualified",,762.62,"CapPass","Cycle 20",20,16301,"J-5","Alloy 617",314626,"Plate"
142.14,0.00781,"Qualified",,762.67,"CapPass","Cycle 20",20,16302,"J-5","Alloy 617",314626,"Plate"
142.16,0.00786,"Qualified",,762.72,"CapPass","Cycle 20",20,16303,"J-5","Alloy 617",314626,"Plate"
142.19,0.00791,"Qualified",,762.77,"CapPass","Cycle 20",20,16304,"J-5","Alloy 617",314626,"Plate"
142.26,0.00795,"Qualified",,762.81,"CapPass","Cycle 20",20,16305,"J-5","Alloy 617",314626,"Plate"
142.29,0.00796,"Qualified",,762.83,"CapPass","Cycle 20",20,16306,"J-5","Alloy 617",314626,"Plate"
142.48,0.00801,"Qualified",,762.88,"CapPass","Cycle 20",20,16307,"J-5","Alloy 617",314626,"Plate"
142.69,0.00806,"Qualified",,762.92,"CapPass","Cycle 20",20,16308,"J-5","Alloy 617",314626,"Plate"
143.01,0.00811,"Qualified",,762.97,"CapPass","Cycle 20",20,16309,"J-5","Alloy 617",314626,"Plate"
143.30,0.00816,"Qualified",,763.03,"CapPass","Cycle 20",20,16310,"J-5","Alloy 617",314626,"Plate"
143.40,0.00822,"Qualified",,763.07,"CapPass","Cycle 20",20,16311,"J-5","Alloy 617",314626,"Plate"
143.41,0.00827,"Qualified",,763.12,"CapPass","Cycle 20",20,16312,"J-5","Alloy 617",314626,"Plate"
143.34,0.00832,"Qualified",,763.17,"CapPass","Cycle 20",20,16313,"J-5","Alloy 617",314626,"Plate"
143.12,0.00837,"Qualified",,763.22,"CapPass","Cycle 20",20,16314,"J-5","Alloy 617",314626,"Plate"
142.85,0.00842,"Qualified",,763.29,"CapPass","Cycle 20",20,16315,"J-5","Alloy 617",314626,"Plate"
142.94,0.00845,"Qualified",,763.31,"CapPass","Cycle 20",20,16316,"J-5","Alloy 617",314626,"Plate"
142.90,0.00847,"Qualified",,763.34,"CapPass","Cycle 20",20,16317,"J-5","Alloy 617",314626,"Plate"
143.00,0.00852,"Qualified",,763.39,"CapPass","Cycle 20",20,16318,"J-5","Alloy 617",314626,"Plate"
143.19,0.00858,"Qualified",,763.45,"CapPass","Cycle 20",20,16319,"J-5","Alloy 617",314626,"Plate"
143.52,0.00863,"Qualified",,763.49,"CapPass","Cycle 20",20,16320,"J-5","Alloy 617",314626,"Plate"
143.70,0.00868,"Qualified",,763.54,"CapPass","Cycle 20",20,16321,"J-5","Alloy 617",314626,"Plate"
143.88,0.00873,"Qualified",,763.59,"CapPass","Cycle 20",20,16322,"J-5","Alloy 617",314626,"Plate"
144.08,0.00878,"Qualified",,763.64,"CapPass","Cycle 20",20,16323,"J-5","Alloy 617",314626,"Plate"
144.18,0.00883,"Qualified",,763.69,"CapPass","Cycle 20",20,16324,"J-5","Alloy 617",314626,"Plate"
144.24,0.00888,"Qualified",,763.74,"CapPass","Cycle 20",20,16325,"J-5","Alloy 617",314626,"Plate"
144.10,0.00894,"Qualified",,763.79,"CapPass","Cycle 20",20,16326,"J-5","Alloy 617",314626,"Plate"
144.07,0.00896,"Qualified",,763.81,"CapPass","Cycle 20",20,16327,"J-5","Alloy 617",314626,"Plate"
143.87,0.00899,"Qualified",,763.84,"CapPass","Cycle 20",20,16328,"J-5","Alloy 617",314626,"Plate"
143.69,0.00904,"Qualified",,763.89,"CapPass","Cycle 20",20,16329,"J-5","Alloy 617",314626,"Plate"
143.50,0.00909,"Qualified",,763.95,"CapPass","Cycle 20",20,16330,"J-5","Alloy 617",314626,"Plate"
143.21,0.00914,"Qualified",,764.00,"CapPass","Cycle 20",20,16331,"J-5","Alloy 617",314626,"Plate"
143.20,0.00919,"Qualified",,764.05,"CapPass","Cycle 20",20,16332,"J-5","Alloy 617",314626,"Plate"
143.17,0.00924,"Qualified",,764.11,"CapPass","Cycle 20",20,16333,"J-5","Alloy 617",314626,"Plate"
143.18,0.00930,"Qualified",,764.16,"CapPass","Cycle 20",20,16334,"J-5","Alloy 617",314626,"Plate"
143.26,0.00935,"Qualified",,764.21,"CapPass","Cycle 20",20,16335,"J-5","Alloy 617",314626,"Plate"
143.29,0.00940,"Qualified",,764.26,"CapPass","Cycle 20",20,16336,"J-5","Alloy 617",314626,"Plate"
143.30,0.00945,"Qualified",,764.31,"CapPass","Cycle 20",20,16337,"J-5","Alloy 617",314626,"Plate"
143.36,0.00945,"Qualified",,764.31,"CapPass","Cycle 20",20,16338,"J-5","Alloy 617",314626,"Plate"
143.38,0.00950,"Qualified",,764.36,"CapPass","Cycle 20",20,16339,"J-5","Alloy 617",314626,"Plate"
143.35,0.00955,"Qualified",,764.41,"CapPass","Cycle 20",20,16340,"J-5","Alloy 617",314626,"Plate"
143.47,0.00960,"Qualified",,764.46,"CapPass","Cycle 20",20,16341,"J-5","Alloy 617",314626,"Plate"
143.36,0.00965,"Qualified",,764.52,"CapPass","Cycle 20",20,16342,"J-5","Alloy 617",314626,"Plate"
143.32,0.00970,"Qualified",,764.57,"CapPass","Cycle 20",20,16343,"J-5","Alloy 617",314626,"Plate"
143.24,0.00975,"Qualified",,764.62,"CapPass","Cycle 20",20,16344,"J-5","Alloy 617",314626,"Plate"
143.27,0.00980,"Qualified",,764.67,"CapPass","Cycle 20",20,16345,"J-5","Alloy 617",314626,"Plate"
143.21,0.00985,"Qualified",,764.71,"CapPass","Cycle 20",20,16346,"J-5","Alloy 617",314626,"Plate"
143.17,0.00991,"Qualified",,764.76,"CapPass","Cycle 20",20,16347,"J-5","Alloy 617",314626,"Plate"
143.23,0.00996,"Qualified",,764.81,"CapPass","Cycle 20",20,16348,"J-5","Alloy 617",314626,"Plate"
143.34,0.00995,"Qualified",,764.81,"CapPass","Cycle 20",20,16349,"J-5","Alloy 617",314626,"Plate"
143.11,0.01001,"Qualified",,764.87,"CapPass","Cycle 20",20,16350,"J-5","Alloy 617",314626,"Plate"
140.89,0.01006,"Qualified",,764.92,"CapPass","Cycle 20",20,16351,"J-5","Alloy 617",314626,"Plate"
125.71,0.01000,"Qualified",,765.01,"CapPass","Cycle 20",20,16352,"J-5","Alloy 617",314626,"Plate"
116.95,0.00995,"Qualified",,765.05,"CapPass","Cycle 20",20,16353,"J-5","Alloy 617",314626,"Plate"
109.04,0.00990,"Qualified",,765.08,"CapPass","Cycle 20",20,16354,"J-5","Alloy 617",314626,"Plate"
102.24,0.00985,"Qualified",,765.11,"CapPass","Cycle 20",20,16355,"J-5","Alloy 617",314626,"Plate"
95.26,0.00980,"Qualified",,765.15,"CapPass","Cycle 20",20,16356,"J-5","Alloy 617",314626,"Plate"
87.30,0.00975,"Qualified",,765.20,"CapPass","Cycle 20",20,16357,"J-5","Alloy 617",314626,"Plate"
80.61,0.00970,"Qualified",,765.24,"CapPass","Cycle 20",20,16358,"J-5","Alloy 617",314626,"Plate"
75.81,0.00965,"Qualified",,765.28,"CapPass","Cycle 20",20,16359,"J-5","Alloy 617",314626,"Plate"
72.62,0.00963,"Qualified",,765.31,"CapPass","Cycle 20",20,16360,"J-5","Alloy 617",314626,"Plate"
68.68,0.00960,"Qualified",,765.35,"CapPass","Cycle 20",20,16361,"J-5","Alloy 617",314626,"Plate"
63.18,0.00954,"Qualified",,765.40,"CapPass","Cycle 20",20,16362,"J-5","Alloy 617",314626,"Plate"
56.37,0.00949,"Qualified",,765.46,"CapPass","Cycle 20",20,16363,"J-5","Alloy 617",314626,"Plate"
50.79,0.00944,"Qualified",,765.51,"CapPass","Cycle 20",20,16364,"J-5","Alloy 617",314626,"Plate"
44.08,0.00939,"Qualified",,765.58,"CapPass","Cycle 20",20,16365,"J-5","Alloy 617",314626,"Plate"
38.48,0.00934,"Qualified",,765.63,"CapPass","Cycle 20",20,16366,"J-5","Alloy 617",314626,"Plate"
33.40,0.00929,"Qualified",,765.68,"CapPass","Cycle 20",20,16367,"J-5","Alloy 617",314626,"Plate"
28.26,0.00923,"Qualified",,765.73,"CapPass","Cycle 20",20,16368,"J-5","Alloy 617",314626,"Plate"
23.18,0.00918,"Qualified",,765.78,"CapPass","Cycle 20",20,16369,"J-5","Alloy 617",314626,"Plate"
20.49,0.00917,"Qualified",,765.81,"CapPass","Cycle 20",20,16370,"J-5","Alloy 617",314626,"Plate"
16.83,0.00913,"Qualified",,765.85,"CapPass","Cycle 20",20,16371,"J-5","Alloy 617",314626,"Plate"
11.97,0.00908,"Qualified",,765.90,"CapPass","Cycle 20",20,16372,"J-5","Alloy 617",314626,"Plate"
6.89,0.00903,"Qualified",,765.95,"CapPass","Cycle 20",20,16373,"J-5","Alloy 617",314626,"Plate"
0.68,0.00898,"Qualified",,766.01,"CapPass","Cycle 20",20,16374,"J-5","Alloy 617",314626,"Plate"
-3.85,0.00893,"Qualified",,766.06,"CapPass","Cycle 20",20,16375,"J-5","Alloy 617",314626,"Plate"
-8.03,0.00887,"Qualified",,766.13,"CapPass","Cycle 20",20,16376,"J-5","Alloy 617",314626,"Plate"
-11.15,0.00882,"Qualified",,766.26,"CapPass","Cycle 20",20,16377,"J-5","Alloy 617",314626,"Plate"
-13.96,0.00881,"Qualified",,766.31,"CapPass","Cycle 20",20,16378,"J-5","Alloy 617",314626,"Plate"
-17.06,0.00877,"Qualified",,766.34,"CapPass","Cycle 20",20,16379,"J-5","Alloy 617",314626,"Plate"
-22.30,0.00872,"Qualified",,766.40,"CapPass","Cycle 20",20,16380,"J-5","Alloy 617",314626,"Plate"
-27.94,0.00867,"Qualified",,766.46,"CapPass","Cycle 20",20,16381,"J-5","Alloy 617",314626,"Plate"
-33.40,0.00862,"Qualified",,766.51,"CapPass","Cycle 20",20,16382,"J-5","Alloy 617",314626,"Plate"
-39.02,0.00856,"Qualified",,766.55,"CapPass","Cycle 20",20,16383,"J-5","Alloy 617",314626,"Plate"
-44.20,0.00851,"Qualified",,766.58,"CapPass","Cycle 20",20,16384,"J-5","Alloy 617",314626,"Plate"
-49.40,0.00846,"Qualified",,766.63,"CapPass","Cycle 20",20,16385,"J-5","Alloy 617",314626,"Plate"
-52.67,0.00841,"Qualified",,766.66,"CapPass","Cycle 20",20,16386,"J-5","Alloy 617",314626,"Plate"
-58.25,0.00836,"Qualified",,766.71,"CapPass","Cycle 20",20,16387,"J-5","Alloy 617",314626,"Plate"
-62.97,0.00831,"Qualified",,766.75,"CapPass","Cycle 20",20,16388,"J-5","Alloy 617",314626,"Plate"
-68.15,0.00826,"Qualified",,766.78,"CapPass","Cycle 20",20,16389,"J-5","Alloy 617",314626,"Plate"
-72.27,0.00823,"Qualified",,766.81,"CapPass","Cycle 20",20,16390,"J-5","Alloy 617",314626,"Plate"
-72.85,0.00820,"Qualified",,766.82,"CapPass","Cycle 20",20,16391,"J-5","Alloy 617",314626,"Plate"
-77.27,0.00815,"Qualified",,766.85,"CapPass","Cycle 20",20,16392,"J-5","Alloy 617",314626,"Plate"
-81.39,0.00810,"Qualified",,766.88,"CapPass","Cycle 20",20,16393,"J-5","Alloy 617",314626,"Plate"
-84.80,0.00805,"Qualified",,766.92,"CapPass","Cycle 20",20,16394,"J-5","Alloy 617",314626,"Plate"
-89.07,0.00800,"Qualified",,766.96,"CapPass","Cycle 20",20,16395,"J-5","Alloy 617",314626,"Plate"
-92.25,0.00795,"Qualified",,767.01,"CapPass","Cycle 20",20,16396,"J-5","Alloy 617",314626,"Plate"
-95.10,0.00789,"Qualified",,767.06,"CapPass","Cycle 20",20,16397,"J-5","Alloy 617",314626,"Plate"
-97.55,0.00784,"Qualified",,767.11,"CapPass","Cycle 20",20,16398,"J-5","Alloy 617",314626,"Plate"
-100.02,0.00779,"Qualified",,767.16,"CapPass","Cycle 20",20,16399,"J-5","Alloy 617",314626,"Plate"
-102.90,0.00774,"Qualified",,767.23,"CapPass","Cycle 20",20,16400,"J-5","Alloy 617",314626,"Plate"
-104.67,0.00768,"Qualified",,767.27,"CapPass","Cycle 20",20,16401,"J-5","Alloy 617",314626,"Plate"
-106.86,0.00765,"Qualified",,767.31,"CapPass","Cycle 20",20,16402,"J-5","Alloy 617",314626,"Plate"
-107.59,0.00763,"Qualified",,767.33,"CapPass","Cycle 20",20,16403,"J-5","Alloy 617",314626,"Plate"
-109.86,0.00758,"Qualified",,767.38,"CapPass","Cycle 20",20,16404,"J-5","Alloy 617",314626,"Plate"
-111.58,0.00753,"Qualified",,767.41,"CapPass","Cycle 20",20,16405,"J-5","Alloy 617",314626,"Plate"
-113.42,0.00748,"Qualified",,767.46,"CapPass","Cycle 20",20,16406,"J-5","Alloy 617",314626,"Plate"
-115.71,0.00743,"Qualified",,767.53,"CapPass","Cycle 20",20,16407,"J-5","Alloy 617",314626,"Plate"
-117.62,0.00738,"Qualified",,767.58,"CapPass","Cycle 20",20,16408,"J-5","Alloy 617",314626,"Plate"
-119.28,0.00732,"Qualified",,767.63,"CapPass","Cycle 20",20,16409,"J-5","Alloy 617",314626,"Plate"
-120.81,0.00727,"Qualified",,767.68,"CapPass","Cycle 20",20,16410,"J-5","Alloy 617",314626,"Plate"
-122.07,0.00721,"Qualified",,767.73,"CapPass","Cycle 20",20,16411,"J-5","Alloy 617",314626,"Plate"
-123.19,0.00716,"Qualified",,767.78,"CapPass","Cycle 20",20,16412,"J-5","Alloy 617",314626,"Plate"
-123.91,0.00714,"Qualified",,767.81,"CapPass","Cycle 20",20,16413,"J-5","Alloy 617",314626,"Plate"
-124.30,0.00711,"Qualified",,767.83,"CapPass","Cycle 20",20,16414,"J-5","Alloy 617",314626,"Plate"
-125.34,0.00706,"Qualified",,767.88,"CapPass","Cycle 20",20,16415,"J-5","Alloy 617",314626,"Plate"
-126.31,0.00701,"Qualified",,767.93,"CapPass","Cycle 20",20,16416,"J-5","Alloy 617",314626,"Plate"
-127.03,0.00696,"Qualified",,767.98,"CapPass","Cycle 20",20,16417,"J-5","Alloy 617",314626,"Plate"
-127.72,0.00690,"Qualified",,768.03,"CapPass","Cycle 20",20,16418,"J-5","Alloy 617",314626,"Plate"
-128.41,0.00685,"Qualified",,768.08,"CapPass","Cycle 20",20,16419,"J-5","Alloy 617",314626,"Plate"
-129.22,0.00680,"Qualified",,768.13,"CapPass","Cycle 20",20,16420,"J-5","Alloy 617",314626,"Plate"
-129.90,0.00675,"Qualified",,768.18,"CapPass","Cycle 20",20,16421,"J-5","Alloy 617",314626,"Plate"
-130.54,0.00670,"Qualified",,768.23,"CapPass","Cycle 20",20,16422,"J-5","Alloy 617",314626,"Plate"
-131.19,0.00665,"Qualified",,768.28,"CapPass","Cycle 20",20,16423,"J-5","Alloy 617",314626,"Plate"
-131.48,0.00662,"Qualified",,768.31,"CapPass","Cycle 20",20,16424,"J-5","Alloy 617",314626,"Plate"
-131.68,0.00660,"Qualified",,768.33,"CapPass","Cycle 20",20,16425,"J-5","Alloy 617",314626,"Plate"
-132.10,0.00655,"Qualified",,768.38,"CapPass","Cycle 20",20,16426,"J-5","Alloy 617",314626,"Plate"
-132.49,0.00650,"Qualified",,768.44,"CapPass","Cycle 20",20,16427,"J-5","Alloy 617",314626,"Plate"
-132.80,0.00644,"Qualified",,768.49,"CapPass","Cycle 20",20,16428,"J-5","Alloy 617",314626,"Plate"
-133.35,0.00639,"Qualified",,768.54,"CapPass","Cycle 20",20,16429,"J-5","Alloy 617",314626,"Plate"
-133.84,0.00634,"Qualified",,768.59,"CapPass","Cycle 20",20,16430,"J-5","Alloy 617",314626,"Plate"
-134.26,0.00629,"Qualified",,768.65,"CapPass","Cycle 20",20,16431,"J-5","Alloy 617",314626,"Plate"
-134.68,0.00624,"Qualified",,768.69,"CapPass","Cycle 20",20,16432,"J-5","Alloy 617",314626,"Plate"
-135.03,0.00618,"Qualified",,768.74,"CapPass","Cycle 20",20,16433,"J-5","Alloy 617",314626,"Plate"
-135.08,0.00613,"Qualified",,768.79,"CapPass","Cycle 20",20,16434,"J-5","Alloy 617",314626,"Plate"
-135.11,0.00612,"Qualified",,768.81,"CapPass","Cycle 20",20,16435,"J-5","Alloy 617",314626,"Plate"
-135.13,0.00608,"Qualified",,768.84,"CapPass","Cycle 20",20,16436,"J-5","Alloy 617",314626,"Plate"
-134.89,0.00603,"Qualified",,768.90,"CapPass","Cycle 20",20,16437,"J-5","Alloy 617",314626,"Plate"
-134.75,0.00597,"Qualified",,768.95,"CapPass","Cycle 20",20,16438,"J-5","Alloy 617",314626,"Plate"
-134.55,0.00592,"Qualified",,769.01,"CapPass","Cycle 20",20,16439,"J-5","Alloy 617",314626,"Plate"
-134.59,0.00587,"Qualified",,769.05,"CapPass","Cycle 20",20,16440,"J-5","Alloy 617",314626,"Plate"
-134.55,0.00582,"Qualified",,769.10,"CapPass","Cycle 20",20,16441,"J-5","Alloy 617",314626,"Plate"
-134.74,0.00577,"Qualified",,769.16,"CapPass","Cycle 20",20,16442,"J-5","Alloy 617",314626,"Plate"
-134.99,0.00572,"Qualified",,769.21,"CapPass","Cycle 20",20,16443,"J-5","Alloy 617",314626,"Plate"
-135.19,0.00566,"Qualified",,769.26,"CapPass","Cycle 20",20,16444,"J-5","Alloy 617",314626,"Plate"
-135.37,0.00562,"Qualified",,769.31,"CapPass","Cycle 20",20,16445,"J-5","Alloy 617",314626,"Plate"
-135.34,0.00561,"Qualified",,769.31,"CapPass","Cycle 20",20,16446,"J-5","Alloy 617",314626,"Plate"
-135.48,0.00556,"Qualified",,769.36,"CapPass","Cycle 20",20,16447,"J-5","Alloy 617",314626,"Plate"
-135.51,0.00551,"Qualified",,769.41,"CapPass","Cycle 20",20,16448,"J-5","Alloy 617",314626,"Plate"
-135.46,0.00545,"Qualified",,769.46,"CapPass","Cycle 20",20,16449,"J-5","Alloy 617",314626,"Plate"
-135.65,0.00540,"Qualified",,769.51,"CapPass","Cycle 20",20,16450,"J-5","Alloy 617",314626,"Plate"
-135.76,0.00535,"Qualified",,769.56,"CapPass","Cycle 20",20,16451,"J-5","Alloy 617",314626,"Plate"
-136.02,0.00530,"Qualified",,769.61,"CapPass","Cycle 20",20,16452,"J-5","Alloy 617",314626,"Plate"
-136.17,0.00525,"Qualified",,769.66,"CapPass","Cycle 20",20,16453,"J-5","Alloy 617",314626,"Plate"
-136.24,0.00520,"Qualified",,769.71,"CapPass","Cycle 20",20,16454,"J-5","Alloy 617",314626,"Plate"
-136.34,0.00514,"Qualified",,769.78,"CapPass","Cycle 20",20,16455,"J-5","Alloy 617",314626,"Plate"
-136.36,0.00511,"Qualified",,769.81,"CapPass","Cycle 20",20,16456,"J-5","Alloy 617",314626,"Plate"
-136.33,0.00509,"Qualified",,769.83,"CapPass","Cycle 20",20,16457,"J-5","Alloy 617",314626,"Plate"
-136.33,0.00504,"Qualified",,769.88,"CapPass","Cycle 20",20,16458,"J-5","Alloy 617",314626,"Plate"
-136.57,0.00499,"Qualified",,769.93,"CapPass","Cycle 20",20,16459,"J-5","Alloy 617",314626,"Plate"
-136.84,0.00493,"Qualified",,769.98,"CapPass","Cycle 20",20,16460,"J-5","Alloy 617",314626,"Plate"
-137.03,0.00488,"Qualified",,770.03,"CapPass","Cycle 20",20,16461,"J-5","Alloy 617",314626,"Plate"
-137.20,0.00483,"Qualified",,770.08,"CapPass","Cycle 20",20,16462,"J-5","Alloy 617",314626,"Plate"
-137.22,0.00478,"Qualified",,770.13,"CapPass","Cycle 20",20,16463,"J-5","Alloy 617",314626,"Plate"
-137.13,0.00473,"Qualified",,770.18,"CapPass","Cycle 20",20,16464,"J-5","Alloy 617",314626,"Plate"
-136.97,0.00468,"Qualified",,770.24,"CapPass","Cycle 20",20,16465,"J-5","Alloy 617",314626,"Plate"
-137.05,0.00463,"Qualified",,770.28,"CapPass","Cycle 20",20,16466,"J-5","Alloy 617",314626,"Plate"
-137.17,0.00461,"Qualified",,770.31,"CapPass","Cycle 20",20,16467,"J-5","Alloy 617",314626,"Plate"
-137.20,0.00458,"Qualified",,770.34,"CapPass","Cycle 20",20,16468,"J-5","Alloy 617",314626,"Plate"
-137.26,0.00453,"Qualified",,770.39,"CapPass","Cycle 20",20,16469,"J-5","Alloy 617",314626,"Plate"
-137.31,0.00447,"Qualified",,770.44,"CapPass","Cycle 20",20,16470,"J-5","Alloy 617",314626,"Plate"
-137.30,0.00442,"Qualified",,770.49,"CapPass","Cycle 20",20,16471,"J-5","Alloy 617",314626,"Plate"
-137.50,0.00437,"Qualified",,770.54,"CapPass","Cycle 20",20,16472,"J-5","Alloy 617",314626,"Plate"
-137.66,0.00432,"Qualified",,770.60,"CapPass","Cycle 20",20,16473,"J-5","Alloy 617",314626,"Plate"
-137.82,0.00427,"Qualified",,770.65,"CapPass","Cycle 20",20,16474,"J-5","Alloy 617",314626,"Plate"
-138.07,0.00422,"Qualified",,770.70,"CapPass","Cycle 20",20,16475,"J-5","Alloy 617",314626,"Plate"
-138.18,0.00416,"Qualified",,770.75,"CapPass","Cycle 20",20,16476,"J-5","Alloy 617",314626,"Plate"
-138.46,0.00411,"Qualified",,770.79,"CapPass","Cycle 20",20,16477,"J-5","Alloy 617",314626,"Plate"
-138.52,0.00410,"Qualified",,770.81,"CapPass","Cycle 20",20,16478,"J-5","Alloy 617",314626,"Plate"
-138.42,0.00406,"Qualified",,770.85,"CapPass","Cycle 20",20,16479,"J-5","Alloy 617",314626,"Plate"
-138.45,0.00401,"Qualified",,770.90,"CapPass","Cycle 20",20,16480,"J-5","Alloy 617",314626,"Plate"
-138.16,0.00396,"Qualified",,770.95,"CapPass","Cycle 20",20,16481,"J-5","Alloy 617",314626,"Plate"
-138.09,0.00391,"Qualified",,771.01,"CapPass","Cycle 20",20,16482,"J-5","Alloy 617",314626,"Plate"
-138.06,0.00385,"Qualified",,771.06,"CapPass","Cycle 20",20,16483,"J-5","Alloy 617",314626,"Plate"
-138.18,0.00380,"Qualified",,771.11,"CapPass","Cycle 20",20,16484,"J-5","Alloy 617",314626,"Plate"
-138.12,0.00375,"Qualified",,771.16,"CapPass","Cycle 20",20,16485,"J-5","Alloy 617",314626,"Plate"
-138.11,0.00370,"Qualified",,771.21,"CapPass","Cycle 20",20,16486,"J-5","Alloy 617",314626,"Plate"
-138.17,0.00365,"Qualified",,771.26,"CapPass","Cycle 20",20,16487,"J-5","Alloy 617",314626,"Plate"
-138.26,0.00360,"Qualified",,771.31,"CapPass","Cycle 20",20,16488,"J-5","Alloy 617",314626,"Plate"
-138.23,0.00360,"Qualified",,771.31,"CapPass","Cycle 20",20,16489,"J-5","Alloy 617",314626,"Plate"
-138.31,0.00354,"Qualified",,771.36,"CapPass","Cycle 20",20,16490,"J-5","Alloy 617",314626,"Plate"
-138.25,0.00349,"Qualified",,771.41,"CapPass","Cycle 20",20,16491,"J-5","Alloy 617",314626,"Plate"
-138.31,0.00344,"Qualified",,771.46,"CapPass","Cycle 20",20,16492,"J-5","Alloy 617",314626,"Plate"
-138.59,0.00339,"Qualified",,771.53,"CapPass","Cycle 20",20,16493,"J-5","Alloy 617",314626,"Plate"
-138.93,0.00334,"Qualified",,771.58,"CapPass","Cycle 20",20,16494,"J-5","Alloy 617",314626,"Plate"
-139.04,0.00328,"Qualified",,771.63,"CapPass","Cycle 20",20,16495,"J-5","Alloy 617",314626,"Plate"
-139.21,0.00323,"Qualified",,771.68,"CapPass","Cycle 20",20,16496,"J-5","Alloy 617",314626,"Plate"
-139.41,0.00318,"Qualified",,771.73,"CapPass","Cycle 20",20,16497,"J-5","Alloy 617",314626,"Plate"
-139.31,0.00313,"Qualified",,771.78,"CapPass","Cycle 20",20,16498,"J-5","Alloy 617",314626,"Plate"
-139.38,0.00310,"Qualified",,771.81,"CapPass","Cycle 20",20,16499,"J-5","Alloy 617",314626,"Plate"
-139.35,0.00308,"Qualified",,771.83,"CapPass","Cycle 20",20,16500,"J-5","Alloy 617",314626,"Plate"
-139.32,0.00302,"Qualified",,771.88,"CapPass","Cycle 20",20,16501,"J-5","Alloy 617",314626,"Plate"
-139.23,0.00297,"Qualified",,771.93,"CapPass","Cycle 20",20,16502,"J-5","Alloy 617",314626,"Plate"
-139.16,0.00292,"Qualified",,771.98,"CapPass","Cycle 20",20,16503,"J-5","Alloy 617",314626,"Plate"
-139.02,0.00287,"Qualified",,772.04,"CapPass","Cycle 20",20,16504,"J-5","Alloy 617",314626,"Plate"
-138.93,0.00281,"Qualified",,772.09,"CapPass","Cycle 20",20,16505,"J-5","Alloy 617",314626,"Plate"
-138.82,0.00276,"Qualified",,772.15,"CapPass","Cycle 20",20,16506,"J-5","Alloy 617",314626,"Plate"
-138.90,0.00271,"Qualified",,772.19,"CapPass","Cycle 20",20,16507,"J-5","Alloy 617",314626,"Plate"
-138.95,0.00266,"Qualified",,772.25,"CapPass","Cycle 20",20,16508,"J-5","Alloy 617",314626,"Plate"
-139.05,0.00261,"Qualified",,772.30,"CapPass","Cycle 20",20,16509,"J-5","Alloy 617",314626,"Plate"
-139.20,0.00260,"Qualified",,772.31,"CapPass","Cycle 20",20,16510,"J-5","Alloy 617",314626,"Plate"
-139.37,0.00255,"Qualified",,772.36,"CapPass","Cycle 20",20,16511,"J-5","Alloy 617",314626,"Plate"
-139.70,0.00250,"Qualified",,772.41,"CapPass","Cycle 20",20,16512,"J-5","Alloy 617",314626,"Plate"
-139.93,0.00245,"Qualified",,772.46,"CapPass","Cycle 20",20,16513,"J-5","Alloy 617",314626,"Plate"
-140.00,0.00240,"Qualified",,772.51,"CapPass","Cycle 20",20,16514,"J-5","Alloy 617",314626,"Plate"
-140.14,0.00234,"Qualified",,772.56,"CapPass","Cycle 20",20,16515,"J-5","Alloy 617",314626,"Plate"
-140.25,0.00229,"Qualified",,772.61,"CapPass","Cycle 20",20,16516,"J-5","Alloy 617",314626,"Plate"
-140.50,0.00224,"Qualified",,772.66,"CapPass","Cycle 20",20,16517,"J-5","Alloy 617",314626,"Plate"
-140.55,0.00219,"Qualified",,772.71,"CapPass","Cycle 20",20,16518,"J-5","Alloy 617",314626,"Plate"
-140.80,0.00214,"Qualified",,772.76,"CapPass","Cycle 20",20,16519,"J-5","Alloy 617",314626,"Plate"
-140.78,0.00210,"Qualified",,772.81,"CapPass","Cycle 20",20,16520,"J-5","Alloy 617",314626,"Plate"
-140.88,0.00209,"Qualified",,772.83,"CapPass","Cycle 20",20,16521,"J-5","Alloy 617",314626,"Plate"
-141.02,0.00203,"Qualified",,772.86,"CapPass","Cycle 20",20,16522,"J-5","Alloy 617",314626,"Plate"
-141.10,0.00198,"Qualified",,772.91,"CapPass","Cycle 20",20,16523,"J-5","Alloy 617",314626,"Plate"
-141.19,0.00193,"Qualified",,772.98,"CapPass","Cycle 20",20,16524,"J-5","Alloy 617",314626,"Plate"
-141.16,0.00188,"Qualified",,773.03,"CapPass","Cycle 20",20,16525,"J-5","Alloy 617",314626,"Plate"
-141.21,0.00183,"Qualified",,773.08,"CapPass","Cycle 20",20,16526,"J-5","Alloy 617",314626,"Plate"
-141.34,0.00178,"Qualified",,773.13,"CapPass","Cycle 20",20,16527,"J-5","Alloy 617",314626,"Plate"
-141.32,0.00173,"Qualified",,773.18,"CapPass","Cycle 20",20,16528,"J-5","Alloy 617",314626,"Plate"
-141.36,0.00167,"Qualified",,773.23,"CapPass","Cycle 20",20,16529,"J-5","Alloy 617",314626,"Plate"
-141.27,0.00162,"Qualified",,773.28,"CapPass","Cycle 20",20,16530,"J-5","Alloy 617",314626,"Plate"
-141.19,0.00159,"Qualified",,773.31,"CapPass","Cycle 20",20,16531,"J-5","Alloy 617",314626,"Plate"
-141.24,0.00157,"Qualified",,773.33,"CapPass","Cycle 20",20,16532,"J-5","Alloy 617",314626,"Plate"
-141.19,0.00152,"Qualified",,773.38,"CapPass","Cycle 20",20,16533,"J-5","Alloy 617",314626,"Plate"
-141.26,0.00147,"Qualified",,773.43,"CapPass","Cycle 20",20,16534,"J-5","Alloy 617",314626,"Plate"
-141.49,0.00142,"Qualified",,773.48,"CapPass","Cycle 20",20,16535,"J-5","Alloy 617",314626,"Plate"
-141.43,0.00137,"Qualified",,773.53,"CapPass","Cycle 20",20,16536,"J-5","Alloy 617",314626,"Plate"
-141.43,0.00132,"Qualified",,773.58,"CapPass","Cycle 20",20,16537,"J-5","Alloy 617",314626,"Plate"
-141.50,0.00127,"Qualified",,773.63,"CapPass","Cycle 20",20,16538,"J-5","Alloy 617",314626,"Plate"
-141.49,0.00122,"Qualified",,773.68,"CapPass","Cycle 20",20,16539,"J-5","Alloy 617",314626,"Plate"
-141.51,0.00117,"Qualified",,773.73,"CapPass","Cycle 20",20,16540,"J-5","Alloy 617",314626,"Plate"
-141.43,0.00112,"Qualified",,773.78,"CapPass","Cycle 20",20,16541,"J-5","Alloy 617",314626,"Plate"
-141.58,0.00109,"Qualified",,773.81,"CapPass","Cycle 20",20,16542,"J-5","Alloy 617",314626,"Plate"
-141.58,0.00106,"Qualified",,773.83,"CapPass","Cycle 20",20,16543,"J-5","Alloy 617",314626,"Plate"
-141.56,0.00101,"Qualified",,773.88,"CapPass","Cycle 20",20,16544,"J-5","Alloy 617",314626,"Plate"
-141.65,0.00096,"Qualified",,773.93,"CapPass","Cycle 20",20,16545,"J-5","Alloy 617",314626,"Plate"
-141.78,0.00091,"Qualified",,773.98,"CapPass","Cycle 20",20,16546,"J-5","Alloy 617",314626,"Plate"
-141.95,0.00086,"Qualified",,774.04,"CapPass","Cycle 20",20,16547,"J-5","Alloy 617",314626,"Plate"
-141.95,0.00081,"Qualified",,774.09,"CapPass","Cycle 20",20,16548,"J-5","Alloy 617",314626,"Plate"
-142.09,0.00076,"Qualified",,774.14,"CapPass","Cycle 20",20,16549,"J-5","Alloy 617",314626,"Plate"
-142.29,0.00071,"Qualified",,774.19,"CapPass","Cycle 20",20,16550,"J-5","Alloy 617",314626,"Plate"
-142.53,0.00065,"Qualified",,774.25,"CapPass","Cycle 20",20,16551,"J-5","Alloy 617",314626,"Plate"
-142.90,0.00060,"Qualified",,774.29,"CapPass","Cycle 20",20,16552,"J-5","Alloy 617",314626,"Plate"
-143.09,0.00059,"Qualified",,774.31,"CapPass","Cycle 20",20,16553,"J-5","Alloy 617",314626,"Plate"
