Repository: js-molina/fatigue-A617

File: data/950C/Strain rate 0.001/2.0% strain/HTM_A19_Cycles_E28.csv (part 10 of 20)
"Stress Mpa","Strain","Qual State","Qual Exceptions","Elapsed Time Sec","Data State","Cycle Label","Cycle","Count","Sample","Alloy","Heat","Material_Form"
-137.05,0.00614,"Qualified",,768.77,"CapPass","Cycle 20",20,16806,"E-28","Alloy 617",314626,"Plate"
-137.01,0.00609,"Qualified",,768.80,"CapPass","Cycle 20",20,16807,"E-28","Alloy 617",314626,"Plate"
-136.92,0.00604,"Qualified",,768.85,"CapPass","Cycle 20",20,16808,"E-28","Alloy 617",314626,"Plate"
-137.00,0.00599,"Qualified",,768.91,"CapPass","Cycle 20",20,16809,"E-28","Alloy 617",314626,"Plate"
-136.83,0.00594,"Qualified",,768.95,"CapPass","Cycle 20",20,16810,"E-28","Alloy 617",314626,"Plate"
-136.58,0.00589,"Qualified",,769.01,"CapPass","Cycle 20",20,16811,"E-28","Alloy 617",314626,"Plate"
-136.71,0.00584,"Qualified",,769.06,"CapPass","Cycle 20",20,16812,"E-28","Alloy 617",314626,"Plate"
-136.84,0.00579,"Qualified",,769.11,"CapPass","Cycle 20",20,16813,"E-28","Alloy 617",314626,"Plate"
-137.01,0.00574,"Qualified",,769.16,"CapPass","Cycle 20",20,16814,"E-28","Alloy 617",314626,"Plate"
-137.07,0.00569,"Qualified",,769.21,"CapPass","Cycle 20",20,16815,"E-28","Alloy 617",314626,"Plate"
-137.26,0.00564,"Qualified",,769.26,"CapPass","Cycle 20",20,16816,"E-28","Alloy 617",314626,"Plate"
-137.42,0.00563,"Qualified",,769.27,"CapPass","Cycle 20",20,16817,"E-28","Alloy 617",314626,"Plate"
-137.50,0.00559,"Qualified",,769.31,"CapPass","Cycle 20",20,16818,"E-28","Alloy 617",314626,"Plate"
-137.71,0.00554,"Qualified",,769.36,"CapPass","Cycle 20",20,16819,"E-28","Alloy 617",314626,"Plate"
-137.87,0.00549,"Qualified",,769.41,"CapPass","Cycle 20",20,16820,"E-28","Alloy 617",314626,"Plate"
-137.89,0.00544,"Qualified",,769.46,"CapPass","Cycle 20",20,16821,"E-28","Alloy 617",314626,"Plate"
-138.01,0.00538,"Qualified",,769.51,"CapPass","Cycle 20",20,16822,"E-28","Alloy 617",314626,"Plate"
-138.01,0.00533,"Qualified",,769.55,"CapPass","Cycle 20",20,16823,"E-28","Alloy 617",314626,"Plate"
-137.87,0.00528,"Qualified",,769.60,"CapPass","Cycle 20",20,16824,"E-28","Alloy 617",314626,"Plate"
-137.77,0.00523,"Qualified",,769.65,"CapPass","Cycle 20",20,16825,"E-28","Alloy 617",314626,"Plate"
-137.83,0.00518,"Qualified",,769.71,"CapPass","Cycle 20",20,16826,"E-28","Alloy 617",314626,"Plate"
-137.76,0.00513,"Qualified",,769.76,"CapPass","Cycle 20",20,16827,"E-28","Alloy 617",314626,"Plate"
-137.82,0.00512,"Qualified",,769.77,"CapPass","Cycle 20",20,16828,"E-28","Alloy 617",314626,"Plate"
-137.75,0.00508,"Qualified",,769.80,"CapPass","Cycle 20",20,16829,"E-28","Alloy 617",314626,"Plate"
-137.85,0.00503,"Qualified",,769.86,"CapPass","Cycle 20",20,16830,"E-28","Alloy 617",314626,"Plate"
-138.02,0.00498,"Qualified",,769.91,"CapPass","Cycle 20",20,16831,"E-28","Alloy 617",314626,"Plate"
-138.16,0.00493,"Qualified",,769.96,"CapPass","Cycle 20",20,16832,"E-28","Alloy 617",314626,"Plate"
-138.70,0.00488,"Qualified",,770.02,"CapPass","Cycle 20",20,16833,"E-28","Alloy 617",314626,"Plate"
-139.13,0.00483,"Qualified",,770.07,"CapPass","Cycle 20",20,16834,"E-28","Alloy 617",314626,"Plate"
-139.78,0.00478,"Qualified",,770.12,"CapPass","Cycle 20",20,16835,"E-28","Alloy 617",314626,"Plate"
-140.43,0.00473,"Qualified",,770.16,"CapPass","Cycle 20",20,16836,"E-28","Alloy 617",314626,"Plate"
-140.74,0.00468,"Qualified",,770.21,"CapPass","Cycle 20",20,16837,"E-28","Alloy 617",314626,"Plate"
-141.21,0.00463,"Qualified",,770.26,"CapPass","Cycle 20",20,16838,"E-28","Alloy 617",314626,"Plate"
-141.26,0.00462,"Qualified",,770.27,"CapPass","Cycle 20",20,16839,"E-28","Alloy 617",314626,"Plate"
-141.36,0.00458,"Qualified",,770.30,"CapPass","Cycle 20",20,16840,"E-28","Alloy 617",314626,"Plate"
-141.38,0.00453,"Qualified",,770.35,"CapPass","Cycle 20",20,16841,"E-28","Alloy 617",314626,"Plate"
-141.48,0.00448,"Qualified",,770.40,"CapPass","Cycle 20",20,16842,"E-28","Alloy 617",314626,"Plate"
-141.24,0.00443,"Qualified",,770.45,"CapPass","Cycle 20",20,16843,"E-28","Alloy 617",314626,"Plate"
-141.06,0.00438,"Qualified",,770.50,"CapPass","Cycle 20",20,16844,"E-28","Alloy 617",314626,"Plate"
-140.70,0.00432,"Qualified",,770.55,"CapPass","Cycle 20",20,16845,"E-28","Alloy 617",314626,"Plate"
-140.41,0.00427,"Qualified",,770.60,"CapPass","Cycle 20",20,16846,"E-28","Alloy 617",314626,"Plate"
-139.99,0.00422,"Qualified",,770.65,"CapPass","Cycle 20",20,16847,"E-28","Alloy 617",314626,"Plate"
-139.93,0.00417,"Qualified",,770.71,"CapPass","Cycle 20",20,16848,"E-28","Alloy 617",314626,"Plate"
-139.90,0.00412,"Qualified",,770.76,"CapPass","Cycle 20",20,16849,"E-28","Alloy 617",314626,"Plate"
-139.96,0.00412,"Qualified",,770.77,"CapPass","Cycle 20",20,16850,"E-28","Alloy 617",314626,"Plate"
-139.99,0.00407,"Qualified",,770.81,"CapPass","Cycle 20",20,16851,"E-28","Alloy 617",314626,"Plate"
-140.25,0.00402,"Qualified",,770.86,"CapPass","Cycle 20",20,16852,"E-28","Alloy 617",314626,"Plate"
-140.66,0.00397,"Qualified",,770.91,"CapPass","Cycle 20",20,16853,"E-28","Alloy 617",314626,"Plate"
-140.93,0.00392,"Qualified",,770.96,"CapPass","Cycle 20",20,16854,"E-28","Alloy 617",314626,"Plate"
-141.31,0.00387,"Qualified",,771.01,"CapPass","Cycle 20",20,16855,"E-28","Alloy 617",314626,"Plate"
-141.45,0.00382,"Qualified",,771.06,"CapPass","Cycle 20",20,16856,"E-28","Alloy 617",314626,"Plate"
-141.48,0.00377,"Qualified",,771.11,"CapPass","Cycle 20",20,16857,"E-28","Alloy 617",314626,"Plate"
-141.38,0.00372,"Qualified",,771.15,"CapPass","Cycle 20",20,16858,"E-28","Alloy 617",314626,"Plate"
-141.44,0.00367,"Qualified",,771.21,"CapPass","Cycle 20",20,16859,"E-28","Alloy 617",314626,"Plate"
-141.29,0.00362,"Qualified",,771.26,"CapPass","Cycle 20",20,16860,"E-28","Alloy 617",314626,"Plate"
-141.40,0.00361,"Qualified",,771.27,"CapPass","Cycle 20",20,16861,"E-28","Alloy 617",314626,"Plate"
-141.29,0.00357,"Qualified",,771.31,"CapPass","Cycle 20",20,16862,"E-28","Alloy 617",314626,"Plate"
-141.27,0.00352,"Qualified",,771.36,"CapPass","Cycle 20",20,16863,"E-28","Alloy 617",314626,"Plate"
-141.21,0.00347,"Qualified",,771.41,"CapPass","Cycle 20",20,16864,"E-28","Alloy 617",314626,"Plate"
-141.16,0.00342,"Qualified",,771.46,"CapPass","Cycle 20",20,16865,"E-28","Alloy 617",314626,"Plate"
-141.43,0.00337,"Qualified",,771.51,"CapPass","Cycle 20",20,16866,"E-28","Alloy 617",314626,"Plate"
-141.76,0.00332,"Qualified",,771.56,"CapPass","Cycle 20",20,16867,"E-28","Alloy 617",314626,"Plate"
-141.85,0.00327,"Qualified",,771.61,"CapPass","Cycle 20",20,16868,"E-28","Alloy 617",314626,"Plate"
-142.31,0.00321,"Qualified",,771.66,"CapPass","Cycle 20",20,16869,"E-28","Alloy 617",314626,"Plate"
-142.36,0.00316,"Qualified",,771.71,"CapPass","Cycle 20",20,16870,"E-28","Alloy 617",314626,"Plate"
-142.67,0.00311,"Qualified",,771.76,"CapPass","Cycle 20",20,16871,"E-28","Alloy 617",314626,"Plate"
-142.76,0.00311,"Qualified",,771.77,"CapPass","Cycle 20",20,16872,"E-28","Alloy 617",314626,"Plate"
-142.76,0.00306,"Qualified",,771.81,"CapPass","Cycle 20",20,16873,"E-28","Alloy 617",314626,"Plate"
-142.63,0.00301,"Qualified",,771.86,"CapPass","Cycle 20",20,16874,"E-28","Alloy 617",314626,"Plate"
-142.45,0.00296,"Qualified",,771.90,"CapPass","Cycle 20",20,16875,"E-28","Alloy 617",314626,"Plate"
-142.27,0.00291,"Qualified",,771.95,"CapPass","Cycle 20",20,16876,"E-28","Alloy 617",314626,"Plate"
-142.21,0.00286,"Qualified",,772.01,"CapPass","Cycle 20",20,16877,"E-28","Alloy 617",314626,"Plate"
-142.05,0.00281,"Qualified",,772.06,"CapPass","Cycle 20",20,16878,"E-28","Alloy 617",314626,"Plate"
-142.07,0.00276,"Qualified",,772.11,"CapPass","Cycle 20",20,16879,"E-28","Alloy 617",314626,"Plate"
-141.96,0.00271,"Qualified",,772.16,"CapPass","Cycle 20",20,16880,"E-28","Alloy 617",314626,"Plate"
-141.80,0.00266,"Qualified",,772.21,"CapPass","Cycle 20",20,16881,"E-28","Alloy 617",314626,"Plate"
-142.00,0.00261,"Qualified",,772.26,"CapPass","Cycle 20",20,16882,"E-28","Alloy 617",314626,"Plate"
-142.08,0.00260,"Qualified",,772.27,"CapPass","Cycle 20",20,16883,"E-28","Alloy 617",314626,"Plate"
-142.08,0.00256,"Qualified",,772.31,"CapPass","Cycle 20",20,16884,"E-28","Alloy 617",314626,"Plate"
-142.20,0.00251,"Qualified",,772.36,"CapPass","Cycle 20",20,16885,"E-28","Alloy 617",314626,"Plate"
-142.32,0.00246,"Qualified",,772.41,"CapPass","Cycle 20",20,16886,"E-28","Alloy 617",314626,"Plate"
-142.45,0.00241,"Qualified",,772.46,"CapPass","Cycle 20",20,16887,"E-28","Alloy 617",314626,"Plate"
-142.42,0.00236,"Qualified",,772.51,"CapPass","Cycle 20",20,16888,"E-28","Alloy 617",314626,"Plate"
-142.32,0.00231,"Qualified",,772.56,"CapPass","Cycle 20",20,16889,"E-28","Alloy 617",314626,"Plate"
-142.39,0.00226,"Qualified",,772.61,"CapPass","Cycle 20",20,16890,"E-28","Alloy 617",314626,"Plate"
-142.25,0.00221,"Qualified",,772.66,"CapPass","Cycle 20",20,16891,"E-28","Alloy 617",314626,"Plate"
-142.57,0.00216,"Qualified",,772.71,"CapPass","Cycle 20",20,16892,"E-28","Alloy 617",314626,"Plate"
-142.61,0.00210,"Qualified",,772.76,"CapPass","Cycle 20",20,16893,"E-28","Alloy 617",314626,"Plate"
-142.75,0.00210,"Qualified",,772.77,"CapPass","Cycle 20",20,16894,"E-28","Alloy 617",314626,"Plate"
-142.90,0.00205,"Qualified",,772.81,"CapPass","Cycle 20",20,16895,"E-28","Alloy 617",314626,"Plate"
-142.93,0.00200,"Qualified",,772.86,"CapPass","Cycle 20",20,16896,"E-28","Alloy 617",314626,"Plate"
-142.74,0.00195,"Qualified",,772.90,"CapPass","Cycle 20",20,16897,"E-28","Alloy 617",314626,"Plate"
-142.35,0.00190,"Qualified",,772.95,"CapPass","Cycle 20",20,16898,"E-28","Alloy 617",314626,"Plate"
-142.09,0.00185,"Qualified",,773.00,"CapPass","Cycle 20",20,16899,"E-28","Alloy 617",314626,"Plate"
-141.90,0.00180,"Qualified",,773.06,"CapPass","Cycle 20",20,16900,"E-28","Alloy 617",314626,"Plate"
-141.67,0.00175,"Qualified",,773.11,"CapPass","Cycle 20",20,16901,"E-28","Alloy 617",314626,"Plate"
-141.58,0.00170,"Qualified",,773.16,"CapPass","Cycle 20",20,16902,"E-28","Alloy 617",314626,"Plate"
-141.79,0.00165,"Qualified",,773.22,"CapPass","Cycle 20",20,16903,"E-28","Alloy 617",314626,"Plate"
-142.08,0.00160,"Qualified",,773.27,"CapPass","Cycle 20",20,16904,"E-28","Alloy 617",314626,"Plate"
-141.75,0.00160,"Qualified",,773.27,"CapPass","Cycle 20",20,16905,"E-28","Alloy 617",314626,"Plate"
-142.40,0.00155,"Qualified",,773.32,"CapPass","Cycle 20",20,16906,"E-28","Alloy 617",314626,"Plate"
-142.99,0.00150,"Qualified",,773.38,"CapPass","Cycle 20",20,16907,"E-28","Alloy 617",314626,"Plate"
-143.65,0.00145,"Qualified",,773.43,"CapPass","Cycle 20",20,16908,"E-28","Alloy 617",314626,"Plate"
-144.16,0.00140,"Qualified",,773.48,"CapPass","Cycle 20",20,16909,"E-28","Alloy 617",314626,"Plate"
-144.72,0.00135,"Qualified",,773.52,"CapPass","Cycle 20",20,16910,"E-28","Alloy 617",314626,"Plate"
-145.24,0.00130,"Qualified",,773.57,"CapPass","Cycle 20",20,16911,"E-28","Alloy 617",314626,"Plate"
-145.64,0.00125,"Qualified",,773.62,"CapPass","Cycle 20",20,16912,"E-28","Alloy 617",314626,"Plate"
-145.95,0.00120,"Qualified",,773.67,"CapPass","Cycle 20",20,16913,"E-28","Alloy 617",314626,"Plate"
-146.10,0.00115,"Qualified",,773.71,"CapPass","Cycle 20",20,16914,"E-28","Alloy 617",314626,"Plate"
-146.19,0.00110,"Qualified",,773.76,"CapPass","Cycle 20",20,16915,"E-28","Alloy 617",314626,"Plate"
-146.26,0.00109,"Qualified",,773.77,"CapPass","Cycle 20",20,16916,"E-28","Alloy 617",314626,"Plate"
-146.02,0.00105,"Qualified",,773.81,"CapPass","Cycle 20",20,16917,"E-28","Alloy 617",314626,"Plate"
-145.72,0.00099,"Qualified",,773.86,"CapPass","Cycle 20",20,16918,"E-28","Alloy 617",314626,"Plate"
-145.13,0.00094,"Qualified",,773.90,"CapPass","Cycle 20",20,16919,"E-28","Alloy 617",314626,"Plate"
-144.89,0.00089,"Qualified",,773.96,"CapPass","Cycle 20",20,16920,"E-28","Alloy 617",314626,"Plate"
-144.41,0.00084,"Qualified",,774.01,"CapPass","Cycle 20",20,16921,"E-28","Alloy 617",314626,"Plate"
-144.10,0.00079,"Qualified",,774.06,"CapPass","Cycle 20",20,16922,"E-28","Alloy 617",314626,"Plate"
-144.07,0.00074,"Qualified",,774.12,"CapPass","Cycle 20",20,16923,"E-28","Alloy 617",314626,"Plate"
-144.08,0.00069,"Qualified",,774.17,"CapPass","Cycle 20",20,16924,"E-28","Alloy 617",314626,"Plate"
-144.29,0.00064,"Qualified",,774.22,"CapPass","Cycle 20",20,16925,"E-28","Alloy 617",314626,"Plate"
-144.60,0.00059,"Qualified",,774.27,"CapPass","Cycle 20",20,16926,"E-28","Alloy 617",314626,"Plate"
-144.46,0.00059,"Qualified",,774.27,"CapPass","Cycle 20",20,16927,"E-28","Alloy 617",314626,"Plate"
-144.71,0.00054,"Qualified",,774.32,"CapPass","Cycle 20",20,16928,"E-28","Alloy 617",314626,"Plate"
-144.60,0.00049,"Qualified",,774.37,"CapPass","Cycle 20",20,16929,"E-28","Alloy 617",314626,"Plate"
-144.99,0.00044,"Qualified",,774.42,"CapPass","Cycle 20",20,16930,"E-28","Alloy 617",314626,"Plate"
-145.07,0.00039,"Qualified",,774.47,"CapPass","Cycle 20",20,16931,"E-28","Alloy 617",314626,"Plate"
-145.42,0.00034,"Qualified",,774.52,"CapPass","Cycle 20",20,16932,"E-28","Alloy 617",314626,"Plate"
-145.78,0.00029,"Qualified",,774.57,"CapPass","Cycle 20",20,16933,"E-28","Alloy 617",314626,"Plate"
-145.96,0.00024,"Qualified",,774.63,"CapPass","Cycle 20",20,16934,"E-28","Alloy 617",314626,"Plate"
-146.19,0.00019,"Qualified",,774.68,"CapPass","Cycle 20",20,16935,"E-28","Alloy 617",314626,"Plate"
-146.51,0.00014,"Qualified",,774.73,"CapPass","Cycle 20",20,16936,"E-28","Alloy 617",314626,"Plate"
-147.05,0.00010,"Qualified",,774.77,"CapPass","Cycle 20",20,16937,"E-28","Alloy 617",314626,"Plate"
-147.00,0.00009,"Qualified",,774.78,"CapPass","Cycle 20",20,16938,"E-28","Alloy 617",314626,"Plate"
-147.34,0.00004,"Qualified",,774.82,"CapPass","Cycle 20",20,16939,"E-28","Alloy 617",314626,"Plate"
-147.39,-0.00001,"Qualified",,774.87,"CapPass","Cycle 20",20,16940,"E-28","Alloy 617",314626,"Plate"
-147.66,-0.00006,"Qualified",,774.92,"CapPass","Cycle 20",20,16941,"E-28","Alloy 617",314626,"Plate"
-147.68,-0.00012,"Qualified",,774.97,"CapPass","Cycle 20",20,16942,"E-28","Alloy 617",314626,"Plate"
-147.47,-0.00017,"Qualified",,775.01,"CapPass","Cycle 20",20,16943,"E-28","Alloy 617",314626,"Plate"
-146.96,-0.00022,"Qualified",,775.06,"CapPass","Cycle 20",20,16944,"E-28","Alloy 617",314626,"Plate"
-146.74,-0.00027,"Qualified",,775.11,"CapPass","Cycle 20",20,16945,"E-28","Alloy 617",314626,"Plate"
-146.33,-0.00032,"Qualified",,775.16,"CapPass","Cycle 20",20,16946,"E-28","Alloy 617",314626,"Plate"
-146.03,-0.00037,"Qualified",,775.21,"CapPass","Cycle 20",20,16947,"E-28","Alloy 617",314626,"Plate"
-145.66,-0.00042,"Qualified",,775.26,"CapPass","Cycle 20",20,16948,"E-28","Alloy 617",314626,"Plate"
-145.85,-0.00042,"Qualified",,775.27,"CapPass","Cycle 20",20,16949,"E-28","Alloy 617",314626,"Plate"
-145.62,-0.00047,"Qualified",,775.32,"CapPass","Cycle 20",20,16950,"E-28","Alloy 617",314626,"Plate"
-145.24,-0.00052,"Qualified",,775.37,"CapPass","Cycle 20",20,16951,"E-28","Alloy 617",314626,"Plate"
-144.86,-0.00057,"Qualified",,775.42,"CapPass","Cycle 20",20,16952,"E-28","Alloy 617",314626,"Plate"
-144.88,-0.00062,"Qualified",,775.47,"CapPass","Cycle 20",20,16953,"E-28","Alloy 617",314626,"Plate"
-145.05,-0.00067,"Qualified",,775.52,"CapPass","Cycle 20",20,16954,"E-28","Alloy 617",314626,"Plate"
-144.98,-0.00072,"Qualified",,775.57,"CapPass","Cycle 20",20,16955,"E-28","Alloy 617",314626,"Plate"
-145.09,-0.00077,"Qualified",,775.62,"CapPass","Cycle 20",20,16956,"E-28","Alloy 617",314626,"Plate"
-145.09,-0.00082,"Qualified",,775.67,"CapPass","Cycle 20",20,16957,"E-28","Alloy 617",314626,"Plate"
-145.17,-0.00087,"Qualified",,775.72,"CapPass","Cycle 20",20,16958,"E-28","Alloy 617",314626,"Plate"
-145.35,-0.00091,"Qualified",,775.77,"CapPass","Cycle 20",20,16959,"E-28","Alloy 617",314626,"Plate"
-145.28,-0.00092,"Qualified",,775.78,"CapPass","Cycle 20",20,16960,"E-28","Alloy 617",314626,"Plate"
-145.41,-0.00097,"Qualified",,775.82,"CapPass","Cycle 20",20,16961,"E-28","Alloy 617",314626,"Plate"
-145.56,-0.00102,"Qualified",,775.87,"CapPass","Cycle 20",20,16962,"E-28","Alloy 617",314626,"Plate"
-145.78,-0.00108,"Qualified",,775.93,"CapPass","Cycle 20",20,16963,"E-28","Alloy 617",314626,"Plate"
-145.77,-0.00113,"Qualified",,775.97,"CapPass","Cycle 20",20,16964,"E-28","Alloy 617",314626,"Plate"
-145.92,-0.00118,"Qualified",,776.03,"CapPass","Cycle 20",20,16965,"E-28","Alloy 617",314626,"Plate"
-146.04,-0.00123,"Qualified",,776.07,"CapPass","Cycle 20",20,16966,"E-28","Alloy 617",314626,"Plate"
-146.02,-0.00128,"Qualified",,776.12,"CapPass","Cycle 20",20,16967,"E-28","Alloy 617",314626,"Plate"
-145.74,-0.00133,"Qualified",,776.17,"CapPass","Cycle 20",20,16968,"E-28","Alloy 617",314626,"Plate"
-145.83,-0.00138,"Qualified",,776.22,"CapPass","Cycle 20",20,16969,"E-28","Alloy 617",314626,"Plate"
-145.86,-0.00142,"Qualified",,776.27,"CapPass","Cycle 20",20,16970,"E-28","Alloy 617",314626,"Plate"
-145.75,-0.00143,"Qualified",,776.28,"CapPass","Cycle 20",20,16971,"E-28","Alloy 617",314626,"Plate"
-145.64,-0.00148,"Qualified",,776.33,"CapPass","Cycle 20",20,16972,"E-28","Alloy 617",314626,"Plate"
-145.72,-0.00153,"Qualified",,776.38,"CapPass","Cycle 20",20,16973,"E-28","Alloy 617",314626,"Plate"
-145.82,-0.00158,"Qualified",,776.43,"CapPass","Cycle 20",20,16974,"E-28","Alloy 617",314626,"Plate"
-146.10,-0.00163,"Qualified",,776.48,"CapPass","Cycle 20",20,16975,"E-28","Alloy 617",314626,"Plate"
-146.20,-0.00168,"Qualified",,776.53,"CapPass","Cycle 20",20,16976,"E-28","Alloy 617",314626,"Plate"
-146.36,-0.00173,"Qualified",,776.58,"CapPass","Cycle 20",20,16977,"E-28","Alloy 617",314626,"Plate"
-146.73,-0.00178,"Qualified",,776.63,"CapPass","Cycle 20",20,16978,"E-28","Alloy 617",314626,"Plate"
-146.84,-0.00183,"Qualified",,776.68,"CapPass","Cycle 20",20,16979,"E-28","Alloy 617",314626,"Plate"
-147.10,-0.00188,"Qualified",,776.73,"CapPass","Cycle 20",20,16980,"E-28","Alloy 617",314626,"Plate"
-147.41,-0.00192,"Qualified",,776.77,"CapPass","Cycle 20",20,16981,"E-28","Alloy 617",314626,"Plate"
-147.43,-0.00193,"Qualified",,776.78,"CapPass","Cycle 20",20,16982,"E-28","Alloy 617",314626,"Plate"
-147.40,-0.00198,"Qualified",,776.84,"CapPass","Cycle 20",20,16983,"E-28","Alloy 617",314626,"Plate"
-147.58,-0.00203,"Qualified",,776.89,"CapPass","Cycle 20",20,16984,"E-28","Alloy 617",314626,"Plate"
-148.05,-0.00209,"Qualified",,776.94,"CapPass","Cycle 20",20,16985,"E-28","Alloy 617",314626,"Plate"
-148.29,-0.00214,"Qualified",,776.99,"CapPass","Cycle 20",20,16986,"E-28","Alloy 617",314626,"Plate"
-148.71,-0.00219,"Qualified",,777.04,"CapPass","Cycle 20",20,16987,"E-28","Alloy 617",314626,"Plate"
-149.01,-0.00224,"Qualified",,777.09,"CapPass","Cycle 20",20,16988,"E-28","Alloy 617",314626,"Plate"
-149.13,-0.00229,"Qualified",,777.13,"CapPass","Cycle 20",20,16989,"E-28","Alloy 617",314626,"Plate"
-149.14,-0.00234,"Qualified",,777.18,"CapPass","Cycle 20",20,16990,"E-28","Alloy 617",314626,"Plate"
-149.22,-0.00239,"Qualified",,777.24,"CapPass","Cycle 20",20,16991,"E-28","Alloy 617",314626,"Plate"
-149.46,-0.00242,"Qualified",,777.27,"CapPass","Cycle 20",20,16992,"E-28","Alloy 617",314626,"Plate"
-149.47,-0.00244,"Qualified",,777.29,"CapPass","Cycle 20",20,16993,"E-28","Alloy 617",314626,"Plate"
-149.55,-0.00249,"Qualified",,777.34,"CapPass","Cycle 20",20,16994,"E-28","Alloy 617",314626,"Plate"
-149.51,-0.00254,"Qualified",,777.38,"CapPass","Cycle 20",20,16995,"E-28","Alloy 617",314626,"Plate"
-149.52,-0.00259,"Qualified",,777.43,"CapPass","Cycle 20",20,16996,"E-28","Alloy 617",314626,"Plate"
-149.50,-0.00264,"Qualified",,777.48,"CapPass","Cycle 20",20,16997,"E-28","Alloy 617",314626,"Plate"
-149.56,-0.00269,"Qualified",,777.53,"CapPass","Cycle 20",20,16998,"E-28","Alloy 617",314626,"Plate"
-149.42,-0.00274,"Qualified",,777.58,"CapPass","Cycle 20",20,16999,"E-28","Alloy 617",314626,"Plate"
-149.23,-0.00279,"Qualified",,777.63,"CapPass","Cycle 20",20,17000,"E-28","Alloy 617",314626,"Plate"
-148.95,-0.00284,"Qualified",,777.68,"CapPass","Cycle 20",20,17001,"E-28","Alloy 617",314626,"Plate"
-148.87,-0.00289,"Qualified",,777.73,"CapPass","Cycle 20",20,17002,"E-28","Alloy 617",314626,"Plate"
-148.73,-0.00293,"Qualified",,777.77,"CapPass","Cycle 20",20,17003,"E-28","Alloy 617",314626,"Plate"
-148.59,-0.00294,"Qualified",,777.78,"CapPass","Cycle 20",20,17004,"E-28","Alloy 617",314626,"Plate"
-148.50,-0.00299,"Qualified",,777.83,"CapPass","Cycle 20",20,17005,"E-28","Alloy 617",314626,"Plate"
-148.41,-0.00304,"Qualified",,777.88,"CapPass","Cycle 20",20,17006,"E-28","Alloy 617",314626,"Plate"
-148.35,-0.00309,"Qualified",,777.94,"CapPass","Cycle 20",20,17007,"E-28","Alloy 617",314626,"Plate"
-148.41,-0.00315,"Qualified",,777.99,"CapPass","Cycle 20",20,17008,"E-28","Alloy 617",314626,"Plate"
-148.58,-0.00320,"Qualified",,778.05,"CapPass","Cycle 20",20,17009,"E-28","Alloy 617",314626,"Plate"
-148.86,-0.00325,"Qualified",,778.10,"CapPass","Cycle 20",20,17010,"E-28","Alloy 617",314626,"Plate"
-149.23,-0.00330,"Qualified",,778.15,"CapPass","Cycle 20",20,17011,"E-28","Alloy 617",314626,"Plate"
-149.55,-0.00335,"Qualified",,778.19,"CapPass","Cycle 20",20,17012,"E-28","Alloy 617",314626,"Plate"
-149.73,-0.00340,"Qualified",,778.24,"CapPass","Cycle 20",20,17013,"E-28","Alloy 617",314626,"Plate"
-149.80,-0.00342,"Qualified",,778.27,"CapPass","Cycle 20",20,17014,"E-28","Alloy 617",314626,"Plate"
-149.74,-0.00345,"Qualified",,778.29,"CapPass","Cycle 20",20,17015,"E-28","Alloy 617",314626,"Plate"
-149.79,-0.00350,"Qualified",,778.34,"CapPass","Cycle 20",20,17016,"E-28","Alloy 617",314626,"Plate"
-149.74,-0.00355,"Qualified",,778.39,"CapPass","Cycle 20",20,17017,"E-28","Alloy 617",314626,"Plate"
-149.83,-0.00360,"Qualified",,778.44,"CapPass","Cycle 20",20,17018,"E-28","Alloy 617",314626,"Plate"
-149.77,-0.00365,"Qualified",,778.49,"CapPass","Cycle 20",20,17019,"E-28","Alloy 617",314626,"Plate"
-149.60,-0.00370,"Qualified",,778.54,"CapPass","Cycle 20",20,17020,"E-28","Alloy 617",314626,"Plate"
-149.63,-0.00375,"Qualified",,778.59,"CapPass","Cycle 20",20,17021,"E-28","Alloy 617",314626,"Plate"
-149.62,-0.00380,"Qualified",,778.64,"CapPass","Cycle 20",20,17022,"E-28","Alloy 617",314626,"Plate"
-149.68,-0.00385,"Qualified",,778.69,"CapPass","Cycle 20",20,17023,"E-28","Alloy 617",314626,"Plate"
-149.81,-0.00390,"Qualified",,778.74,"CapPass","Cycle 20",20,17024,"E-28","Alloy 617",314626,"Plate"
-149.86,-0.00392,"Qualified",,778.77,"CapPass","Cycle 20",20,17025,"E-28","Alloy 617",314626,"Plate"
-149.81,-0.00395,"Qualified",,778.79,"CapPass","Cycle 20",20,17026,"E-28","Alloy 617",314626,"Plate"
-149.93,-0.00400,"Qualified",,778.84,"CapPass","Cycle 20",20,17027,"E-28","Alloy 617",314626,"Plate"
-150.03,-0.00405,"Qualified",,778.89,"CapPass","Cycle 20",20,17028,"E-28","Alloy 617",314626,"Plate"
-149.83,-0.00411,"Qualified",,778.94,"CapPass","Cycle 20",20,17029,"E-28","Alloy 617",314626,"Plate"
-149.99,-0.00416,"Qualified",,778.99,"CapPass","Cycle 20",20,17030,"E-28","Alloy 617",314626,"Plate"
-149.73,-0.00421,"Qualified",,779.03,"CapPass","Cycle 20",20,17031,"E-28","Alloy 617",314626,"Plate"
-149.31,-0.00426,"Qualified",,779.08,"CapPass","Cycle 20",20,17032,"E-28","Alloy 617",314626,"Plate"
-148.78,-0.00431,"Qualified",,779.14,"CapPass","Cycle 20",20,17033,"E-28","Alloy 617",314626,"Plate"
-148.69,-0.00436,"Qualified",,779.19,"CapPass","Cycle 20",20,17034,"E-28","Alloy 617",314626,"Plate"
-148.73,-0.00441,"Qualified",,779.25,"CapPass","Cycle 20",20,17035,"E-28","Alloy 617",314626,"Plate"
-148.78,-0.00442,"Qualified",,779.27,"CapPass","Cycle 20",20,17036,"E-28","Alloy 617",314626,"Plate"
-148.97,-0.00446,"Qualified",,779.30,"CapPass","Cycle 20",20,17037,"E-28","Alloy 617",314626,"Plate"
-149.25,-0.00451,"Qualified",,779.35,"CapPass","Cycle 20",20,17038,"E-28","Alloy 617",314626,"Plate"
-149.61,-0.00456,"Qualified",,779.40,"CapPass","Cycle 20",20,17039,"E-28","Alloy 617",314626,"Plate"
-149.81,-0.00461,"Qualified",,779.45,"CapPass","Cycle 20",20,17040,"E-28","Alloy 617",314626,"Plate"
-150.06,-0.00466,"Qualified",,779.50,"CapPass","Cycle 20",20,17041,"E-28","Alloy 617",314626,"Plate"
-150.23,-0.00471,"Qualified",,779.54,"CapPass","Cycle 20",20,17042,"E-28","Alloy 617",314626,"Plate"
-150.34,-0.00476,"Qualified",,779.59,"CapPass","Cycle 20",20,17043,"E-28","Alloy 617",314626,"Plate"
-150.25,-0.00481,"Qualified",,779.64,"CapPass","Cycle 20",20,17044,"E-28","Alloy 617",314626,"Plate"
-150.11,-0.00486,"Qualified",,779.70,"CapPass","Cycle 20",20,17045,"E-28","Alloy 617",314626,"Plate"
-149.97,-0.00491,"Qualified",,779.75,"CapPass","Cycle 20",20,17046,"E-28","Alloy 617",314626,"Plate"
-150.21,-0.00493,"Qualified",,779.77,"CapPass","Cycle 20",20,17047,"E-28","Alloy 617",314626,"Plate"
-150.00,-0.00496,"Qualified",,779.80,"CapPass","Cycle 20",20,17048,"E-28","Alloy 617",314626,"Plate"
-150.31,-0.00501,"Qualified",,779.85,"CapPass","Cycle 20",20,17049,"E-28","Alloy 617",314626,"Plate"
-150.18,-0.00506,"Qualified",,779.90,"CapPass","Cycle 20",20,17050,"E-28","Alloy 617",314626,"Plate"
-150.37,-0.00511,"Qualified",,779.95,"CapPass","Cycle 20",20,17051,"E-28","Alloy 617",314626,"Plate"
-150.29,-0.00516,"Qualified",,780.00,"CapPass","Cycle 20",20,17052,"E-28","Alloy 617",314626,"Plate"
-150.25,-0.00522,"Qualified",,780.05,"CapPass","Cycle 20",20,17053,"E-28","Alloy 617",314626,"Plate"
-150.30,-0.00527,"Qualified",,780.10,"CapPass","Cycle 20",20,17054,"E-28","Alloy 617",314626,"Plate"
-150.28,-0.00532,"Qualified",,780.15,"CapPass","Cycle 20",20,17055,"E-28","Alloy 617",314626,"Plate"
-150.30,-0.00537,"Qualified",,780.20,"CapPass","Cycle 20",20,17056,"E-28","Alloy 617",314626,"Plate"
-150.50,-0.00542,"Qualified",,780.25,"CapPass","Cycle 20",20,17057,"E-28","Alloy 617",314626,"Plate"
-150.48,-0.00543,"Qualified",,780.27,"CapPass","Cycle 20",20,17058,"E-28","Alloy 617",314626,"Plate"
-150.46,-0.00547,"Qualified",,780.30,"CapPass","Cycle 20",20,17059,"E-28","Alloy 617",314626,"Plate"
-150.53,-0.00552,"Qualified",,780.35,"CapPass","Cycle 20",20,17060,"E-28","Alloy 617",314626,"Plate"
-150.46,-0.00557,"Qualified",,780.40,"CapPass","Cycle 20",20,17061,"E-28","Alloy 617",314626,"Plate"
-150.49,-0.00562,"Qualified",,780.45,"CapPass","Cycle 20",20,17062,"E-28","Alloy 617",314626,"Plate"
-150.41,-0.00567,"Qualified",,780.50,"CapPass","Cycle 20",20,17063,"E-28","Alloy 617",314626,"Plate"
-150.22,-0.00572,"Qualified",,780.55,"CapPass","Cycle 20",20,17064,"E-28","Alloy 617",314626,"Plate"
-150.13,-0.00577,"Qualified",,780.60,"CapPass","Cycle 20",20,17065,"E-28","Alloy 617",314626,"Plate"
-150.11,-0.00582,"Qualified",,780.65,"CapPass","Cycle 20",20,17066,"E-28","Alloy 617",314626,"Plate"
-149.87,-0.00587,"Qualified",,780.70,"CapPass","Cycle 20",20,17067,"E-28","Alloy 617",314626,"Plate"
-149.87,-0.00592,"Qualified",,780.75,"CapPass","Cycle 20",20,17068,"E-28","Alloy 617",314626,"Plate"
-149.69,-0.00594,"Qualified",,780.77,"CapPass","Cycle 20",20,17069,"E-28","Alloy 617",314626,"Plate"
-149.70,-0.00597,"Qualified",,780.80,"CapPass","Cycle 20",20,17070,"E-28","Alloy 617",314626,"Plate"
-149.59,-0.00602,"Qualified",,780.86,"CapPass","Cycle 20",20,17071,"E-28","Alloy 617",314626,"Plate"
-149.74,-0.00607,"Qualified",,780.91,"CapPass","Cycle 20",20,17072,"E-28","Alloy 617",314626,"Plate"
-150.06,-0.00612,"Qualified",,780.96,"CapPass","Cycle 20",20,17073,"E-28","Alloy 617",314626,"Plate"
-150.29,-0.00617,"Qualified",,781.01,"CapPass","Cycle 20",20,17074,"E-28","Alloy 617",314626,"Plate"
-150.75,-0.00622,"Qualified",,781.06,"CapPass","Cycle 20",20,17075,"E-28","Alloy 617",314626,"Plate"
-151.22,-0.00627,"Qualified",,781.11,"CapPass","Cycle 20",20,17076,"E-28","Alloy 617",314626,"Plate"
-151.34,-0.00633,"Qualified",,781.16,"CapPass","Cycle 20",20,17077,"E-28","Alloy 617",314626,"Plate"
-151.69,-0.00638,"Qualified",,781.21,"CapPass","Cycle 20",20,17078,"E-28","Alloy 617",314626,"Plate"
-151.92,-0.00643,"Qualified",,781.26,"CapPass","Cycle 20",20,17079,"E-28","Alloy 617",314626,"Plate"
-152.05,-0.00643,"Qualified",,781.27,"CapPass","Cycle 20",20,17080,"E-28","Alloy 617",314626,"Plate"
-152.11,-0.00648,"Qualified",,781.31,"CapPass","Cycle 20",20,17081,"E-28","Alloy 617",314626,"Plate"
-152.33,-0.00653,"Qualified",,781.35,"CapPass","Cycle 20",20,17082,"E-28","Alloy 617",314626,"Plate"
-152.21,-0.00658,"Qualified",,781.40,"CapPass","Cycle 20",20,17083,"E-28","Alloy 617",314626,"Plate"
-152.05,-0.00663,"Qualified",,781.45,"CapPass","Cycle 20",20,17084,"E-28","Alloy 617",314626,"Plate"
-151.74,-0.00668,"Qualified",,781.50,"CapPass","Cycle 20",20,17085,"E-28","Alloy 617",314626,"Plate"
-151.50,-0.00673,"Qualified",,781.55,"CapPass","Cycle 20",20,17086,"E-28","Alloy 617",314626,"Plate"
-151.13,-0.00678,"Qualified",,781.60,"CapPass","Cycle 20",20,17087,"E-28","Alloy 617",314626,"Plate"
-150.69,-0.00683,"Qualified",,781.65,"CapPass","Cycle 20",20,17088,"E-28","Alloy 617",314626,"Plate"
-150.25,-0.00688,"Qualified",,781.70,"CapPass","Cycle 20",20,17089,"E-28","Alloy 617",314626,"Plate"
-149.98,-0.00693,"Qualified",,781.75,"CapPass","Cycle 20",20,17090,"E-28","Alloy 617",314626,"Plate"
-149.74,-0.00695,"Qualified",,781.77,"CapPass","Cycle 20",20,17091,"E-28","Alloy 617",314626,"Plate"
-149.62,-0.00698,"Qualified",,781.80,"CapPass","Cycle 20",20,17092,"E-28","Alloy 617",314626,"Plate"
-149.18,-0.00703,"Qualified",,781.86,"CapPass","Cycle 20",20,17093,"E-28","Alloy 617",314626,"Plate"
-149.30,-0.00708,"Qualified",,781.91,"CapPass","Cycle 20",20,17094,"E-28","Alloy 617",314626,"Plate"
-149.41,-0.00713,"Qualified",,781.96,"CapPass","Cycle 20",20,17095,"E-28","Alloy 617",314626,"Plate"
-149.62,-0.00718,"Qualified",,782.01,"CapPass","Cycle 20",20,17096,"E-28","Alloy 617",314626,"Plate"
-149.78,-0.00723,"Qualified",,782.06,"CapPass","Cycle 20",20,17097,"E-28","Alloy 617",314626,"Plate"
-150.19,-0.00728,"Qualified",,782.11,"CapPass","Cycle 20",20,17098,"E-28","Alloy 617",314626,"Plate"
-150.41,-0.00733,"Qualified",,782.16,"CapPass","Cycle 20",20,17099,"E-28","Alloy 617",314626,"Plate"
-150.65,-0.00738,"Qualified",,782.21,"CapPass","Cycle 20",20,17100,"E-28","Alloy 617",314626,"Plate"
-150.86,-0.00743,"Qualified",,782.26,"CapPass","Cycle 20",20,17101,"E-28","Alloy 617",314626,"Plate"
-150.91,-0.00744,"Qualified",,782.27,"CapPass","Cycle 20",20,17102,"E-28","Alloy 617",314626,"Plate"
-151.10,-0.00748,"Qualified",,782.32,"CapPass","Cycle 20",20,17103,"E-28","Alloy 617",314626,"Plate"
-151.32,-0.00753,"Qualified",,782.37,"CapPass","Cycle 20",20,17104,"E-28","Alloy 617",314626,"Plate"
-151.63,-0.00758,"Qualified",,782.42,"CapPass","Cycle 20",20,17105,"E-28","Alloy 617",314626,"Plate"
-151.92,-0.00763,"Qualified",,782.47,"CapPass","Cycle 20",20,17106,"E-28","Alloy 617",314626,"Plate"
-152.15,-0.00768,"Qualified",,782.51,"CapPass","Cycle 20",20,17107,"E-28","Alloy 617",314626,"Plate"
-152.40,-0.00774,"Qualified",,782.56,"CapPass","Cycle 20",20,17108,"E-28","Alloy 617",314626,"Plate"
-152.36,-0.00779,"Qualified",,782.61,"CapPass","Cycle 20",20,17109,"E-28","Alloy 617",314626,"Plate"
-152.25,-0.00784,"Qualified",,782.66,"CapPass","Cycle 20",20,17110,"E-28","Alloy 617",314626,"Plate"
-152.29,-0.00789,"Qualified",,782.71,"CapPass","Cycle 20",20,17111,"E-28","Alloy 617",314626,"Plate"
-152.01,-0.00794,"Qualified",,782.76,"CapPass","Cycle 20",20,17112,"E-28","Alloy 617",314626,"Plate"
-152.00,-0.00795,"Qualified",,782.77,"CapPass","Cycle 20",20,17113,"E-28","Alloy 617",314626,"Plate"
-151.69,-0.00799,"Qualified",,782.81,"CapPass","Cycle 20",20,17114,"E-28","Alloy 617",314626,"Plate"
-151.58,-0.00804,"Qualified",,782.86,"CapPass","Cycle 20",20,17115,"E-28","Alloy 617",314626,"Plate"
-151.44,-0.00809,"Qualified",,782.91,"CapPass","Cycle 20",20,17116,"E-28","Alloy 617",314626,"Plate"
-151.23,-0.00814,"Qualified",,782.96,"CapPass","Cycle 20",20,17117,"E-28","Alloy 617",314626,"Plate"
-151.22,-0.00819,"Qualified",,783.02,"CapPass","Cycle 20",20,17118,"E-28","Alloy 617",314626,"Plate"
-151.36,-0.00824,"Qualified",,783.07,"CapPass","Cycle 20",20,17119,"E-28","Alloy 617",314626,"Plate"
-151.46,-0.00829,"Qualified",,783.12,"CapPass","Cycle 20",20,17120,"E-28","Alloy 617",314626,"Plate"
-151.66,-0.00834,"Qualified",,783.17,"CapPass","Cycle 20",20,17121,"E-28","Alloy 617",314626,"Plate"
-151.85,-0.00839,"Qualified",,783.22,"CapPass","Cycle 20",20,17122,"E-28","Alloy 617",314626,"Plate"
-152.00,-0.00844,"Qualified",,783.27,"CapPass","Cycle 20",20,17123,"E-28","Alloy 617",314626,"Plate"
-152.04,-0.00844,"Qualified",,783.27,"CapPass","Cycle 20",20,17124,"E-28","Alloy 617",314626,"Plate"
-152.18,-0.00849,"Qualified",,783.32,"CapPass","Cycle 20",20,17125,"E-28","Alloy 617",314626,"Plate"
-152.17,-0.00855,"Qualified",,783.37,"CapPass","Cycle 20",20,17126,"E-28","Alloy 617",314626,"Plate"
-152.08,-0.00860,"Qualified",,783.42,"CapPass","Cycle 20",20,17127,"E-28","Alloy 617",314626,"Plate"
-151.92,-0.00865,"Qualified",,783.46,"CapPass","Cycle 20",20,17128,"E-28","Alloy 617",314626,"Plate"
-151.81,-0.00870,"Qualified",,783.52,"CapPass","Cycle 20",20,17129,"E-28","Alloy 617",314626,"Plate"
-151.50,-0.00875,"Qualified",,783.57,"CapPass","Cycle 20",20,17130,"E-28","Alloy 617",314626,"Plate"
-151.75,-0.00880,"Qualified",,783.62,"CapPass","Cycle 20",20,17131,"E-28","Alloy 617",314626,"Plate"
-151.81,-0.00885,"Qualified",,783.67,"CapPass","Cycle 20",20,17132,"E-28","Alloy 617",314626,"Plate"
-151.95,-0.00890,"Qualified",,783.73,"CapPass","Cycle 20",20,17133,"E-28","Alloy 617",314626,"Plate"
-152.04,-0.00894,"Qualified",,783.77,"CapPass","Cycle 20",20,17134,"E-28","Alloy 617",314626,"Plate"
-152.08,-0.00895,"Qualified",,783.77,"CapPass","Cycle 20",20,17135,"E-28","Alloy 617",314626,"Plate"
-152.14,-0.00900,"Qualified",,783.83,"CapPass","Cycle 20",20,17136,"E-28","Alloy 617",314626,"Plate"
-152.20,-0.00905,"Qualified",,783.87,"CapPass","Cycle 20",20,17137,"E-28","Alloy 617",314626,"Plate"
-152.29,-0.00910,"Qualified",,783.92,"CapPass","Cycle 20",20,17138,"E-28","Alloy 617",314626,"Plate"
-152.34,-0.00915,"Qualified",,783.97,"CapPass","Cycle 20",20,17139,"E-28","Alloy 617",314626,"Plate"
-152.30,-0.00920,"Qualified",,784.03,"CapPass","Cycle 20",20,17140,"E-28","Alloy 617",314626,"Plate"
-152.38,-0.00925,"Qualified",,784.08,"CapPass","Cycle 20",20,17141,"E-28","Alloy 617",314626,"Plate"
-152.39,-0.00930,"Qualified",,784.13,"CapPass","Cycle 20",20,17142,"E-28","Alloy 617",314626,"Plate"
-152.57,-0.00935,"Qualified",,784.18,"CapPass","Cycle 20",20,17143,"E-28","Alloy 617",314626,"Plate"
-153.06,-0.00940,"Qualified",,784.24,"CapPass","Cycle 20",20,17144,"E-28","Alloy 617",314626,"Plate"
-153.28,-0.00943,"Qualified",,784.27,"CapPass","Cycle 20",20,17145,"E-28","Alloy 617",314626,"Plate"
-153.46,-0.00945,"Qualified",,784.28,"CapPass","Cycle 20",20,17146,"E-28","Alloy 617",314626,"Plate"
-153.76,-0.00950,"Qualified",,784.33,"CapPass","Cycle 20",20,17147,"E-28","Alloy 617",314626,"Plate"
-154.04,-0.00956,"Qualified",,784.38,"CapPass","Cycle 20",20,17148,"E-28","Alloy 617",314626,"Plate"
-154.36,-0.00961,"Qualified",,784.43,"CapPass","Cycle 20",20,17149,"E-28","Alloy 617",314626,"Plate"
-154.50,-0.00966,"Qualified",,784.48,"CapPass","Cycle 20",20,17150,"E-28","Alloy 617",314626,"Plate"
-154.46,-0.00971,"Qualified",,784.53,"CapPass","Cycle 20",20,17151,"E-28","Alloy 617",314626,"Plate"
-154.58,-0.00976,"Qualified",,784.58,"CapPass","Cycle 20",20,17152,"E-28","Alloy 617",314626,"Plate"
-154.58,-0.00981,"Qualified",,784.63,"CapPass","Cycle 20",20,17153,"E-28","Alloy 617",314626,"Plate"
-154.52,-0.00986,"Qualified",,784.68,"CapPass","Cycle 20",20,17154,"E-28","Alloy 617",314626,"Plate"
-154.48,-0.00991,"Qualified",,784.73,"CapPass","Cycle 20",20,17155,"E-28","Alloy 617",314626,"Plate"
-154.34,-0.00995,"Qualified",,784.77,"CapPass","Cycle 20",20,17156,"E-28","Alloy 617",314626,"Plate"
-154.38,-0.00996,"Qualified",,784.78,"CapPass","Cycle 20",20,17157,"E-28","Alloy 617",314626,"Plate"
-154.12,-0.01001,"Qualified",,784.83,"CapPass","Cycle 20",20,17158,"E-28","Alloy 617",314626,"Plate"
-151.30,-0.01006,"Qualified",,784.89,"CapPass","Cycle 20",20,17159,"E-28","Alloy 617",314626,"Plate"
-125.44,-0.01001,"Qualified",,785.03,"CapPass","Cycle 20",20,17160,"E-28","Alloy 617",314626,"Plate"
-116.18,-0.00996,"Qualified",,785.07,"CapPass","Cycle 20",20,17161,"E-28","Alloy 617",314626,"Plate"
-108.13,-0.00991,"Qualified",,785.10,"CapPass","Cycle 20",20,17162,"E-28","Alloy 617",314626,"Plate"
-100.58,-0.00986,"Qualified",,785.14,"CapPass","Cycle 20",20,17163,"E-28","Alloy 617",314626,"Plate"
-94.00,-0.00981,"Qualified",,785.17,"CapPass","Cycle 20",20,17164,"E-28","Alloy 617",314626,"Plate"
-87.31,-0.00976,"Qualified",,785.20,"CapPass","Cycle 20",20,17165,"E-28","Alloy 617",314626,"Plate"
-80.85,-0.00970,"Qualified",,785.24,"CapPass","Cycle 20",20,17166,"E-28","Alloy 617",314626,"Plate"
-77.74,-0.00968,"Qualified",,785.27,"CapPass","Cycle 20",20,17167,"E-28","Alloy 617",314626,"Plate"
-74.90,-0.00965,"Qualified",,785.29,"CapPass","Cycle 20",20,17168,"E-28","Alloy 617",314626,"Plate"
-68.29,-0.00960,"Qualified",,785.34,"CapPass","Cycle 20",20,17169,"E-28","Alloy 617",314626,"Plate"
-61.77,-0.00955,"Qualified",,785.40,"CapPass","Cycle 20",20,17170,"E-28","Alloy 617",314626,"Plate"
-55.33,-0.00950,"Qualified",,785.46,"CapPass","Cycle 20",20,17171,"E-28","Alloy 617",314626,"Plate"
-48.86,-0.00945,"Qualified",,785.51,"CapPass","Cycle 20",20,17172,"E-28","Alloy 617",314626,"Plate"
-42.74,-0.00940,"Qualified",,785.57,"CapPass","Cycle 20",20,17173,"E-28","Alloy 617",314626,"Plate"
-36.51,-0.00935,"Qualified",,785.62,"CapPass","Cycle 20",20,17174,"E-28","Alloy 617",314626,"Plate"
-30.81,-0.00930,"Qualified",,785.67,"CapPass","Cycle 20",20,17175,"E-28","Alloy 617",314626,"Plate"
-24.96,-0.00925,"Qualified",,785.73,"CapPass","Cycle 20",20,17176,"E-28","Alloy 617",314626,"Plate"
-20.65,-0.00921,"Qualified",,785.77,"CapPass","Cycle 20",20,17177,"E-28","Alloy 617",314626,"Plate"
-19.44,-0.00920,"Qualified",,785.78,"CapPass","Cycle 20",20,17178,"E-28","Alloy 617",314626,"Plate"
-13.89,-0.00915,"Qualified",,785.83,"CapPass","Cycle 20",20,17179,"E-28","Alloy 617",314626,"Plate"
-8.36,-0.00910,"Qualified",,785.88,"CapPass","Cycle 20",20,17180,"E-28","Alloy 617",314626,"Plate"
-3.00,-0.00905,"Qualified",,785.94,"CapPass","Cycle 20",20,17181,"E-28","Alloy 617",314626,"Plate"
2.76,-0.00900,"Qualified",,785.99,"CapPass","Cycle 20",20,17182,"E-28","Alloy 617",314626,"Plate"
8.42,-0.00895,"Qualified",,786.05,"CapPass","Cycle 20",20,17183,"E-28","Alloy 617",314626,"Plate"
13.41,-0.00890,"Qualified",,786.10,"CapPass","Cycle 20",20,17184,"E-28","Alloy 617",314626,"Plate"
19.10,-0.00885,"Qualified",,786.15,"CapPass","Cycle 20",20,17185,"E-28","Alloy 617",314626,"Plate"
24.52,-0.00880,"Qualified",,786.21,"CapPass","Cycle 20",20,17186,"E-28","Alloy 617",314626,"Plate"
29.55,-0.00875,"Qualified",,786.26,"CapPass","Cycle 20",20,17187,"E-28","Alloy 617",314626,"Plate"
30.36,-0.00874,"Qualified",,786.27,"CapPass","Cycle 20",20,17188,"E-28","Alloy 617",314626,"Plate"
34.62,-0.00869,"Qualified",,786.31,"CapPass","Cycle 20",20,17189,"E-28","Alloy 617",314626,"Plate"
38.67,-0.00864,"Qualified",,786.37,"CapPass","Cycle 20",20,17190,"E-28","Alloy 617",314626,"Plate"
42.18,-0.00859,"Qualified",,786.44,"CapPass","Cycle 20",20,17191,"E-28","Alloy 617",314626,"Plate"
46.74,-0.00854,"Qualified",,786.52,"CapPass","Cycle 20",20,17192,"E-28","Alloy 617",314626,"Plate"
52.17,-0.00849,"Qualified",,786.58,"CapPass","Cycle 20",20,17193,"E-28","Alloy 617",314626,"Plate"
57.14,-0.00844,"Qualified",,786.63,"CapPass","Cycle 20",20,17194,"E-28","Alloy 617",314626,"Plate"
61.99,-0.00839,"Qualified",,786.67,"CapPass","Cycle 20",20,17195,"E-28","Alloy 617",314626,"Plate"
66.79,-0.00834,"Qualified",,786.72,"CapPass","Cycle 20",20,17196,"E-28","Alloy 617",314626,"Plate"
70.71,-0.00830,"Qualified",,786.77,"CapPass","Cycle 20",20,17197,"E-28","Alloy 617",314626,"Plate"
71.37,-0.00829,"Qualified",,786.77,"CapPass","Cycle 20",20,17198,"E-28","Alloy 617",314626,"Plate"
75.46,-0.00824,"Qualified",,786.82,"CapPass","Cycle 20",20,17199,"E-28","Alloy 617",314626,"Plate"
79.64,-0.00819,"Qualified",,786.87,"CapPass","Cycle 20",20,17200,"E-28","Alloy 617",314626,"Plate"
83.31,-0.00814,"Qualified",,786.93,"CapPass","Cycle 20",20,17201,"E-28","Alloy 617",314626,"Plate"
87.10,-0.00809,"Qualified",,786.99,"CapPass","Cycle 20",20,17202,"E-28","Alloy 617",314626,"Plate"
90.76,-0.00804,"Qualified",,787.04,"CapPass","Cycle 20",20,17203,"E-28","Alloy 617",314626,"Plate"
