Repository: js-molina/fatigue-A617

File: data/950C/Strain rate 0.001/2.0% strain/HTM_A19_Cycles_J1.csv (part 10 of 20)
"Stress Mpa","Strain","Qual State","Qual Exceptions","Elapsed Time Sec","Data State","Cycle Label","Cycle","Count","Sample","Alloy","Heat","Material_Form"
-140.75,0.00310,"Qualified",,771.81,"CapPass","Cycle 20",20,16725,"J-1","Alloy 617",314626,"Plate"
-140.63,0.00308,"Qualified",,771.82,"CapPass","Cycle 20",20,16726,"J-1","Alloy 617",314626,"Plate"
-140.73,0.00303,"Qualified",,771.87,"CapPass","Cycle 20",20,16727,"J-1","Alloy 617",314626,"Plate"
-140.58,0.00298,"Qualified",,771.92,"CapPass","Cycle 20",20,16728,"J-1","Alloy 617",314626,"Plate"
-140.81,0.00293,"Qualified",,771.98,"CapPass","Cycle 20",20,16729,"J-1","Alloy 617",314626,"Plate"
-141.04,0.00288,"Qualified",,772.02,"CapPass","Cycle 20",20,16730,"J-1","Alloy 617",314626,"Plate"
-140.95,0.00283,"Qualified",,772.08,"CapPass","Cycle 20",20,16731,"J-1","Alloy 617",314626,"Plate"
-140.96,0.00278,"Qualified",,772.13,"CapPass","Cycle 20",20,16732,"J-1","Alloy 617",314626,"Plate"
-140.95,0.00273,"Qualified",,772.18,"CapPass","Cycle 20",20,16733,"J-1","Alloy 617",314626,"Plate"
-140.97,0.00267,"Qualified",,772.23,"CapPass","Cycle 20",20,16734,"J-1","Alloy 617",314626,"Plate"
-140.95,0.00262,"Qualified",,772.28,"CapPass","Cycle 20",20,16735,"J-1","Alloy 617",314626,"Plate"
-141.05,0.00259,"Qualified",,772.31,"CapPass","Cycle 20",20,16736,"J-1","Alloy 617",314626,"Plate"
-141.00,0.00257,"Qualified",,772.33,"CapPass","Cycle 20",20,16737,"J-1","Alloy 617",314626,"Plate"
-140.96,0.00252,"Qualified",,772.38,"CapPass","Cycle 20",20,16738,"J-1","Alloy 617",314626,"Plate"
-140.92,0.00247,"Qualified",,772.43,"CapPass","Cycle 20",20,16739,"J-1","Alloy 617",314626,"Plate"
-140.78,0.00242,"Qualified",,772.48,"CapPass","Cycle 20",20,16740,"J-1","Alloy 617",314626,"Plate"
-140.73,0.00237,"Qualified",,772.53,"CapPass","Cycle 20",20,16741,"J-1","Alloy 617",314626,"Plate"
-140.68,0.00232,"Qualified",,772.58,"CapPass","Cycle 20",20,16742,"J-1","Alloy 617",314626,"Plate"
-140.60,0.00226,"Qualified",,772.63,"CapPass","Cycle 20",20,16743,"J-1","Alloy 617",314626,"Plate"
-140.79,0.00221,"Qualified",,772.69,"CapPass","Cycle 20",20,16744,"J-1","Alloy 617",314626,"Plate"
-141.12,0.00216,"Qualified",,772.74,"CapPass","Cycle 20",20,16745,"J-1","Alloy 617",314626,"Plate"
-141.15,0.00211,"Qualified",,772.78,"CapPass","Cycle 20",20,16746,"J-1","Alloy 617",314626,"Plate"
-141.33,0.00209,"Qualified",,772.81,"CapPass","Cycle 20",20,16747,"J-1","Alloy 617",314626,"Plate"
-141.38,0.00206,"Qualified",,772.83,"CapPass","Cycle 20",20,16748,"J-1","Alloy 617",314626,"Plate"
-141.41,0.00201,"Qualified",,772.90,"CapPass","Cycle 20",20,16749,"J-1","Alloy 617",314626,"Plate"
-141.55,0.00196,"Qualified",,772.94,"CapPass","Cycle 20",20,16750,"J-1","Alloy 617",314626,"Plate"
-141.73,0.00191,"Qualified",,772.98,"CapPass","Cycle 20",20,16751,"J-1","Alloy 617",314626,"Plate"
-141.76,0.00186,"Qualified",,773.04,"CapPass","Cycle 20",20,16752,"J-1","Alloy 617",314626,"Plate"
-141.90,0.00181,"Qualified",,773.09,"CapPass","Cycle 20",20,16753,"J-1","Alloy 617",314626,"Plate"
-141.96,0.00176,"Qualified",,773.14,"CapPass","Cycle 20",20,16754,"J-1","Alloy 617",314626,"Plate"
-142.09,0.00171,"Qualified",,773.19,"CapPass","Cycle 20",20,16755,"J-1","Alloy 617",314626,"Plate"
-142.31,0.00166,"Qualified",,773.24,"CapPass","Cycle 20",20,16756,"J-1","Alloy 617",314626,"Plate"
-142.52,0.00161,"Qualified",,773.29,"CapPass","Cycle 20",20,16757,"J-1","Alloy 617",314626,"Plate"
-142.56,0.00159,"Qualified",,773.31,"CapPass","Cycle 20",20,16758,"J-1","Alloy 617",314626,"Plate"
-142.51,0.00156,"Qualified",,773.33,"CapPass","Cycle 20",20,16759,"J-1","Alloy 617",314626,"Plate"
-142.49,0.00151,"Qualified",,773.39,"CapPass","Cycle 20",20,16760,"J-1","Alloy 617",314626,"Plate"
-142.39,0.00146,"Qualified",,773.43,"CapPass","Cycle 20",20,16761,"J-1","Alloy 617",314626,"Plate"
-142.38,0.00140,"Qualified",,773.50,"CapPass","Cycle 20",20,16762,"J-1","Alloy 617",314626,"Plate"
-142.50,0.00135,"Qualified",,773.55,"CapPass","Cycle 20",20,16763,"J-1","Alloy 617",314626,"Plate"
-142.78,0.00130,"Qualified",,773.60,"CapPass","Cycle 20",20,16764,"J-1","Alloy 617",314626,"Plate"
-143.03,0.00125,"Qualified",,773.65,"CapPass","Cycle 20",20,16765,"J-1","Alloy 617",314626,"Plate"
-143.16,0.00120,"Qualified",,773.70,"CapPass","Cycle 20",20,16766,"J-1","Alloy 617",314626,"Plate"
-143.30,0.00115,"Qualified",,773.75,"CapPass","Cycle 20",20,16767,"J-1","Alloy 617",314626,"Plate"
-143.35,0.00109,"Qualified",,773.80,"CapPass","Cycle 20",20,16768,"J-1","Alloy 617",314626,"Plate"
-143.30,0.00109,"Qualified",,773.81,"CapPass","Cycle 20",20,16769,"J-1","Alloy 617",314626,"Plate"
-143.26,0.00104,"Qualified",,773.85,"CapPass","Cycle 20",20,16770,"J-1","Alloy 617",314626,"Plate"
-142.92,0.00099,"Qualified",,773.90,"CapPass","Cycle 20",20,16771,"J-1","Alloy 617",314626,"Plate"
-142.61,0.00094,"Qualified",,773.96,"CapPass","Cycle 20",20,16772,"J-1","Alloy 617",314626,"Plate"
-142.79,0.00089,"Qualified",,774.00,"CapPass","Cycle 20",20,16773,"J-1","Alloy 617",314626,"Plate"
-142.87,0.00084,"Qualified",,774.06,"CapPass","Cycle 20",20,16774,"J-1","Alloy 617",314626,"Plate"
-142.97,0.00079,"Qualified",,774.11,"CapPass","Cycle 20",20,16775,"J-1","Alloy 617",314626,"Plate"
-143.16,0.00074,"Qualified",,774.15,"CapPass","Cycle 20",20,16776,"J-1","Alloy 617",314626,"Plate"
-143.15,0.00069,"Qualified",,774.20,"CapPass","Cycle 20",20,16777,"J-1","Alloy 617",314626,"Plate"
-143.36,0.00064,"Qualified",,774.26,"CapPass","Cycle 20",20,16778,"J-1","Alloy 617",314626,"Plate"
-143.53,0.00059,"Qualified",,774.31,"CapPass","Cycle 20",20,16779,"J-1","Alloy 617",314626,"Plate"
-143.40,0.00059,"Qualified",,774.31,"CapPass","Cycle 20",20,16780,"J-1","Alloy 617",314626,"Plate"
-143.50,0.00054,"Qualified",,774.36,"CapPass","Cycle 20",20,16781,"J-1","Alloy 617",314626,"Plate"
-143.87,0.00048,"Qualified",,774.41,"CapPass","Cycle 20",20,16782,"J-1","Alloy 617",314626,"Plate"
-144.17,0.00043,"Qualified",,774.46,"CapPass","Cycle 20",20,16783,"J-1","Alloy 617",314626,"Plate"
-144.52,0.00038,"Qualified",,774.51,"CapPass","Cycle 20",20,16784,"J-1","Alloy 617",314626,"Plate"
-144.56,0.00033,"Qualified",,774.56,"CapPass","Cycle 20",20,16785,"J-1","Alloy 617",314626,"Plate"
-144.60,0.00028,"Qualified",,774.61,"CapPass","Cycle 20",20,16786,"J-1","Alloy 617",314626,"Plate"
-144.59,0.00023,"Qualified",,774.66,"CapPass","Cycle 20",20,16787,"J-1","Alloy 617",314626,"Plate"
-144.60,0.00018,"Qualified",,774.72,"CapPass","Cycle 20",20,16788,"J-1","Alloy 617",314626,"Plate"
-144.78,0.00013,"Qualified",,774.78,"CapPass","Cycle 20",20,16789,"J-1","Alloy 617",314626,"Plate"
-145.09,0.00010,"Qualified",,774.81,"CapPass","Cycle 20",20,16790,"J-1","Alloy 617",314626,"Plate"
-145.10,0.00008,"Qualified",,774.82,"CapPass","Cycle 20",20,16791,"J-1","Alloy 617",314626,"Plate"
-145.43,0.00003,"Qualified",,774.87,"CapPass","Cycle 20",20,16792,"J-1","Alloy 617",314626,"Plate"
-145.65,-0.00003,"Qualified",,774.92,"CapPass","Cycle 20",20,16793,"J-1","Alloy 617",314626,"Plate"
-145.84,-0.00008,"Qualified",,774.96,"CapPass","Cycle 20",20,16794,"J-1","Alloy 617",314626,"Plate"
-145.86,-0.00013,"Qualified",,775.01,"CapPass","Cycle 20",20,16795,"J-1","Alloy 617",314626,"Plate"
-145.78,-0.00018,"Qualified",,775.06,"CapPass","Cycle 20",20,16796,"J-1","Alloy 617",314626,"Plate"
-145.47,-0.00023,"Qualified",,775.11,"CapPass","Cycle 20",20,16797,"J-1","Alloy 617",314626,"Plate"
-145.14,-0.00028,"Qualified",,775.16,"CapPass","Cycle 20",20,16798,"J-1","Alloy 617",314626,"Plate"
-144.90,-0.00033,"Qualified",,775.22,"CapPass","Cycle 20",20,16799,"J-1","Alloy 617",314626,"Plate"
-144.78,-0.00038,"Qualified",,775.28,"CapPass","Cycle 20",20,16800,"J-1","Alloy 617",314626,"Plate"
-144.88,-0.00042,"Qualified",,775.31,"CapPass","Cycle 20",20,16801,"J-1","Alloy 617",314626,"Plate"
-144.79,-0.00043,"Qualified",,775.33,"CapPass","Cycle 20",20,16802,"J-1","Alloy 617",314626,"Plate"
-144.81,-0.00048,"Qualified",,775.37,"CapPass","Cycle 20",20,16803,"J-1","Alloy 617",314626,"Plate"
-144.69,-0.00053,"Qualified",,775.43,"CapPass","Cycle 20",20,16804,"J-1","Alloy 617",314626,"Plate"
-144.61,-0.00059,"Qualified",,775.48,"CapPass","Cycle 20",20,16805,"J-1","Alloy 617",314626,"Plate"
-144.72,-0.00064,"Qualified",,775.53,"CapPass","Cycle 20",20,16806,"J-1","Alloy 617",314626,"Plate"
-144.81,-0.00069,"Qualified",,775.57,"CapPass","Cycle 20",20,16807,"J-1","Alloy 617",314626,"Plate"
-144.66,-0.00074,"Qualified",,775.63,"CapPass","Cycle 20",20,16808,"J-1","Alloy 617",314626,"Plate"
-144.67,-0.00079,"Qualified",,775.68,"CapPass","Cycle 20",20,16809,"J-1","Alloy 617",314626,"Plate"
-144.46,-0.00084,"Qualified",,775.73,"CapPass","Cycle 20",20,16810,"J-1","Alloy 617",314626,"Plate"
-144.43,-0.00089,"Qualified",,775.78,"CapPass","Cycle 20",20,16811,"J-1","Alloy 617",314626,"Plate"
-144.49,-0.00091,"Qualified",,775.81,"CapPass","Cycle 20",20,16812,"J-1","Alloy 617",314626,"Plate"
-144.46,-0.00094,"Qualified",,775.83,"CapPass","Cycle 20",20,16813,"J-1","Alloy 617",314626,"Plate"
-144.67,-0.00099,"Qualified",,775.88,"CapPass","Cycle 20",20,16814,"J-1","Alloy 617",314626,"Plate"
-144.92,-0.00104,"Qualified",,775.93,"CapPass","Cycle 20",20,16815,"J-1","Alloy 617",314626,"Plate"
-144.97,-0.00110,"Qualified",,775.98,"CapPass","Cycle 20",20,16816,"J-1","Alloy 617",314626,"Plate"
-144.96,-0.00115,"Qualified",,776.03,"CapPass","Cycle 20",20,16817,"J-1","Alloy 617",314626,"Plate"
-144.97,-0.00120,"Qualified",,776.08,"CapPass","Cycle 20",20,16818,"J-1","Alloy 617",314626,"Plate"
-145.04,-0.00125,"Qualified",,776.14,"CapPass","Cycle 20",20,16819,"J-1","Alloy 617",314626,"Plate"
-145.24,-0.00130,"Qualified",,776.18,"CapPass","Cycle 20",20,16820,"J-1","Alloy 617",314626,"Plate"
-145.20,-0.00135,"Qualified",,776.24,"CapPass","Cycle 20",20,16821,"J-1","Alloy 617",314626,"Plate"
-145.26,-0.00140,"Qualified",,776.29,"CapPass","Cycle 20",20,16822,"J-1","Alloy 617",314626,"Plate"
-145.35,-0.00141,"Qualified",,776.31,"CapPass","Cycle 20",20,16823,"J-1","Alloy 617",314626,"Plate"
-145.48,-0.00145,"Qualified",,776.34,"CapPass","Cycle 20",20,16824,"J-1","Alloy 617",314626,"Plate"
-145.49,-0.00150,"Qualified",,776.39,"CapPass","Cycle 20",20,16825,"J-1","Alloy 617",314626,"Plate"
-145.72,-0.00155,"Qualified",,776.44,"CapPass","Cycle 20",20,16826,"J-1","Alloy 617",314626,"Plate"
-145.86,-0.00160,"Qualified",,776.48,"CapPass","Cycle 20",20,16827,"J-1","Alloy 617",314626,"Plate"
-145.84,-0.00165,"Qualified",,776.54,"CapPass","Cycle 20",20,16828,"J-1","Alloy 617",314626,"Plate"
-145.79,-0.00170,"Qualified",,776.59,"CapPass","Cycle 20",20,16829,"J-1","Alloy 617",314626,"Plate"
-145.89,-0.00175,"Qualified",,776.64,"CapPass","Cycle 20",20,16830,"J-1","Alloy 617",314626,"Plate"
-146.02,-0.00180,"Qualified",,776.68,"CapPass","Cycle 20",20,16831,"J-1","Alloy 617",314626,"Plate"
-145.88,-0.00186,"Qualified",,776.74,"CapPass","Cycle 20",20,16832,"J-1","Alloy 617",314626,"Plate"
-146.00,-0.00191,"Qualified",,776.79,"CapPass","Cycle 20",20,16833,"J-1","Alloy 617",314626,"Plate"
-146.09,-0.00192,"Qualified",,776.81,"CapPass","Cycle 20",20,16834,"J-1","Alloy 617",314626,"Plate"
-146.22,-0.00196,"Qualified",,776.83,"CapPass","Cycle 20",20,16835,"J-1","Alloy 617",314626,"Plate"
-146.08,-0.00201,"Qualified",,776.89,"CapPass","Cycle 20",20,16836,"J-1","Alloy 617",314626,"Plate"
-146.09,-0.00206,"Qualified",,776.93,"CapPass","Cycle 20",20,16837,"J-1","Alloy 617",314626,"Plate"
-146.15,-0.00211,"Qualified",,777.00,"CapPass","Cycle 20",20,16838,"J-1","Alloy 617",314626,"Plate"
-146.17,-0.00216,"Qualified",,777.05,"CapPass","Cycle 20",20,16839,"J-1","Alloy 617",314626,"Plate"
-146.23,-0.00221,"Qualified",,777.10,"CapPass","Cycle 20",20,16840,"J-1","Alloy 617",314626,"Plate"
-146.27,-0.00226,"Qualified",,777.14,"CapPass","Cycle 20",20,16841,"J-1","Alloy 617",314626,"Plate"
-146.38,-0.00231,"Qualified",,777.19,"CapPass","Cycle 20",20,16842,"J-1","Alloy 617",314626,"Plate"
-146.59,-0.00236,"Qualified",,777.25,"CapPass","Cycle 20",20,16843,"J-1","Alloy 617",314626,"Plate"
-146.56,-0.00241,"Qualified",,777.30,"CapPass","Cycle 20",20,16844,"J-1","Alloy 617",314626,"Plate"
-146.48,-0.00242,"Qualified",,777.31,"CapPass","Cycle 20",20,16845,"J-1","Alloy 617",314626,"Plate"
-146.45,-0.00247,"Qualified",,777.34,"CapPass","Cycle 20",20,16846,"J-1","Alloy 617",314626,"Plate"
-146.32,-0.00252,"Qualified",,777.40,"CapPass","Cycle 20",20,16847,"J-1","Alloy 617",314626,"Plate"
-146.28,-0.00257,"Qualified",,777.45,"CapPass","Cycle 20",20,16848,"J-1","Alloy 617",314626,"Plate"
-146.41,-0.00262,"Qualified",,777.50,"CapPass","Cycle 20",20,16849,"J-1","Alloy 617",314626,"Plate"
-146.33,-0.00267,"Qualified",,777.55,"CapPass","Cycle 20",20,16850,"J-1","Alloy 617",314626,"Plate"
-146.25,-0.00272,"Qualified",,777.60,"CapPass","Cycle 20",20,16851,"J-1","Alloy 617",314626,"Plate"
-146.12,-0.00277,"Qualified",,777.65,"CapPass","Cycle 20",20,16852,"J-1","Alloy 617",314626,"Plate"
-146.06,-0.00282,"Qualified",,777.70,"CapPass","Cycle 20",20,16853,"J-1","Alloy 617",314626,"Plate"
-145.91,-0.00287,"Qualified",,777.76,"CapPass","Cycle 20",20,16854,"J-1","Alloy 617",314626,"Plate"
-146.16,-0.00292,"Qualified",,777.81,"CapPass","Cycle 20",20,16855,"J-1","Alloy 617",314626,"Plate"
-146.16,-0.00292,"Qualified",,777.81,"CapPass","Cycle 20",20,16856,"J-1","Alloy 617",314626,"Plate"
-146.50,-0.00298,"Qualified",,777.86,"CapPass","Cycle 20",20,16857,"J-1","Alloy 617",314626,"Plate"
-146.77,-0.00303,"Qualified",,777.91,"CapPass","Cycle 20",20,16858,"J-1","Alloy 617",314626,"Plate"
-147.11,-0.00308,"Qualified",,777.96,"CapPass","Cycle 20",20,16859,"J-1","Alloy 617",314626,"Plate"
-147.43,-0.00313,"Qualified",,778.01,"CapPass","Cycle 20",20,16860,"J-1","Alloy 617",314626,"Plate"
-147.75,-0.00318,"Qualified",,778.06,"CapPass","Cycle 20",20,16861,"J-1","Alloy 617",314626,"Plate"
-148.01,-0.00323,"Qualified",,778.11,"CapPass","Cycle 20",20,16862,"J-1","Alloy 617",314626,"Plate"
-148.16,-0.00328,"Qualified",,778.16,"CapPass","Cycle 20",20,16863,"J-1","Alloy 617",314626,"Plate"
-148.29,-0.00333,"Qualified",,778.21,"CapPass","Cycle 20",20,16864,"J-1","Alloy 617",314626,"Plate"
-148.19,-0.00338,"Qualified",,778.26,"CapPass","Cycle 20",20,16865,"J-1","Alloy 617",314626,"Plate"
-148.18,-0.00343,"Qualified",,778.31,"CapPass","Cycle 20",20,16866,"J-1","Alloy 617",314626,"Plate"
-148.20,-0.00343,"Qualified",,778.31,"CapPass","Cycle 20",20,16867,"J-1","Alloy 617",314626,"Plate"
-148.04,-0.00349,"Qualified",,778.36,"CapPass","Cycle 20",20,16868,"J-1","Alloy 617",314626,"Plate"
-147.90,-0.00354,"Qualified",,778.41,"CapPass","Cycle 20",20,16869,"J-1","Alloy 617",314626,"Plate"
-147.78,-0.00359,"Qualified",,778.47,"CapPass","Cycle 20",20,16870,"J-1","Alloy 617",314626,"Plate"
-147.96,-0.00364,"Qualified",,778.51,"CapPass","Cycle 20",20,16871,"J-1","Alloy 617",314626,"Plate"
-148.02,-0.00369,"Qualified",,778.56,"CapPass","Cycle 20",20,16872,"J-1","Alloy 617",314626,"Plate"
-147.91,-0.00374,"Qualified",,778.62,"CapPass","Cycle 20",20,16873,"J-1","Alloy 617",314626,"Plate"
-147.89,-0.00379,"Qualified",,778.66,"CapPass","Cycle 20",20,16874,"J-1","Alloy 617",314626,"Plate"
-147.69,-0.00384,"Qualified",,778.71,"CapPass","Cycle 20",20,16875,"J-1","Alloy 617",314626,"Plate"
-147.61,-0.00389,"Qualified",,778.76,"CapPass","Cycle 20",20,16876,"J-1","Alloy 617",314626,"Plate"
-147.35,-0.00393,"Qualified",,778.81,"CapPass","Cycle 20",20,16877,"J-1","Alloy 617",314626,"Plate"
-147.37,-0.00394,"Qualified",,778.81,"CapPass","Cycle 20",20,16878,"J-1","Alloy 617",314626,"Plate"
-147.26,-0.00399,"Qualified",,778.86,"CapPass","Cycle 20",20,16879,"J-1","Alloy 617",314626,"Plate"
-147.00,-0.00404,"Qualified",,778.92,"CapPass","Cycle 20",20,16880,"J-1","Alloy 617",314626,"Plate"
-146.93,-0.00409,"Qualified",,778.97,"CapPass","Cycle 20",20,16881,"J-1","Alloy 617",314626,"Plate"
-146.75,-0.00415,"Qualified",,779.03,"CapPass","Cycle 20",20,16882,"J-1","Alloy 617",314626,"Plate"
-146.77,-0.00420,"Qualified",,779.07,"CapPass","Cycle 20",20,16883,"J-1","Alloy 617",314626,"Plate"
-146.78,-0.00425,"Qualified",,779.13,"CapPass","Cycle 20",20,16884,"J-1","Alloy 617",314626,"Plate"
-146.81,-0.00430,"Qualified",,779.18,"CapPass","Cycle 20",20,16885,"J-1","Alloy 617",314626,"Plate"
-146.97,-0.00435,"Qualified",,779.23,"CapPass","Cycle 20",20,16886,"J-1","Alloy 617",314626,"Plate"
-147.00,-0.00440,"Qualified",,779.28,"CapPass","Cycle 20",20,16887,"J-1","Alloy 617",314626,"Plate"
-147.08,-0.00443,"Qualified",,779.31,"CapPass","Cycle 20",20,16888,"J-1","Alloy 617",314626,"Plate"
-147.14,-0.00445,"Qualified",,779.33,"CapPass","Cycle 20",20,16889,"J-1","Alloy 617",314626,"Plate"
-147.34,-0.00450,"Qualified",,779.38,"CapPass","Cycle 20",20,16890,"J-1","Alloy 617",314626,"Plate"
-147.48,-0.00456,"Qualified",,779.43,"CapPass","Cycle 20",20,16891,"J-1","Alloy 617",314626,"Plate"
-147.46,-0.00461,"Qualified",,779.48,"CapPass","Cycle 20",20,16892,"J-1","Alloy 617",314626,"Plate"
-147.64,-0.00466,"Qualified",,779.53,"CapPass","Cycle 20",20,16893,"J-1","Alloy 617",314626,"Plate"
-147.72,-0.00471,"Qualified",,779.58,"CapPass","Cycle 20",20,16894,"J-1","Alloy 617",314626,"Plate"
-147.96,-0.00476,"Qualified",,779.63,"CapPass","Cycle 20",20,16895,"J-1","Alloy 617",314626,"Plate"
-147.94,-0.00481,"Qualified",,779.68,"CapPass","Cycle 20",20,16896,"J-1","Alloy 617",314626,"Plate"
-147.92,-0.00486,"Qualified",,779.73,"CapPass","Cycle 20",20,16897,"J-1","Alloy 617",314626,"Plate"
-147.87,-0.00491,"Qualified",,779.78,"CapPass","Cycle 20",20,16898,"J-1","Alloy 617",314626,"Plate"
-147.91,-0.00493,"Qualified",,779.81,"CapPass","Cycle 20",20,16899,"J-1","Alloy 617",314626,"Plate"
-147.88,-0.00496,"Qualified",,779.83,"CapPass","Cycle 20",20,16900,"J-1","Alloy 617",314626,"Plate"
-148.02,-0.00501,"Qualified",,779.88,"CapPass","Cycle 20",20,16901,"J-1","Alloy 617",314626,"Plate"
-148.20,-0.00506,"Qualified",,779.93,"CapPass","Cycle 20",20,16902,"J-1","Alloy 617",314626,"Plate"
-148.16,-0.00511,"Qualified",,779.98,"CapPass","Cycle 20",20,16903,"J-1","Alloy 617",314626,"Plate"
-148.21,-0.00516,"Qualified",,780.03,"CapPass","Cycle 20",20,16904,"J-1","Alloy 617",314626,"Plate"
-148.21,-0.00521,"Qualified",,780.08,"CapPass","Cycle 20",20,16905,"J-1","Alloy 617",314626,"Plate"
-148.13,-0.00526,"Qualified",,780.13,"CapPass","Cycle 20",20,16906,"J-1","Alloy 617",314626,"Plate"
-148.13,-0.00531,"Qualified",,780.18,"CapPass","Cycle 20",20,16907,"J-1","Alloy 617",314626,"Plate"
-148.09,-0.00536,"Qualified",,780.23,"CapPass","Cycle 20",20,16908,"J-1","Alloy 617",314626,"Plate"
-147.95,-0.00541,"Qualified",,780.28,"CapPass","Cycle 20",20,16909,"J-1","Alloy 617",314626,"Plate"
-148.03,-0.00543,"Qualified",,780.31,"CapPass","Cycle 20",20,16910,"J-1","Alloy 617",314626,"Plate"
-147.97,-0.00546,"Qualified",,780.33,"CapPass","Cycle 20",20,16911,"J-1","Alloy 617",314626,"Plate"
-147.85,-0.00552,"Qualified",,780.39,"CapPass","Cycle 20",20,16912,"J-1","Alloy 617",314626,"Plate"
-147.91,-0.00557,"Qualified",,780.44,"CapPass","Cycle 20",20,16913,"J-1","Alloy 617",314626,"Plate"
-148.07,-0.00562,"Qualified",,780.49,"CapPass","Cycle 20",20,16914,"J-1","Alloy 617",314626,"Plate"
-148.17,-0.00567,"Qualified",,780.54,"CapPass","Cycle 20",20,16915,"J-1","Alloy 617",314626,"Plate"
-148.36,-0.00572,"Qualified",,780.59,"CapPass","Cycle 20",20,16916,"J-1","Alloy 617",314626,"Plate"
-148.37,-0.00577,"Qualified",,780.64,"CapPass","Cycle 20",20,16917,"J-1","Alloy 617",314626,"Plate"
-148.42,-0.00582,"Qualified",,780.69,"CapPass","Cycle 20",20,16918,"J-1","Alloy 617",314626,"Plate"
-148.47,-0.00587,"Qualified",,780.74,"CapPass","Cycle 20",20,16919,"J-1","Alloy 617",314626,"Plate"
-148.39,-0.00592,"Qualified",,780.79,"CapPass","Cycle 20",20,16920,"J-1","Alloy 617",314626,"Plate"
-148.42,-0.00593,"Qualified",,780.81,"CapPass","Cycle 20",20,16921,"J-1","Alloy 617",314626,"Plate"
-148.47,-0.00597,"Qualified",,780.84,"CapPass","Cycle 20",20,16922,"J-1","Alloy 617",314626,"Plate"
-148.49,-0.00602,"Qualified",,780.90,"CapPass","Cycle 20",20,16923,"J-1","Alloy 617",314626,"Plate"
-148.50,-0.00607,"Qualified",,780.95,"CapPass","Cycle 20",20,16924,"J-1","Alloy 617",314626,"Plate"
-148.63,-0.00612,"Qualified",,781.00,"CapPass","Cycle 20",20,16925,"J-1","Alloy 617",314626,"Plate"
-148.98,-0.00618,"Qualified",,781.05,"CapPass","Cycle 20",20,16926,"J-1","Alloy 617",314626,"Plate"
-149.01,-0.00623,"Qualified",,781.10,"CapPass","Cycle 20",20,16927,"J-1","Alloy 617",314626,"Plate"
-149.22,-0.00628,"Qualified",,781.15,"CapPass","Cycle 20",20,16928,"J-1","Alloy 617",314626,"Plate"
-149.29,-0.00633,"Qualified",,781.20,"CapPass","Cycle 20",20,16929,"J-1","Alloy 617",314626,"Plate"
-149.14,-0.00638,"Qualified",,781.25,"CapPass","Cycle 20",20,16930,"J-1","Alloy 617",314626,"Plate"
-148.99,-0.00643,"Qualified",,781.30,"CapPass","Cycle 20",20,16931,"J-1","Alloy 617",314626,"Plate"
-148.95,-0.00643,"Qualified",,781.31,"CapPass","Cycle 20",20,16932,"J-1","Alloy 617",314626,"Plate"
-148.98,-0.00648,"Qualified",,781.35,"CapPass","Cycle 20",20,16933,"J-1","Alloy 617",314626,"Plate"
-148.62,-0.00653,"Qualified",,781.40,"CapPass","Cycle 20",20,16934,"J-1","Alloy 617",314626,"Plate"
-148.71,-0.00658,"Qualified",,781.45,"CapPass","Cycle 20",20,16935,"J-1","Alloy 617",314626,"Plate"
-148.65,-0.00663,"Qualified",,781.50,"CapPass","Cycle 20",20,16936,"J-1","Alloy 617",314626,"Plate"
-148.73,-0.00669,"Qualified",,781.55,"CapPass","Cycle 20",20,16937,"J-1","Alloy 617",314626,"Plate"
-148.58,-0.00674,"Qualified",,781.61,"CapPass","Cycle 20",20,16938,"J-1","Alloy 617",314626,"Plate"
-148.59,-0.00679,"Qualified",,781.66,"CapPass","Cycle 20",20,16939,"J-1","Alloy 617",314626,"Plate"
-148.52,-0.00684,"Qualified",,781.71,"CapPass","Cycle 20",20,16940,"J-1","Alloy 617",314626,"Plate"
-148.65,-0.00689,"Qualified",,781.76,"CapPass","Cycle 20",20,16941,"J-1","Alloy 617",314626,"Plate"
-148.62,-0.00694,"Qualified",,781.80,"CapPass","Cycle 20",20,16942,"J-1","Alloy 617",314626,"Plate"
-148.60,-0.00694,"Qualified",,781.81,"CapPass","Cycle 20",20,16943,"J-1","Alloy 617",314626,"Plate"
-148.63,-0.00699,"Qualified",,781.86,"CapPass","Cycle 20",20,16944,"J-1","Alloy 617",314626,"Plate"
-148.80,-0.00704,"Qualified",,781.91,"CapPass","Cycle 20",20,16945,"J-1","Alloy 617",314626,"Plate"
-149.03,-0.00709,"Qualified",,781.96,"CapPass","Cycle 20",20,16946,"J-1","Alloy 617",314626,"Plate"
-149.09,-0.00715,"Qualified",,782.01,"CapPass","Cycle 20",20,16947,"J-1","Alloy 617",314626,"Plate"
-149.20,-0.00720,"Qualified",,782.07,"CapPass","Cycle 20",20,16948,"J-1","Alloy 617",314626,"Plate"
-149.41,-0.00725,"Qualified",,782.11,"CapPass","Cycle 20",20,16949,"J-1","Alloy 617",314626,"Plate"
-149.57,-0.00730,"Qualified",,782.16,"CapPass","Cycle 20",20,16950,"J-1","Alloy 617",314626,"Plate"
-149.53,-0.00735,"Qualified",,782.21,"CapPass","Cycle 20",20,16951,"J-1","Alloy 617",314626,"Plate"
-149.56,-0.00740,"Qualified",,782.28,"CapPass","Cycle 20",20,16952,"J-1","Alloy 617",314626,"Plate"
-149.59,-0.00743,"Qualified",,782.31,"CapPass","Cycle 20",20,16953,"J-1","Alloy 617",314626,"Plate"
-149.64,-0.00745,"Qualified",,782.32,"CapPass","Cycle 20",20,16954,"J-1","Alloy 617",314626,"Plate"
-149.72,-0.00750,"Qualified",,782.37,"CapPass","Cycle 20",20,16955,"J-1","Alloy 617",314626,"Plate"
-149.78,-0.00755,"Qualified",,782.43,"CapPass","Cycle 20",20,16956,"J-1","Alloy 617",314626,"Plate"
-149.77,-0.00761,"Qualified",,782.48,"CapPass","Cycle 20",20,16957,"J-1","Alloy 617",314626,"Plate"
-149.93,-0.00766,"Qualified",,782.52,"CapPass","Cycle 20",20,16958,"J-1","Alloy 617",314626,"Plate"
-149.98,-0.00771,"Qualified",,782.57,"CapPass","Cycle 20",20,16959,"J-1","Alloy 617",314626,"Plate"
-149.86,-0.00776,"Qualified",,782.62,"CapPass","Cycle 20",20,16960,"J-1","Alloy 617",314626,"Plate"
-149.72,-0.00781,"Qualified",,782.67,"CapPass","Cycle 20",20,16961,"J-1","Alloy 617",314626,"Plate"
-149.63,-0.00786,"Qualified",,782.72,"CapPass","Cycle 20",20,16962,"J-1","Alloy 617",314626,"Plate"
-149.60,-0.00791,"Qualified",,782.78,"CapPass","Cycle 20",20,16963,"J-1","Alloy 617",314626,"Plate"
-149.66,-0.00794,"Qualified",,782.81,"CapPass","Cycle 20",20,16964,"J-1","Alloy 617",314626,"Plate"
-149.74,-0.00796,"Qualified",,782.83,"CapPass","Cycle 20",20,16965,"J-1","Alloy 617",314626,"Plate"
-149.71,-0.00801,"Qualified",,782.88,"CapPass","Cycle 20",20,16966,"J-1","Alloy 617",314626,"Plate"
-149.71,-0.00806,"Qualified",,782.93,"CapPass","Cycle 20",20,16967,"J-1","Alloy 617",314626,"Plate"
-149.76,-0.00812,"Qualified",,782.98,"CapPass","Cycle 20",20,16968,"J-1","Alloy 617",314626,"Plate"
-149.83,-0.00817,"Qualified",,783.03,"CapPass","Cycle 20",20,16969,"J-1","Alloy 617",314626,"Plate"
-149.93,-0.00822,"Qualified",,783.08,"CapPass","Cycle 20",20,16970,"J-1","Alloy 617",314626,"Plate"
-150.18,-0.00827,"Qualified",,783.13,"CapPass","Cycle 20",20,16971,"J-1","Alloy 617",314626,"Plate"
-150.18,-0.00832,"Qualified",,783.18,"CapPass","Cycle 20",20,16972,"J-1","Alloy 617",314626,"Plate"
-150.21,-0.00837,"Qualified",,783.23,"CapPass","Cycle 20",20,16973,"J-1","Alloy 617",314626,"Plate"
-150.11,-0.00842,"Qualified",,783.28,"CapPass","Cycle 20",20,16974,"J-1","Alloy 617",314626,"Plate"
-149.98,-0.00844,"Qualified",,783.31,"CapPass","Cycle 20",20,16975,"J-1","Alloy 617",314626,"Plate"
-150.08,-0.00847,"Qualified",,783.34,"CapPass","Cycle 20",20,16976,"J-1","Alloy 617",314626,"Plate"
-150.08,-0.00852,"Qualified",,783.38,"CapPass","Cycle 20",20,16977,"J-1","Alloy 617",314626,"Plate"
-150.07,-0.00857,"Qualified",,783.44,"CapPass","Cycle 20",20,16978,"J-1","Alloy 617",314626,"Plate"
-150.18,-0.00862,"Qualified",,783.49,"CapPass","Cycle 20",20,16979,"J-1","Alloy 617",314626,"Plate"
-150.32,-0.00868,"Qualified",,783.54,"CapPass","Cycle 20",20,16980,"J-1","Alloy 617",314626,"Plate"
-150.44,-0.00873,"Qualified",,783.58,"CapPass","Cycle 20",20,16981,"J-1","Alloy 617",314626,"Plate"
-150.23,-0.00878,"Qualified",,783.64,"CapPass","Cycle 20",20,16982,"J-1","Alloy 617",314626,"Plate"
-150.07,-0.00883,"Qualified",,783.69,"CapPass","Cycle 20",20,16983,"J-1","Alloy 617",314626,"Plate"
-150.01,-0.00888,"Qualified",,783.74,"CapPass","Cycle 20",20,16984,"J-1","Alloy 617",314626,"Plate"
-150.01,-0.00893,"Qualified",,783.79,"CapPass","Cycle 20",20,16985,"J-1","Alloy 617",314626,"Plate"
-149.95,-0.00894,"Qualified",,783.81,"CapPass","Cycle 20",20,16986,"J-1","Alloy 617",314626,"Plate"
-150.00,-0.00898,"Qualified",,783.84,"CapPass","Cycle 20",20,16987,"J-1","Alloy 617",314626,"Plate"
-150.12,-0.00903,"Qualified",,783.90,"CapPass","Cycle 20",20,16988,"J-1","Alloy 617",314626,"Plate"
-150.24,-0.00909,"Qualified",,783.95,"CapPass","Cycle 20",20,16989,"J-1","Alloy 617",314626,"Plate"
-150.24,-0.00914,"Qualified",,784.00,"CapPass","Cycle 20",20,16990,"J-1","Alloy 617",314626,"Plate"
-150.27,-0.00919,"Qualified",,784.05,"CapPass","Cycle 20",20,16991,"J-1","Alloy 617",314626,"Plate"
-150.19,-0.00924,"Qualified",,784.10,"CapPass","Cycle 20",20,16992,"J-1","Alloy 617",314626,"Plate"
-150.31,-0.00929,"Qualified",,784.15,"CapPass","Cycle 20",20,16993,"J-1","Alloy 617",314626,"Plate"
-150.43,-0.00934,"Qualified",,784.20,"CapPass","Cycle 20",20,16994,"J-1","Alloy 617",314626,"Plate"
-150.48,-0.00939,"Qualified",,784.26,"CapPass","Cycle 20",20,16995,"J-1","Alloy 617",314626,"Plate"
-150.49,-0.00944,"Qualified",,784.30,"CapPass","Cycle 20",20,16996,"J-1","Alloy 617",314626,"Plate"
-150.49,-0.00944,"Qualified",,784.31,"CapPass","Cycle 20",20,16997,"J-1","Alloy 617",314626,"Plate"
-150.50,-0.00949,"Qualified",,784.35,"CapPass","Cycle 20",20,16998,"J-1","Alloy 617",314626,"Plate"
-150.52,-0.00954,"Qualified",,784.40,"CapPass","Cycle 20",20,16999,"J-1","Alloy 617",314626,"Plate"
-150.49,-0.00959,"Qualified",,784.46,"CapPass","Cycle 20",20,17000,"J-1","Alloy 617",314626,"Plate"
-150.60,-0.00964,"Qualified",,784.51,"CapPass","Cycle 20",20,17001,"J-1","Alloy 617",314626,"Plate"
-150.63,-0.00969,"Qualified",,784.55,"CapPass","Cycle 20",20,17002,"J-1","Alloy 617",314626,"Plate"
-150.76,-0.00974,"Qualified",,784.61,"CapPass","Cycle 20",20,17003,"J-1","Alloy 617",314626,"Plate"
-150.69,-0.00980,"Qualified",,784.65,"CapPass","Cycle 20",20,17004,"J-1","Alloy 617",314626,"Plate"
-150.59,-0.00985,"Qualified",,784.71,"CapPass","Cycle 20",20,17005,"J-1","Alloy 617",314626,"Plate"
-150.62,-0.00990,"Qualified",,784.76,"CapPass","Cycle 20",20,17006,"J-1","Alloy 617",314626,"Plate"
-150.66,-0.00994,"Qualified",,784.81,"CapPass","Cycle 20",20,17007,"J-1","Alloy 617",314626,"Plate"
-150.63,-0.00995,"Qualified",,784.81,"CapPass","Cycle 20",20,17008,"J-1","Alloy 617",314626,"Plate"
-150.76,-0.01000,"Qualified",,784.86,"CapPass","Cycle 20",20,17009,"J-1","Alloy 617",314626,"Plate"
-144.53,-0.01005,"Qualified",,784.95,"CapPass","Cycle 20",20,17010,"J-1","Alloy 617",314626,"Plate"
-132.12,-0.01000,"Qualified",,785.01,"CapPass","Cycle 20",20,17011,"J-1","Alloy 617",314626,"Plate"
-121.05,-0.00995,"Qualified",,785.05,"CapPass","Cycle 20",20,17012,"J-1","Alloy 617",314626,"Plate"
-112.52,-0.00990,"Qualified",,785.09,"CapPass","Cycle 20",20,17013,"J-1","Alloy 617",314626,"Plate"
-104.71,-0.00984,"Qualified",,785.12,"CapPass","Cycle 20",20,17014,"J-1","Alloy 617",314626,"Plate"
-97.32,-0.00979,"Qualified",,785.16,"CapPass","Cycle 20",20,17015,"J-1","Alloy 617",314626,"Plate"
-90.75,-0.00974,"Qualified",,785.19,"CapPass","Cycle 20",20,17016,"J-1","Alloy 617",314626,"Plate"
-83.63,-0.00969,"Qualified",,785.24,"CapPass","Cycle 20",20,17017,"J-1","Alloy 617",314626,"Plate"
-76.38,-0.00964,"Qualified",,785.29,"CapPass","Cycle 20",20,17018,"J-1","Alloy 617",314626,"Plate"
-74.42,-0.00962,"Qualified",,785.31,"CapPass","Cycle 20",20,17019,"J-1","Alloy 617",314626,"Plate"
-70.43,-0.00959,"Qualified",,785.34,"CapPass","Cycle 20",20,17020,"J-1","Alloy 617",314626,"Plate"
-63.22,-0.00954,"Qualified",,785.40,"CapPass","Cycle 20",20,17021,"J-1","Alloy 617",314626,"Plate"
-56.98,-0.00949,"Qualified",,785.46,"CapPass","Cycle 20",20,17022,"J-1","Alloy 617",314626,"Plate"
-50.16,-0.00944,"Qualified",,785.52,"CapPass","Cycle 20",20,17023,"J-1","Alloy 617",314626,"Plate"
-44.25,-0.00939,"Qualified",,785.57,"CapPass","Cycle 20",20,17024,"J-1","Alloy 617",314626,"Plate"
-38.46,-0.00933,"Qualified",,785.62,"CapPass","Cycle 20",20,17025,"J-1","Alloy 617",314626,"Plate"
-32.76,-0.00928,"Qualified",,785.67,"CapPass","Cycle 20",20,17026,"J-1","Alloy 617",314626,"Plate"
-25.83,-0.00923,"Qualified",,785.74,"CapPass","Cycle 20",20,17027,"J-1","Alloy 617",314626,"Plate"
-20.44,-0.00918,"Qualified",,785.79,"CapPass","Cycle 20",20,17028,"J-1","Alloy 617",314626,"Plate"
-18.14,-0.00915,"Qualified",,785.81,"CapPass","Cycle 20",20,17029,"J-1","Alloy 617",314626,"Plate"
-15.00,-0.00913,"Qualified",,785.84,"CapPass","Cycle 20",20,17030,"J-1","Alloy 617",314626,"Plate"
-9.69,-0.00908,"Qualified",,785.89,"CapPass","Cycle 20",20,17031,"J-1","Alloy 617",314626,"Plate"
-3.39,-0.00903,"Qualified",,785.95,"CapPass","Cycle 20",20,17032,"J-1","Alloy 617",314626,"Plate"
1.70,-0.00898,"Qualified",,786.00,"CapPass","Cycle 20",20,17033,"J-1","Alloy 617",314626,"Plate"
6.78,-0.00893,"Qualified",,786.05,"CapPass","Cycle 20",20,17034,"J-1","Alloy 617",314626,"Plate"
11.88,-0.00888,"Qualified",,786.10,"CapPass","Cycle 20",20,17035,"J-1","Alloy 617",314626,"Plate"
17.16,-0.00883,"Qualified",,786.16,"CapPass","Cycle 20",20,17036,"J-1","Alloy 617",314626,"Plate"
21.74,-0.00878,"Qualified",,786.21,"CapPass","Cycle 20",20,17037,"J-1","Alloy 617",314626,"Plate"
27.28,-0.00872,"Qualified",,786.27,"CapPass","Cycle 20",20,17038,"J-1","Alloy 617",314626,"Plate"
29.75,-0.00869,"Qualified",,786.31,"CapPass","Cycle 20",20,17039,"J-1","Alloy 617",314626,"Plate"
30.93,-0.00867,"Qualified",,786.34,"CapPass","Cycle 20",20,17040,"J-1","Alloy 617",314626,"Plate"
35.53,-0.00862,"Qualified",,786.44,"CapPass","Cycle 20",20,17041,"J-1","Alloy 617",314626,"Plate"
39.74,-0.00857,"Qualified",,786.49,"CapPass","Cycle 20",20,17042,"J-1","Alloy 617",314626,"Plate"
45.61,-0.00852,"Qualified",,786.54,"CapPass","Cycle 20",20,17043,"J-1","Alloy 617",314626,"Plate"
51.65,-0.00847,"Qualified",,786.59,"CapPass","Cycle 20",20,17044,"J-1","Alloy 617",314626,"Plate"
55.75,-0.00842,"Qualified",,786.62,"CapPass","Cycle 20",20,17045,"J-1","Alloy 617",314626,"Plate"
60.09,-0.00837,"Qualified",,786.67,"CapPass","Cycle 20",20,17046,"J-1","Alloy 617",314626,"Plate"
64.04,-0.00832,"Qualified",,786.74,"CapPass","Cycle 20",20,17047,"J-1","Alloy 617",314626,"Plate"
67.23,-0.00827,"Qualified",,786.79,"CapPass","Cycle 20",20,17048,"J-1","Alloy 617",314626,"Plate"
68.15,-0.00826,"Qualified",,786.81,"CapPass","Cycle 20",20,17049,"J-1","Alloy 617",314626,"Plate"
71.01,-0.00822,"Qualified",,786.86,"CapPass","Cycle 20",20,17050,"J-1","Alloy 617",314626,"Plate"
74.85,-0.00816,"Qualified",,786.92,"CapPass","Cycle 20",20,17051,"J-1","Alloy 617",314626,"Plate"
78.29,-0.00811,"Qualified",,786.97,"CapPass","Cycle 20",20,17052,"J-1","Alloy 617",314626,"Plate"
82.56,-0.00806,"Qualified",,787.04,"CapPass","Cycle 20",20,17053,"J-1","Alloy 617",314626,"Plate"
86.31,-0.00801,"Qualified",,787.09,"CapPass","Cycle 20",20,17054,"J-1","Alloy 617",314626,"Plate"
91.50,-0.00796,"Qualified",,787.14,"CapPass","Cycle 20",20,17055,"J-1","Alloy 617",314626,"Plate"
96.03,-0.00791,"Qualified",,787.17,"CapPass","Cycle 20",20,17056,"J-1","Alloy 617",314626,"Plate"
100.89,-0.00786,"Qualified",,787.21,"CapPass","Cycle 20",20,17057,"J-1","Alloy 617",314626,"Plate"
105.33,-0.00781,"Qualified",,787.24,"CapPass","Cycle 20",20,17058,"J-1","Alloy 617",314626,"Plate"
109.61,-0.00776,"Qualified",,787.27,"CapPass","Cycle 20",20,17059,"J-1","Alloy 617",314626,"Plate"
113.29,-0.00770,"Qualified",,787.30,"CapPass","Cycle 20",20,17060,"J-1","Alloy 617",314626,"Plate"
113.52,-0.00770,"Qualified",,787.31,"CapPass","Cycle 20",20,17061,"J-1","Alloy 617",314626,"Plate"
116.49,-0.00765,"Qualified",,787.34,"CapPass","Cycle 20",20,17062,"J-1","Alloy 617",314626,"Plate"
119.85,-0.00760,"Qualified",,787.38,"CapPass","Cycle 20",20,17063,"J-1","Alloy 617",314626,"Plate"
122.04,-0.00755,"Qualified",,787.42,"CapPass","Cycle 20",20,17064,"J-1","Alloy 617",314626,"Plate"
124.07,-0.00750,"Qualified",,787.46,"CapPass","Cycle 20",20,17065,"J-1","Alloy 617",314626,"Plate"
125.68,-0.00745,"Qualified",,787.50,"CapPass","Cycle 20",20,17066,"J-1","Alloy 617",314626,"Plate"
126.90,-0.00740,"Qualified",,787.55,"CapPass","Cycle 20",20,17067,"J-1","Alloy 617",314626,"Plate"
127.94,-0.00735,"Qualified",,787.60,"CapPass","Cycle 20",20,17068,"J-1","Alloy 617",314626,"Plate"
128.87,-0.00729,"Qualified",,787.65,"CapPass","Cycle 20",20,17069,"J-1","Alloy 617",314626,"Plate"
129.77,-0.00724,"Qualified",,787.70,"CapPass","Cycle 20",20,17070,"J-1","Alloy 617",314626,"Plate"
130.69,-0.00719,"Qualified",,787.75,"CapPass","Cycle 20",20,17071,"J-1","Alloy 617",314626,"Plate"
131.44,-0.00714,"Qualified",,787.80,"CapPass","Cycle 20",20,17072,"J-1","Alloy 617",314626,"Plate"
131.60,-0.00713,"Qualified",,787.81,"CapPass","Cycle 20",20,17073,"J-1","Alloy 617",314626,"Plate"
132.11,-0.00709,"Qualified",,787.85,"CapPass","Cycle 20",20,17074,"J-1","Alloy 617",314626,"Plate"
132.90,-0.00704,"Qualified",,787.90,"CapPass","Cycle 20",20,17075,"J-1","Alloy 617",314626,"Plate"
133.61,-0.00699,"Qualified",,787.95,"CapPass","Cycle 20",20,17076,"J-1","Alloy 617",314626,"Plate"
134.16,-0.00693,"Qualified",,788.00,"CapPass","Cycle 20",20,17077,"J-1","Alloy 617",314626,"Plate"
134.79,-0.00688,"Qualified",,788.06,"CapPass","Cycle 20",20,17078,"J-1","Alloy 617",314626,"Plate"
135.34,-0.00683,"Qualified",,788.10,"CapPass","Cycle 20",20,17079,"J-1","Alloy 617",314626,"Plate"
135.91,-0.00678,"Qualified",,788.15,"CapPass","Cycle 20",20,17080,"J-1","Alloy 617",314626,"Plate"
136.36,-0.00673,"Qualified",,788.20,"CapPass","Cycle 20",20,17081,"J-1","Alloy 617",314626,"Plate"
136.52,-0.00668,"Qualified",,788.25,"CapPass","Cycle 20",20,17082,"J-1","Alloy 617",314626,"Plate"
136.79,-0.00663,"Qualified",,788.30,"CapPass","Cycle 20",20,17083,"J-1","Alloy 617",314626,"Plate"
136.87,-0.00662,"Qualified",,788.31,"CapPass","Cycle 20",20,17084,"J-1","Alloy 617",314626,"Plate"
137.05,-0.00658,"Qualified",,788.35,"CapPass","Cycle 20",20,17085,"J-1","Alloy 617",314626,"Plate"
137.26,-0.00653,"Qualified",,788.40,"CapPass","Cycle 20",20,17086,"J-1","Alloy 617",314626,"Plate"
137.28,-0.00648,"Qualified",,788.45,"CapPass","Cycle 20",20,17087,"J-1","Alloy 617",314626,"Plate"
137.44,-0.00642,"Qualified",,788.50,"CapPass","Cycle 20",20,17088,"J-1","Alloy 617",314626,"Plate"
137.56,-0.00637,"Qualified",,788.55,"CapPass","Cycle 20",20,17089,"J-1","Alloy 617",314626,"Plate"
137.60,-0.00632,"Qualified",,788.60,"CapPass","Cycle 20",20,17090,"J-1","Alloy 617",314626,"Plate"
137.89,-0.00627,"Qualified",,788.66,"CapPass","Cycle 20",20,17091,"J-1","Alloy 617",314626,"Plate"
138.00,-0.00622,"Qualified",,788.71,"CapPass","Cycle 20",20,17092,"J-1","Alloy 617",314626,"Plate"
138.11,-0.00617,"Qualified",,788.75,"CapPass","Cycle 20",20,17093,"J-1","Alloy 617",314626,"Plate"
138.19,-0.00612,"Qualified",,788.81,"CapPass","Cycle 20",20,17094,"J-1","Alloy 617",314626,"Plate"
138.27,-0.00612,"Qualified",,788.81,"CapPass","Cycle 20",20,17095,"J-1","Alloy 617",314626,"Plate"
138.23,-0.00607,"Qualified",,788.85,"CapPass","Cycle 20",20,17096,"J-1","Alloy 617",314626,"Plate"
138.33,-0.00602,"Qualified",,788.91,"CapPass","Cycle 20",20,17097,"J-1","Alloy 617",314626,"Plate"
138.35,-0.00597,"Qualified",,788.96,"CapPass","Cycle 20",20,17098,"J-1","Alloy 617",314626,"Plate"
138.45,-0.00592,"Qualified",,789.01,"CapPass","Cycle 20",20,17099,"J-1","Alloy 617",314626,"Plate"
138.53,-0.00586,"Qualified",,789.06,"CapPass","Cycle 20",20,17100,"J-1","Alloy 617",314626,"Plate"
138.58,-0.00581,"Qualified",,789.11,"CapPass","Cycle 20",20,17101,"J-1","Alloy 617",314626,"Plate"
138.58,-0.00576,"Qualified",,789.16,"CapPass","Cycle 20",20,17102,"J-1","Alloy 617",314626,"Plate"
138.54,-0.00571,"Qualified",,789.22,"CapPass","Cycle 20",20,17103,"J-1","Alloy 617",314626,"Plate"
138.49,-0.00566,"Qualified",,789.27,"CapPass","Cycle 20",20,17104,"J-1","Alloy 617",314626,"Plate"
138.52,-0.00561,"Qualified",,789.31,"CapPass","Cycle 20",20,17105,"J-1","Alloy 617",314626,"Plate"
138.53,-0.00561,"Qualified",,789.32,"CapPass","Cycle 20",20,17106,"J-1","Alloy 617",314626,"Plate"
138.44,-0.00556,"Qualified",,789.37,"CapPass","Cycle 20",20,17107,"J-1","Alloy 617",314626,"Plate"
138.49,-0.00550,"Qualified",,789.42,"CapPass","Cycle 20",20,17108,"J-1","Alloy 617",314626,"Plate"
138.58,-0.00545,"Qualified",,789.47,"CapPass","Cycle 20",20,17109,"J-1","Alloy 617",314626,"Plate"
138.62,-0.00540,"Qualified",,789.52,"CapPass","Cycle 20",20,17110,"J-1","Alloy 617",314626,"Plate"
138.71,-0.00535,"Qualified",,789.57,"CapPass","Cycle 20",20,17111,"J-1","Alloy 617",314626,"Plate"
138.75,-0.00530,"Qualified",,789.62,"CapPass","Cycle 20",20,17112,"J-1","Alloy 617",314626,"Plate"
138.86,-0.00525,"Qualified",,789.67,"CapPass","Cycle 20",20,17113,"J-1","Alloy 617",314626,"Plate"
138.95,-0.00520,"Qualified",,789.72,"CapPass","Cycle 20",20,17114,"J-1","Alloy 617",314626,"Plate"
139.03,-0.00515,"Qualified",,789.77,"CapPass","Cycle 20",20,17115,"J-1","Alloy 617",314626,"Plate"
139.13,-0.00511,"Qualified",,789.81,"CapPass","Cycle 20",20,17116,"J-1","Alloy 617",314626,"Plate"
139.04,-0.00510,"Qualified",,789.82,"CapPass","Cycle 20",20,17117,"J-1","Alloy 617",314626,"Plate"
139.05,-0.00505,"Qualified",,789.87,"CapPass","Cycle 20",20,17118,"J-1","Alloy 617",314626,"Plate"
138.97,-0.00500,"Qualified",,789.92,"CapPass","Cycle 20",20,17119,"J-1","Alloy 617",314626,"Plate"
139.06,-0.00494,"Qualified",,789.97,"CapPass","Cycle 20",20,17120,"J-1","Alloy 617",314626,"Plate"
139.13,-0.00489,"Qualified",,790.02,"CapPass","Cycle 20",20,17121,"J-1","Alloy 617",314626,"Plate"
139.25,-0.00484,"Qualified",,790.07,"CapPass","Cycle 20",20,17122,"J-1","Alloy 617",314626,"Plate"
139.38,-0.00479,"Qualified",,790.12,"CapPass","Cycle 20",20,17123,"J-1","Alloy 617",314626,"Plate"
139.41,-0.00474,"Qualified",,790.17,"CapPass","Cycle 20",20,17124,"J-1","Alloy 617",314626,"Plate"
139.37,-0.00469,"Qualified",,790.22,"CapPass","Cycle 20",20,17125,"J-1","Alloy 617",314626,"Plate"
139.48,-0.00464,"Qualified",,790.27,"CapPass","Cycle 20",20,17126,"J-1","Alloy 617",314626,"Plate"
