Repository: js-molina/fatigue-A617

File: data/950C/Strain rate 0.001/2.0% strain/HTM_A19_Cycles_J5.csv (part 10 of 20)
"Stress Mpa","Strain","Qual State","Qual Exceptions","Elapsed Time Sec","Data State","Cycle Label","Cycle","Count","Sample","Alloy","Heat","Material_Form"
-143.18,0.00055,"Qualified",,774.34,"CapPass","Cycle 20",20,16554,"J-5","Alloy 617",314626,"Plate"
-143.39,0.00050,"Qualified",,774.41,"CapPass","Cycle 20",20,16555,"J-5","Alloy 617",314626,"Plate"
-143.59,0.00045,"Qualified",,774.45,"CapPass","Cycle 20",20,16556,"J-5","Alloy 617",314626,"Plate"
-143.86,0.00040,"Qualified",,774.51,"CapPass","Cycle 20",20,16557,"J-5","Alloy 617",314626,"Plate"
-143.94,0.00034,"Qualified",,774.54,"CapPass","Cycle 20",20,16558,"J-5","Alloy 617",314626,"Plate"
-143.97,0.00029,"Qualified",,774.60,"CapPass","Cycle 20",20,16559,"J-5","Alloy 617",314626,"Plate"
-143.95,0.00024,"Qualified",,774.64,"CapPass","Cycle 20",20,16560,"J-5","Alloy 617",314626,"Plate"
-143.79,0.00019,"Qualified",,774.71,"CapPass","Cycle 20",20,16561,"J-5","Alloy 617",314626,"Plate"
-143.73,0.00014,"Qualified",,774.75,"CapPass","Cycle 20",20,16562,"J-5","Alloy 617",314626,"Plate"
-143.64,0.00009,"Qualified",,774.79,"CapPass","Cycle 20",20,16563,"J-5","Alloy 617",314626,"Plate"
-143.59,0.00008,"Qualified",,774.81,"CapPass","Cycle 20",20,16564,"J-5","Alloy 617",314626,"Plate"
-143.46,0.00004,"Qualified",,774.86,"CapPass","Cycle 20",20,16565,"J-5","Alloy 617",314626,"Plate"
-143.45,-0.00001,"Qualified",,774.91,"CapPass","Cycle 20",20,16566,"J-5","Alloy 617",314626,"Plate"
-143.46,-0.00006,"Qualified",,774.96,"CapPass","Cycle 20",20,16567,"J-5","Alloy 617",314626,"Plate"
-143.54,-0.00012,"Qualified",,775.01,"CapPass","Cycle 20",20,16568,"J-5","Alloy 617",314626,"Plate"
-143.68,-0.00017,"Qualified",,775.06,"CapPass","Cycle 20",20,16569,"J-5","Alloy 617",314626,"Plate"
-143.96,-0.00022,"Qualified",,775.11,"CapPass","Cycle 20",20,16570,"J-5","Alloy 617",314626,"Plate"
-144.17,-0.00027,"Qualified",,775.16,"CapPass","Cycle 20",20,16571,"J-5","Alloy 617",314626,"Plate"
-144.30,-0.00032,"Qualified",,775.21,"CapPass","Cycle 20",20,16572,"J-5","Alloy 617",314626,"Plate"
-144.34,-0.00037,"Qualified",,775.26,"CapPass","Cycle 20",20,16573,"J-5","Alloy 617",314626,"Plate"
-144.52,-0.00042,"Qualified",,775.31,"CapPass","Cycle 20",20,16574,"J-5","Alloy 617",314626,"Plate"
-144.54,-0.00042,"Qualified",,775.32,"CapPass","Cycle 20",20,16575,"J-5","Alloy 617",314626,"Plate"
-144.88,-0.00047,"Qualified",,775.38,"CapPass","Cycle 20",20,16576,"J-5","Alloy 617",314626,"Plate"
-145.23,-0.00053,"Qualified",,775.43,"CapPass","Cycle 20",20,16577,"J-5","Alloy 617",314626,"Plate"
-145.61,-0.00058,"Qualified",,775.48,"CapPass","Cycle 20",20,16578,"J-5","Alloy 617",314626,"Plate"
-145.77,-0.00063,"Qualified",,775.53,"CapPass","Cycle 20",20,16579,"J-5","Alloy 617",314626,"Plate"
-145.84,-0.00069,"Qualified",,775.58,"CapPass","Cycle 20",20,16580,"J-5","Alloy 617",314626,"Plate"
-145.87,-0.00074,"Qualified",,775.63,"CapPass","Cycle 20",20,16581,"J-5","Alloy 617",314626,"Plate"
-145.82,-0.00079,"Qualified",,775.68,"CapPass","Cycle 20",20,16582,"J-5","Alloy 617",314626,"Plate"
-145.76,-0.00084,"Qualified",,775.73,"CapPass","Cycle 20",20,16583,"J-5","Alloy 617",314626,"Plate"
-145.39,-0.00089,"Qualified",,775.78,"CapPass","Cycle 20",20,16584,"J-5","Alloy 617",314626,"Plate"
-145.56,-0.00092,"Qualified",,775.81,"CapPass","Cycle 20",20,16585,"J-5","Alloy 617",314626,"Plate"
-145.36,-0.00094,"Qualified",,775.83,"CapPass","Cycle 20",20,16586,"J-5","Alloy 617",314626,"Plate"
-145.30,-0.00099,"Qualified",,775.88,"CapPass","Cycle 20",20,16587,"J-5","Alloy 617",314626,"Plate"
-145.22,-0.00105,"Qualified",,775.93,"CapPass","Cycle 20",20,16588,"J-5","Alloy 617",314626,"Plate"
-145.16,-0.00110,"Qualified",,775.98,"CapPass","Cycle 20",20,16589,"J-5","Alloy 617",314626,"Plate"
-145.10,-0.00115,"Qualified",,776.03,"CapPass","Cycle 20",20,16590,"J-5","Alloy 617",314626,"Plate"
-145.20,-0.00120,"Qualified",,776.09,"CapPass","Cycle 20",20,16591,"J-5","Alloy 617",314626,"Plate"
-145.16,-0.00125,"Qualified",,776.14,"CapPass","Cycle 20",20,16592,"J-5","Alloy 617",314626,"Plate"
-145.02,-0.00130,"Qualified",,776.19,"CapPass","Cycle 20",20,16593,"J-5","Alloy 617",314626,"Plate"
-145.00,-0.00136,"Qualified",,776.24,"CapPass","Cycle 20",20,16594,"J-5","Alloy 617",314626,"Plate"
-144.93,-0.00141,"Qualified",,776.29,"CapPass","Cycle 20",20,16595,"J-5","Alloy 617",314626,"Plate"
-144.89,-0.00143,"Qualified",,776.31,"CapPass","Cycle 20",20,16596,"J-5","Alloy 617",314626,"Plate"
-144.94,-0.00146,"Qualified",,776.34,"CapPass","Cycle 20",20,16597,"J-5","Alloy 617",314626,"Plate"
-144.85,-0.00151,"Qualified",,776.39,"CapPass","Cycle 20",20,16598,"J-5","Alloy 617",314626,"Plate"
-144.79,-0.00156,"Qualified",,776.45,"CapPass","Cycle 20",20,16599,"J-5","Alloy 617",314626,"Plate"
-144.90,-0.00161,"Qualified",,776.49,"CapPass","Cycle 20",20,16600,"J-5","Alloy 617",314626,"Plate"
-145.04,-0.00166,"Qualified",,776.54,"CapPass","Cycle 20",20,16601,"J-5","Alloy 617",314626,"Plate"
-145.14,-0.00171,"Qualified",,776.59,"CapPass","Cycle 20",20,16602,"J-5","Alloy 617",314626,"Plate"
-145.09,-0.00177,"Qualified",,776.64,"CapPass","Cycle 20",20,16603,"J-5","Alloy 617",314626,"Plate"
-145.18,-0.00182,"Qualified",,776.71,"CapPass","Cycle 20",20,16604,"J-5","Alloy 617",314626,"Plate"
-145.13,-0.00187,"Qualified",,776.76,"CapPass","Cycle 20",20,16605,"J-5","Alloy 617",314626,"Plate"
-145.12,-0.00192,"Qualified",,776.81,"CapPass","Cycle 20",20,16606,"J-5","Alloy 617",314626,"Plate"
-145.09,-0.00193,"Qualified",,776.81,"CapPass","Cycle 20",20,16607,"J-5","Alloy 617",314626,"Plate"
-145.19,-0.00198,"Qualified",,776.86,"CapPass","Cycle 20",20,16608,"J-5","Alloy 617",314626,"Plate"
-145.34,-0.00203,"Qualified",,776.91,"CapPass","Cycle 20",20,16609,"J-5","Alloy 617",314626,"Plate"
-145.26,-0.00208,"Qualified",,776.96,"CapPass","Cycle 20",20,16610,"J-5","Alloy 617",314626,"Plate"
-145.12,-0.00213,"Qualified",,777.01,"CapPass","Cycle 20",20,16611,"J-5","Alloy 617",314626,"Plate"
-145.09,-0.00219,"Qualified",,777.07,"CapPass","Cycle 20",20,16612,"J-5","Alloy 617",314626,"Plate"
-145.08,-0.00224,"Qualified",,777.13,"CapPass","Cycle 20",20,16613,"J-5","Alloy 617",314626,"Plate"
-145.13,-0.00229,"Qualified",,777.18,"CapPass","Cycle 20",20,16614,"J-5","Alloy 617",314626,"Plate"
-145.25,-0.00234,"Qualified",,777.23,"CapPass","Cycle 20",20,16615,"J-5","Alloy 617",314626,"Plate"
-145.32,-0.00240,"Qualified",,777.28,"CapPass","Cycle 20",20,16616,"J-5","Alloy 617",314626,"Plate"
-145.40,-0.00244,"Qualified",,777.31,"CapPass","Cycle 20",20,16617,"J-5","Alloy 617",314626,"Plate"
-145.48,-0.00245,"Qualified",,777.33,"CapPass","Cycle 20",20,16618,"J-5","Alloy 617",314626,"Plate"
-145.47,-0.00250,"Qualified",,777.38,"CapPass","Cycle 20",20,16619,"J-5","Alloy 617",314626,"Plate"
-145.59,-0.00255,"Qualified",,777.43,"CapPass","Cycle 20",20,16620,"J-5","Alloy 617",314626,"Plate"
-145.62,-0.00260,"Qualified",,777.49,"CapPass","Cycle 20",20,16621,"J-5","Alloy 617",314626,"Plate"
-145.59,-0.00265,"Qualified",,777.53,"CapPass","Cycle 20",20,16622,"J-5","Alloy 617",314626,"Plate"
-145.72,-0.00270,"Qualified",,777.59,"CapPass","Cycle 20",20,16623,"J-5","Alloy 617",314626,"Plate"
-145.84,-0.00276,"Qualified",,777.64,"CapPass","Cycle 20",20,16624,"J-5","Alloy 617",314626,"Plate"
-145.86,-0.00281,"Qualified",,777.69,"CapPass","Cycle 20",20,16625,"J-5","Alloy 617",314626,"Plate"
-145.86,-0.00286,"Qualified",,777.74,"CapPass","Cycle 20",20,16626,"J-5","Alloy 617",314626,"Plate"
-145.90,-0.00291,"Qualified",,777.79,"CapPass","Cycle 20",20,16627,"J-5","Alloy 617",314626,"Plate"
-145.93,-0.00294,"Qualified",,777.81,"CapPass","Cycle 20",20,16628,"J-5","Alloy 617",314626,"Plate"
-145.95,-0.00296,"Qualified",,777.84,"CapPass","Cycle 20",20,16629,"J-5","Alloy 617",314626,"Plate"
-145.79,-0.00301,"Qualified",,777.89,"CapPass","Cycle 20",20,16630,"J-5","Alloy 617",314626,"Plate"
-145.54,-0.00307,"Qualified",,777.94,"CapPass","Cycle 20",20,16631,"J-5","Alloy 617",314626,"Plate"
-145.57,-0.00312,"Qualified",,777.99,"CapPass","Cycle 20",20,16632,"J-5","Alloy 617",314626,"Plate"
-145.49,-0.00317,"Qualified",,778.04,"CapPass","Cycle 20",20,16633,"J-5","Alloy 617",314626,"Plate"
-145.54,-0.00322,"Qualified",,778.10,"CapPass","Cycle 20",20,16634,"J-5","Alloy 617",314626,"Plate"
-145.73,-0.00327,"Qualified",,778.16,"CapPass","Cycle 20",20,16635,"J-5","Alloy 617",314626,"Plate"
-145.72,-0.00332,"Qualified",,778.19,"CapPass","Cycle 20",20,16636,"J-5","Alloy 617",314626,"Plate"
-146.04,-0.00337,"Qualified",,778.26,"CapPass","Cycle 20",20,16637,"J-5","Alloy 617",314626,"Plate"
-146.18,-0.00342,"Qualified",,778.31,"CapPass","Cycle 20",20,16638,"J-5","Alloy 617",314626,"Plate"
-146.09,-0.00343,"Qualified",,778.31,"CapPass","Cycle 20",20,16639,"J-5","Alloy 617",314626,"Plate"
-146.26,-0.00347,"Qualified",,778.36,"CapPass","Cycle 20",20,16640,"J-5","Alloy 617",314626,"Plate"
-146.42,-0.00353,"Qualified",,778.41,"CapPass","Cycle 20",20,16641,"J-5","Alloy 617",314626,"Plate"
-146.49,-0.00358,"Qualified",,778.46,"CapPass","Cycle 20",20,16642,"J-5","Alloy 617",314626,"Plate"
-146.32,-0.00363,"Qualified",,778.51,"CapPass","Cycle 20",20,16643,"J-5","Alloy 617",314626,"Plate"
-146.24,-0.00368,"Qualified",,778.56,"CapPass","Cycle 20",20,16644,"J-5","Alloy 617",314626,"Plate"
-146.23,-0.00373,"Qualified",,778.61,"CapPass","Cycle 20",20,16645,"J-5","Alloy 617",314626,"Plate"
-146.29,-0.00378,"Qualified",,778.66,"CapPass","Cycle 20",20,16646,"J-5","Alloy 617",314626,"Plate"
-146.23,-0.00383,"Qualified",,778.71,"CapPass","Cycle 20",20,16647,"J-5","Alloy 617",314626,"Plate"
-146.18,-0.00388,"Qualified",,778.76,"CapPass","Cycle 20",20,16648,"J-5","Alloy 617",314626,"Plate"
-146.18,-0.00394,"Qualified",,778.81,"CapPass","Cycle 20",20,16649,"J-5","Alloy 617",314626,"Plate"
-146.17,-0.00399,"Qualified",,778.86,"CapPass","Cycle 20",20,16650,"J-5","Alloy 617",314626,"Plate"
-146.18,-0.00404,"Qualified",,778.92,"CapPass","Cycle 20",20,16651,"J-5","Alloy 617",314626,"Plate"
-146.06,-0.00409,"Qualified",,778.97,"CapPass","Cycle 20",20,16652,"J-5","Alloy 617",314626,"Plate"
-146.10,-0.00415,"Qualified",,779.02,"CapPass","Cycle 20",20,16653,"J-5","Alloy 617",314626,"Plate"
-146.17,-0.00420,"Qualified",,779.08,"CapPass","Cycle 20",20,16654,"J-5","Alloy 617",314626,"Plate"
-146.17,-0.00425,"Qualified",,779.13,"CapPass","Cycle 20",20,16655,"J-5","Alloy 617",314626,"Plate"
-146.18,-0.00430,"Qualified",,779.18,"CapPass","Cycle 20",20,16656,"J-5","Alloy 617",314626,"Plate"
-146.33,-0.00435,"Qualified",,779.23,"CapPass","Cycle 20",20,16657,"J-5","Alloy 617",314626,"Plate"
-146.40,-0.00440,"Qualified",,779.28,"CapPass","Cycle 20",20,16658,"J-5","Alloy 617",314626,"Plate"
-146.30,-0.00444,"Qualified",,779.31,"CapPass","Cycle 20",20,16659,"J-5","Alloy 617",314626,"Plate"
-146.34,-0.00445,"Qualified",,779.33,"CapPass","Cycle 20",20,16660,"J-5","Alloy 617",314626,"Plate"
-146.35,-0.00450,"Qualified",,779.38,"CapPass","Cycle 20",20,16661,"J-5","Alloy 617",314626,"Plate"
-146.33,-0.00455,"Qualified",,779.43,"CapPass","Cycle 20",20,16662,"J-5","Alloy 617",314626,"Plate"
-146.68,-0.00461,"Qualified",,779.49,"CapPass","Cycle 20",20,16663,"J-5","Alloy 617",314626,"Plate"
-146.97,-0.00466,"Qualified",,779.54,"CapPass","Cycle 20",20,16664,"J-5","Alloy 617",314626,"Plate"
-147.33,-0.00471,"Qualified",,779.59,"CapPass","Cycle 20",20,16665,"J-5","Alloy 617",314626,"Plate"
-147.67,-0.00476,"Qualified",,779.64,"CapPass","Cycle 20",20,16666,"J-5","Alloy 617",314626,"Plate"
-148.00,-0.00482,"Qualified",,779.69,"CapPass","Cycle 20",20,16667,"J-5","Alloy 617",314626,"Plate"
-148.07,-0.00487,"Qualified",,779.74,"CapPass","Cycle 20",20,16668,"J-5","Alloy 617",314626,"Plate"
-148.06,-0.00492,"Qualified",,779.79,"CapPass","Cycle 20",20,16669,"J-5","Alloy 617",314626,"Plate"
-147.95,-0.00494,"Qualified",,779.81,"CapPass","Cycle 20",20,16670,"J-5","Alloy 617",314626,"Plate"
-147.87,-0.00497,"Qualified",,779.84,"CapPass","Cycle 20",20,16671,"J-5","Alloy 617",314626,"Plate"
-147.56,-0.00502,"Qualified",,779.89,"CapPass","Cycle 20",20,16672,"J-5","Alloy 617",314626,"Plate"
-147.21,-0.00508,"Qualified",,779.96,"CapPass","Cycle 20",20,16673,"J-5","Alloy 617",314626,"Plate"
-147.09,-0.00513,"Qualified",,780.00,"CapPass","Cycle 20",20,16674,"J-5","Alloy 617",314626,"Plate"
-147.15,-0.00518,"Qualified",,780.06,"CapPass","Cycle 20",20,16675,"J-5","Alloy 617",314626,"Plate"
-147.24,-0.00523,"Qualified",,780.11,"CapPass","Cycle 20",20,16676,"J-5","Alloy 617",314626,"Plate"
-147.08,-0.00528,"Qualified",,780.16,"CapPass","Cycle 20",20,16677,"J-5","Alloy 617",314626,"Plate"
-147.23,-0.00533,"Qualified",,780.21,"CapPass","Cycle 20",20,16678,"J-5","Alloy 617",314626,"Plate"
-147.31,-0.00538,"Qualified",,780.26,"CapPass","Cycle 20",20,16679,"J-5","Alloy 617",314626,"Plate"
-147.38,-0.00544,"Qualified",,780.31,"CapPass","Cycle 20",20,16680,"J-5","Alloy 617",314626,"Plate"
-147.32,-0.00544,"Qualified",,780.31,"CapPass","Cycle 20",20,16681,"J-5","Alloy 617",314626,"Plate"
-147.47,-0.00549,"Qualified",,780.36,"CapPass","Cycle 20",20,16682,"J-5","Alloy 617",314626,"Plate"
-147.47,-0.00554,"Qualified",,780.41,"CapPass","Cycle 20",20,16683,"J-5","Alloy 617",314626,"Plate"
-147.51,-0.00559,"Qualified",,780.47,"CapPass","Cycle 20",20,16684,"J-5","Alloy 617",314626,"Plate"
-147.42,-0.00564,"Qualified",,780.51,"CapPass","Cycle 20",20,16685,"J-5","Alloy 617",314626,"Plate"
-147.53,-0.00570,"Qualified",,780.57,"CapPass","Cycle 20",20,16686,"J-5","Alloy 617",314626,"Plate"
-147.47,-0.00575,"Qualified",,780.63,"CapPass","Cycle 20",20,16687,"J-5","Alloy 617",314626,"Plate"
-147.52,-0.00580,"Qualified",,780.67,"CapPass","Cycle 20",20,16688,"J-5","Alloy 617",314626,"Plate"
-147.44,-0.00585,"Qualified",,780.73,"CapPass","Cycle 20",20,16689,"J-5","Alloy 617",314626,"Plate"
-147.48,-0.00591,"Qualified",,780.77,"CapPass","Cycle 20",20,16690,"J-5","Alloy 617",314626,"Plate"
-147.35,-0.00594,"Qualified",,780.81,"CapPass","Cycle 20",20,16691,"J-5","Alloy 617",314626,"Plate"
-147.38,-0.00596,"Qualified",,780.83,"CapPass","Cycle 20",20,16692,"J-5","Alloy 617",314626,"Plate"
-147.27,-0.00601,"Qualified",,780.89,"CapPass","Cycle 20",20,16693,"J-5","Alloy 617",314626,"Plate"
-147.29,-0.00606,"Qualified",,780.94,"CapPass","Cycle 20",20,16694,"J-5","Alloy 617",314626,"Plate"
-147.40,-0.00612,"Qualified",,780.99,"CapPass","Cycle 20",20,16695,"J-5","Alloy 617",314626,"Plate"
-147.54,-0.00617,"Qualified",,781.04,"CapPass","Cycle 20",20,16696,"J-5","Alloy 617",314626,"Plate"
-147.56,-0.00622,"Qualified",,781.09,"CapPass","Cycle 20",20,16697,"J-5","Alloy 617",314626,"Plate"
-147.63,-0.00627,"Qualified",,781.16,"CapPass","Cycle 20",20,16698,"J-5","Alloy 617",314626,"Plate"
-147.75,-0.00633,"Qualified",,781.19,"CapPass","Cycle 20",20,16699,"J-5","Alloy 617",314626,"Plate"
-148.07,-0.00638,"Qualified",,781.26,"CapPass","Cycle 20",20,16700,"J-5","Alloy 617",314626,"Plate"
-148.17,-0.00643,"Qualified",,781.31,"CapPass","Cycle 20",20,16701,"J-5","Alloy 617",314626,"Plate"
-148.06,-0.00644,"Qualified",,781.31,"CapPass","Cycle 20",20,16702,"J-5","Alloy 617",314626,"Plate"
-148.26,-0.00648,"Qualified",,781.36,"CapPass","Cycle 20",20,16703,"J-5","Alloy 617",314626,"Plate"
-148.27,-0.00654,"Qualified",,781.41,"CapPass","Cycle 20",20,16704,"J-5","Alloy 617",314626,"Plate"
-148.24,-0.00659,"Qualified",,781.46,"CapPass","Cycle 20",20,16705,"J-5","Alloy 617",314626,"Plate"
-148.33,-0.00664,"Qualified",,781.51,"CapPass","Cycle 20",20,16706,"J-5","Alloy 617",314626,"Plate"
-148.36,-0.00669,"Qualified",,781.56,"CapPass","Cycle 20",20,16707,"J-5","Alloy 617",314626,"Plate"
-148.28,-0.00674,"Qualified",,781.61,"CapPass","Cycle 20",20,16708,"J-5","Alloy 617",314626,"Plate"
-148.13,-0.00679,"Qualified",,781.66,"CapPass","Cycle 20",20,16709,"J-5","Alloy 617",314626,"Plate"
-148.09,-0.00685,"Qualified",,781.71,"CapPass","Cycle 20",20,16710,"J-5","Alloy 617",314626,"Plate"
-148.02,-0.00690,"Qualified",,781.76,"CapPass","Cycle 20",20,16711,"J-5","Alloy 617",314626,"Plate"
-147.92,-0.00695,"Qualified",,781.81,"CapPass","Cycle 20",20,16712,"J-5","Alloy 617",314626,"Plate"
-147.87,-0.00695,"Qualified",,781.81,"CapPass","Cycle 20",20,16713,"J-5","Alloy 617",314626,"Plate"
-147.90,-0.00700,"Qualified",,781.86,"CapPass","Cycle 20",20,16714,"J-5","Alloy 617",314626,"Plate"
-147.88,-0.00705,"Qualified",,781.91,"CapPass","Cycle 20",20,16715,"J-5","Alloy 617",314626,"Plate"
-147.87,-0.00710,"Qualified",,781.97,"CapPass","Cycle 20",20,16716,"J-5","Alloy 617",314626,"Plate"
-147.83,-0.00715,"Qualified",,782.01,"CapPass","Cycle 20",20,16717,"J-5","Alloy 617",314626,"Plate"
-147.66,-0.00720,"Qualified",,782.07,"CapPass","Cycle 20",20,16718,"J-5","Alloy 617",314626,"Plate"
-147.60,-0.00725,"Qualified",,782.12,"CapPass","Cycle 20",20,16719,"J-5","Alloy 617",314626,"Plate"
-147.53,-0.00730,"Qualified",,782.17,"CapPass","Cycle 20",20,16720,"J-5","Alloy 617",314626,"Plate"
-147.42,-0.00735,"Qualified",,782.22,"CapPass","Cycle 20",20,16721,"J-5","Alloy 617",314626,"Plate"
-147.38,-0.00740,"Qualified",,782.28,"CapPass","Cycle 20",20,16722,"J-5","Alloy 617",314626,"Plate"
-147.34,-0.00744,"Qualified",,782.31,"CapPass","Cycle 20",20,16723,"J-5","Alloy 617",314626,"Plate"
-147.57,-0.00746,"Qualified",,782.33,"CapPass","Cycle 20",20,16724,"J-5","Alloy 617",314626,"Plate"
-147.85,-0.00751,"Qualified",,782.38,"CapPass","Cycle 20",20,16725,"J-5","Alloy 617",314626,"Plate"
-148.09,-0.00756,"Qualified",,782.43,"CapPass","Cycle 20",20,16726,"J-5","Alloy 617",314626,"Plate"
-148.58,-0.00761,"Qualified",,782.49,"CapPass","Cycle 20",20,16727,"J-5","Alloy 617",314626,"Plate"
-148.84,-0.00767,"Qualified",,782.54,"CapPass","Cycle 20",20,16728,"J-5","Alloy 617",314626,"Plate"
-149.13,-0.00772,"Qualified",,782.59,"CapPass","Cycle 20",20,16729,"J-5","Alloy 617",314626,"Plate"
-149.53,-0.00777,"Qualified",,782.64,"CapPass","Cycle 20",20,16730,"J-5","Alloy 617",314626,"Plate"
-149.74,-0.00782,"Qualified",,782.69,"CapPass","Cycle 20",20,16731,"J-5","Alloy 617",314626,"Plate"
-149.87,-0.00788,"Qualified",,782.74,"CapPass","Cycle 20",20,16732,"J-5","Alloy 617",314626,"Plate"
-149.69,-0.00793,"Qualified",,782.79,"CapPass","Cycle 20",20,16733,"J-5","Alloy 617",314626,"Plate"
-149.55,-0.00795,"Qualified",,782.81,"CapPass","Cycle 20",20,16734,"J-5","Alloy 617",314626,"Plate"
-149.59,-0.00798,"Qualified",,782.84,"CapPass","Cycle 20",20,16735,"J-5","Alloy 617",314626,"Plate"
-149.33,-0.00803,"Qualified",,782.89,"CapPass","Cycle 20",20,16736,"J-5","Alloy 617",314626,"Plate"
-149.33,-0.00808,"Qualified",,782.96,"CapPass","Cycle 20",20,16737,"J-5","Alloy 617",314626,"Plate"
-149.37,-0.00814,"Qualified",,783.01,"CapPass","Cycle 20",20,16738,"J-5","Alloy 617",314626,"Plate"
-149.25,-0.00819,"Qualified",,783.06,"CapPass","Cycle 20",20,16739,"J-5","Alloy 617",314626,"Plate"
-149.36,-0.00824,"Qualified",,783.11,"CapPass","Cycle 20",20,16740,"J-5","Alloy 617",314626,"Plate"
-149.60,-0.00829,"Qualified",,783.16,"CapPass","Cycle 20",20,16741,"J-5","Alloy 617",314626,"Plate"
-149.78,-0.00834,"Qualified",,783.21,"CapPass","Cycle 20",20,16742,"J-5","Alloy 617",314626,"Plate"
-149.74,-0.00840,"Qualified",,783.26,"CapPass","Cycle 20",20,16743,"J-5","Alloy 617",314626,"Plate"
-149.69,-0.00845,"Qualified",,783.31,"CapPass","Cycle 20",20,16744,"J-5","Alloy 617",314626,"Plate"
-149.68,-0.00845,"Qualified",,783.31,"CapPass","Cycle 20",20,16745,"J-5","Alloy 617",314626,"Plate"
-149.55,-0.00850,"Qualified",,783.37,"CapPass","Cycle 20",20,16746,"J-5","Alloy 617",314626,"Plate"
-149.68,-0.00855,"Qualified",,783.42,"CapPass","Cycle 20",20,16747,"J-5","Alloy 617",314626,"Plate"
-149.86,-0.00861,"Qualified",,783.47,"CapPass","Cycle 20",20,16748,"J-5","Alloy 617",314626,"Plate"
-149.94,-0.00866,"Qualified",,783.52,"CapPass","Cycle 20",20,16749,"J-5","Alloy 617",314626,"Plate"
-149.92,-0.00871,"Qualified",,783.58,"CapPass","Cycle 20",20,16750,"J-5","Alloy 617",314626,"Plate"
-149.90,-0.00876,"Qualified",,783.63,"CapPass","Cycle 20",20,16751,"J-5","Alloy 617",314626,"Plate"
-149.77,-0.00881,"Qualified",,783.68,"CapPass","Cycle 20",20,16752,"J-5","Alloy 617",314626,"Plate"
-149.82,-0.00886,"Qualified",,783.72,"CapPass","Cycle 20",20,16753,"J-5","Alloy 617",314626,"Plate"
-149.73,-0.00891,"Qualified",,783.78,"CapPass","Cycle 20",20,16754,"J-5","Alloy 617",314626,"Plate"
-149.63,-0.00895,"Qualified",,783.81,"CapPass","Cycle 20",20,16755,"J-5","Alloy 617",314626,"Plate"
-149.61,-0.00897,"Qualified",,783.83,"CapPass","Cycle 20",20,16756,"J-5","Alloy 617",314626,"Plate"
-149.66,-0.00902,"Qualified",,783.89,"CapPass","Cycle 20",20,16757,"J-5","Alloy 617",314626,"Plate"
-149.56,-0.00907,"Qualified",,783.94,"CapPass","Cycle 20",20,16758,"J-5","Alloy 617",314626,"Plate"
-149.70,-0.00912,"Qualified",,783.99,"CapPass","Cycle 20",20,16759,"J-5","Alloy 617",314626,"Plate"
-149.72,-0.00917,"Qualified",,784.04,"CapPass","Cycle 20",20,16760,"J-5","Alloy 617",314626,"Plate"
-149.79,-0.00923,"Qualified",,784.09,"CapPass","Cycle 20",20,16761,"J-5","Alloy 617",314626,"Plate"
-149.67,-0.00928,"Qualified",,784.14,"CapPass","Cycle 20",20,16762,"J-5","Alloy 617",314626,"Plate"
-149.49,-0.00933,"Qualified",,784.19,"CapPass","Cycle 20",20,16763,"J-5","Alloy 617",314626,"Plate"
-149.40,-0.00938,"Qualified",,784.24,"CapPass","Cycle 20",20,16764,"J-5","Alloy 617",314626,"Plate"
-149.52,-0.00943,"Qualified",,784.29,"CapPass","Cycle 20",20,16765,"J-5","Alloy 617",314626,"Plate"
-149.47,-0.00945,"Qualified",,784.31,"CapPass","Cycle 20",20,16766,"J-5","Alloy 617",314626,"Plate"
-149.47,-0.00948,"Qualified",,784.34,"CapPass","Cycle 20",20,16767,"J-5","Alloy 617",314626,"Plate"
-149.48,-0.00954,"Qualified",,784.41,"CapPass","Cycle 20",20,16768,"J-5","Alloy 617",314626,"Plate"
-149.62,-0.00959,"Qualified",,784.46,"CapPass","Cycle 20",20,16769,"J-5","Alloy 617",314626,"Plate"
-149.77,-0.00964,"Qualified",,784.51,"CapPass","Cycle 20",20,16770,"J-5","Alloy 617",314626,"Plate"
-149.90,-0.00969,"Qualified",,784.56,"CapPass","Cycle 20",20,16771,"J-5","Alloy 617",314626,"Plate"
-150.10,-0.00975,"Qualified",,784.61,"CapPass","Cycle 20",20,16772,"J-5","Alloy 617",314626,"Plate"
-150.31,-0.00980,"Qualified",,784.66,"CapPass","Cycle 20",20,16773,"J-5","Alloy 617",314626,"Plate"
-150.44,-0.00985,"Qualified",,784.71,"CapPass","Cycle 20",20,16774,"J-5","Alloy 617",314626,"Plate"
-150.45,-0.00990,"Qualified",,784.76,"CapPass","Cycle 20",20,16775,"J-5","Alloy 617",314626,"Plate"
-150.24,-0.00995,"Qualified",,784.81,"CapPass","Cycle 20",20,16776,"J-5","Alloy 617",314626,"Plate"
-150.13,-0.00996,"Qualified",,784.81,"CapPass","Cycle 20",20,16777,"J-5","Alloy 617",314626,"Plate"
-150.08,-0.01000,"Qualified",,784.86,"CapPass","Cycle 20",20,16778,"J-5","Alloy 617",314626,"Plate"
-147.49,-0.01005,"Qualified",,784.92,"CapPass","Cycle 20",20,16779,"J-5","Alloy 617",314626,"Plate"
-130.86,-0.01000,"Qualified",,785.02,"CapPass","Cycle 20",20,16780,"J-5","Alloy 617",314626,"Plate"
-121.84,-0.00995,"Qualified",,785.05,"CapPass","Cycle 20",20,16781,"J-5","Alloy 617",314626,"Plate"
-113.99,-0.00990,"Qualified",,785.08,"CapPass","Cycle 20",20,16782,"J-5","Alloy 617",314626,"Plate"
-103.11,-0.00984,"Qualified",,785.13,"CapPass","Cycle 20",20,16783,"J-5","Alloy 617",314626,"Plate"
-95.72,-0.00979,"Qualified",,785.17,"CapPass","Cycle 20",20,16784,"J-5","Alloy 617",314626,"Plate"
-89.69,-0.00974,"Qualified",,785.20,"CapPass","Cycle 20",20,16785,"J-5","Alloy 617",314626,"Plate"
-81.94,-0.00969,"Qualified",,785.25,"CapPass","Cycle 20",20,16786,"J-5","Alloy 617",314626,"Plate"
-73.78,-0.00965,"Qualified",,785.31,"CapPass","Cycle 20",20,16787,"J-5","Alloy 617",314626,"Plate"
-73.42,-0.00963,"Qualified",,785.31,"CapPass","Cycle 20",20,16788,"J-5","Alloy 617",314626,"Plate"
-67.12,-0.00958,"Qualified",,785.37,"CapPass","Cycle 20",20,16789,"J-5","Alloy 617",314626,"Plate"
-60.90,-0.00953,"Qualified",,785.42,"CapPass","Cycle 20",20,16790,"J-5","Alloy 617",314626,"Plate"
-55.26,-0.00948,"Qualified",,785.47,"CapPass","Cycle 20",20,16791,"J-5","Alloy 617",314626,"Plate"
-49.34,-0.00943,"Qualified",,785.52,"CapPass","Cycle 20",20,16792,"J-5","Alloy 617",314626,"Plate"
-42.11,-0.00938,"Qualified",,785.58,"CapPass","Cycle 20",20,16793,"J-5","Alloy 617",314626,"Plate"
-34.98,-0.00932,"Qualified",,785.65,"CapPass","Cycle 20",20,16794,"J-5","Alloy 617",314626,"Plate"
-30.60,-0.00927,"Qualified",,785.68,"CapPass","Cycle 20",20,16795,"J-5","Alloy 617",314626,"Plate"
-23.79,-0.00922,"Qualified",,785.75,"CapPass","Cycle 20",20,16796,"J-5","Alloy 617",314626,"Plate"
-18.20,-0.00917,"Qualified",,785.80,"CapPass","Cycle 20",20,16797,"J-5","Alloy 617",314626,"Plate"
-17.05,-0.00917,"Qualified",,785.81,"CapPass","Cycle 20",20,16798,"J-5","Alloy 617",314626,"Plate"
-12.81,-0.00912,"Qualified",,785.85,"CapPass","Cycle 20",20,16799,"J-5","Alloy 617",314626,"Plate"
-6.32,-0.00906,"Qualified",,785.92,"CapPass","Cycle 20",20,16800,"J-5","Alloy 617",314626,"Plate"
-1.33,-0.00901,"Qualified",,785.97,"CapPass","Cycle 20",20,16801,"J-5","Alloy 617",314626,"Plate"
3.72,-0.00896,"Qualified",,786.02,"CapPass","Cycle 20",20,16802,"J-5","Alloy 617",314626,"Plate"
9.72,-0.00890,"Qualified",,786.08,"CapPass","Cycle 20",20,16803,"J-5","Alloy 617",314626,"Plate"
14.66,-0.00885,"Qualified",,786.13,"CapPass","Cycle 20",20,16804,"J-5","Alloy 617",314626,"Plate"
19.59,-0.00880,"Qualified",,786.18,"CapPass","Cycle 20",20,16805,"J-5","Alloy 617",314626,"Plate"
25.50,-0.00875,"Qualified",,786.25,"CapPass","Cycle 20",20,16806,"J-5","Alloy 617",314626,"Plate"
29.35,-0.00870,"Qualified",,786.30,"CapPass","Cycle 20",20,16807,"J-5","Alloy 617",314626,"Plate"
29.88,-0.00871,"Qualified",,786.31,"CapPass","Cycle 20",20,16808,"J-5","Alloy 617",314626,"Plate"
32.75,-0.00865,"Qualified",,786.38,"CapPass","Cycle 20",20,16809,"J-5","Alloy 617",314626,"Plate"
37.35,-0.00859,"Qualified",,786.47,"CapPass","Cycle 20",20,16810,"J-5","Alloy 617",314626,"Plate"
44.04,-0.00854,"Qualified",,786.53,"CapPass","Cycle 20",20,16811,"J-5","Alloy 617",314626,"Plate"
48.87,-0.00849,"Qualified",,786.57,"CapPass","Cycle 20",20,16812,"J-5","Alloy 617",314626,"Plate"
54.15,-0.00844,"Qualified",,786.61,"CapPass","Cycle 20",20,16813,"J-5","Alloy 617",314626,"Plate"
58.58,-0.00839,"Qualified",,786.67,"CapPass","Cycle 20",20,16814,"J-5","Alloy 617",314626,"Plate"
62.03,-0.00834,"Qualified",,786.72,"CapPass","Cycle 20",20,16815,"J-5","Alloy 617",314626,"Plate"
66.07,-0.00828,"Qualified",,786.78,"CapPass","Cycle 20",20,16816,"J-5","Alloy 617",314626,"Plate"
67.71,-0.00828,"Qualified",,786.81,"CapPass","Cycle 20",20,16817,"J-5","Alloy 617",314626,"Plate"
70.14,-0.00823,"Qualified",,786.85,"CapPass","Cycle 20",20,16818,"J-5","Alloy 617",314626,"Plate"
74.59,-0.00818,"Qualified",,786.92,"CapPass","Cycle 20",20,16819,"J-5","Alloy 617",314626,"Plate"
78.08,-0.00813,"Qualified",,786.97,"CapPass","Cycle 20",20,16820,"J-5","Alloy 617",314626,"Plate"
82.88,-0.00808,"Qualified",,787.03,"CapPass","Cycle 20",20,16821,"J-5","Alloy 617",314626,"Plate"
86.93,-0.00802,"Qualified",,787.08,"CapPass","Cycle 20",20,16822,"J-5","Alloy 617",314626,"Plate"
92.20,-0.00797,"Qualified",,787.13,"CapPass","Cycle 20",20,16823,"J-5","Alloy 617",314626,"Plate"
96.70,-0.00792,"Qualified",,787.16,"CapPass","Cycle 20",20,16824,"J-5","Alloy 617",314626,"Plate"
101.48,-0.00786,"Qualified",,787.20,"CapPass","Cycle 20",20,16825,"J-5","Alloy 617",314626,"Plate"
105.97,-0.00781,"Qualified",,787.23,"CapPass","Cycle 20",20,16826,"J-5","Alloy 617",314626,"Plate"
110.05,-0.00776,"Qualified",,787.26,"CapPass","Cycle 20",20,16827,"J-5","Alloy 617",314626,"Plate"
113.62,-0.00771,"Qualified",,787.30,"CapPass","Cycle 20",20,16828,"J-5","Alloy 617",314626,"Plate"
114.83,-0.00770,"Qualified",,787.31,"CapPass","Cycle 20",20,16829,"J-5","Alloy 617",314626,"Plate"
116.51,-0.00766,"Qualified",,787.33,"CapPass","Cycle 20",20,16830,"J-5","Alloy 617",314626,"Plate"
118.86,-0.00761,"Qualified",,787.37,"CapPass","Cycle 20",20,16831,"J-5","Alloy 617",314626,"Plate"
121.31,-0.00755,"Qualified",,787.41,"CapPass","Cycle 20",20,16832,"J-5","Alloy 617",314626,"Plate"
122.83,-0.00750,"Qualified",,787.45,"CapPass","Cycle 20",20,16833,"J-5","Alloy 617",314626,"Plate"
124.42,-0.00745,"Qualified",,787.50,"CapPass","Cycle 20",20,16834,"J-5","Alloy 617",314626,"Plate"
125.56,-0.00739,"Qualified",,787.55,"CapPass","Cycle 20",20,16835,"J-5","Alloy 617",314626,"Plate"
126.45,-0.00734,"Qualified",,787.60,"CapPass","Cycle 20",20,16836,"J-5","Alloy 617",314626,"Plate"
127.43,-0.00729,"Qualified",,787.66,"CapPass","Cycle 20",20,16837,"J-5","Alloy 617",314626,"Plate"
128.15,-0.00724,"Qualified",,787.70,"CapPass","Cycle 20",20,16838,"J-5","Alloy 617",314626,"Plate"
129.06,-0.00719,"Qualified",,787.76,"CapPass","Cycle 20",20,16839,"J-5","Alloy 617",314626,"Plate"
129.77,-0.00715,"Qualified",,787.81,"CapPass","Cycle 20",20,16840,"J-5","Alloy 617",314626,"Plate"
129.92,-0.00713,"Qualified",,787.81,"CapPass","Cycle 20",20,16841,"J-5","Alloy 617",314626,"Plate"
130.71,-0.00708,"Qualified",,787.87,"CapPass","Cycle 20",20,16842,"J-5","Alloy 617",314626,"Plate"
131.64,-0.00703,"Qualified",,787.92,"CapPass","Cycle 20",20,16843,"J-5","Alloy 617",314626,"Plate"
132.47,-0.00698,"Qualified",,787.96,"CapPass","Cycle 20",20,16844,"J-5","Alloy 617",314626,"Plate"
133.09,-0.00692,"Qualified",,788.01,"CapPass","Cycle 20",20,16845,"J-5","Alloy 617",314626,"Plate"
133.46,-0.00687,"Qualified",,788.06,"CapPass","Cycle 20",20,16846,"J-5","Alloy 617",314626,"Plate"
133.64,-0.00682,"Qualified",,788.11,"CapPass","Cycle 20",20,16847,"J-5","Alloy 617",314626,"Plate"
133.89,-0.00677,"Qualified",,788.17,"CapPass","Cycle 20",20,16848,"J-5","Alloy 617",314626,"Plate"
133.81,-0.00672,"Qualified",,788.22,"CapPass","Cycle 20",20,16849,"J-5","Alloy 617",314626,"Plate"
134.09,-0.00666,"Qualified",,788.27,"CapPass","Cycle 20",20,16850,"J-5","Alloy 617",314626,"Plate"
134.17,-0.00664,"Qualified",,788.31,"CapPass","Cycle 20",20,16851,"J-5","Alloy 617",314626,"Plate"
134.26,-0.00661,"Qualified",,788.32,"CapPass","Cycle 20",20,16852,"J-5","Alloy 617",314626,"Plate"
134.36,-0.00656,"Qualified",,788.37,"CapPass","Cycle 20",20,16853,"J-5","Alloy 617",314626,"Plate"
134.34,-0.00651,"Qualified",,788.42,"CapPass","Cycle 20",20,16854,"J-5","Alloy 617",314626,"Plate"
134.50,-0.00646,"Qualified",,788.47,"CapPass","Cycle 20",20,16855,"J-5","Alloy 617",314626,"Plate"
134.66,-0.00641,"Qualified",,788.52,"CapPass","Cycle 20",20,16856,"J-5","Alloy 617",314626,"Plate"
134.76,-0.00636,"Qualified",,788.58,"CapPass","Cycle 20",20,16857,"J-5","Alloy 617",314626,"Plate"
134.98,-0.00631,"Qualified",,788.62,"CapPass","Cycle 20",20,16858,"J-5","Alloy 617",314626,"Plate"
135.06,-0.00625,"Qualified",,788.67,"CapPass","Cycle 20",20,16859,"J-5","Alloy 617",314626,"Plate"
134.89,-0.00620,"Qualified",,788.73,"CapPass","Cycle 20",20,16860,"J-5","Alloy 617",314626,"Plate"
135.07,-0.00615,"Qualified",,788.78,"CapPass","Cycle 20",20,16861,"J-5","Alloy 617",314626,"Plate"
135.07,-0.00614,"Qualified",,788.81,"CapPass","Cycle 20",20,16862,"J-5","Alloy 617",314626,"Plate"
135.13,-0.00610,"Qualified",,788.83,"CapPass","Cycle 20",20,16863,"J-5","Alloy 617",314626,"Plate"
135.37,-0.00605,"Qualified",,788.88,"CapPass","Cycle 20",20,16864,"J-5","Alloy 617",314626,"Plate"
135.52,-0.00600,"Qualified",,788.93,"CapPass","Cycle 20",20,16865,"J-5","Alloy 617",314626,"Plate"
135.80,-0.00595,"Qualified",,788.98,"CapPass","Cycle 20",20,16866,"J-5","Alloy 617",314626,"Plate"
136.13,-0.00590,"Qualified",,789.03,"CapPass","Cycle 20",20,16867,"J-5","Alloy 617",314626,"Plate"
136.35,-0.00584,"Qualified",,789.08,"CapPass","Cycle 20",20,16868,"J-5","Alloy 617",314626,"Plate"
136.53,-0.00579,"Qualified",,789.13,"CapPass","Cycle 20",20,16869,"J-5","Alloy 617",314626,"Plate"
136.62,-0.00574,"Qualified",,789.18,"CapPass","Cycle 20",20,16870,"J-5","Alloy 617",314626,"Plate"
136.57,-0.00569,"Qualified",,789.23,"CapPass","Cycle 20",20,16871,"J-5","Alloy 617",314626,"Plate"
136.67,-0.00564,"Qualified",,789.28,"CapPass","Cycle 20",20,16872,"J-5","Alloy 617",314626,"Plate"
136.69,-0.00563,"Qualified",,789.31,"CapPass","Cycle 20",20,16873,"J-5","Alloy 617",314626,"Plate"
136.70,-0.00559,"Qualified",,789.35,"CapPass","Cycle 20",20,16874,"J-5","Alloy 617",314626,"Plate"
136.69,-0.00554,"Qualified",,789.38,"CapPass","Cycle 20",20,16875,"J-5","Alloy 617",314626,"Plate"
136.65,-0.00548,"Qualified",,789.43,"CapPass","Cycle 20",20,16876,"J-5","Alloy 617",314626,"Plate"
136.70,-0.00543,"Qualified",,789.48,"CapPass","Cycle 20",20,16877,"J-5","Alloy 617",314626,"Plate"
136.50,-0.00538,"Qualified",,789.53,"CapPass","Cycle 20",20,16878,"J-5","Alloy 617",314626,"Plate"
136.39,-0.00533,"Qualified",,789.58,"CapPass","Cycle 20",20,16879,"J-5","Alloy 617",314626,"Plate"
136.35,-0.00528,"Qualified",,789.63,"CapPass","Cycle 20",20,16880,"J-5","Alloy 617",314626,"Plate"
135.96,-0.00523,"Qualified",,789.70,"CapPass","Cycle 20",20,16881,"J-5","Alloy 617",314626,"Plate"
135.76,-0.00517,"Qualified",,789.75,"CapPass","Cycle 20",20,16882,"J-5","Alloy 617",314626,"Plate"
135.64,-0.00512,"Qualified",,789.80,"CapPass","Cycle 20",20,16883,"J-5","Alloy 617",314626,"Plate"
135.58,-0.00513,"Qualified",,789.81,"CapPass","Cycle 20",20,16884,"J-5","Alloy 617",314626,"Plate"
135.61,-0.00507,"Qualified",,789.85,"CapPass","Cycle 20",20,16885,"J-5","Alloy 617",314626,"Plate"
135.82,-0.00502,"Qualified",,789.91,"CapPass","Cycle 20",20,16886,"J-5","Alloy 617",314626,"Plate"
136.09,-0.00497,"Qualified",,789.95,"CapPass","Cycle 20",20,16887,"J-5","Alloy 617",314626,"Plate"
136.34,-0.00492,"Qualified",,790.00,"CapPass","Cycle 20",20,16888,"J-5","Alloy 617",314626,"Plate"
136.50,-0.00486,"Qualified",,790.05,"CapPass","Cycle 20",20,16889,"J-5","Alloy 617",314626,"Plate"
136.51,-0.00481,"Qualified",,790.11,"CapPass","Cycle 20",20,16890,"J-5","Alloy 617",314626,"Plate"
136.61,-0.00476,"Qualified",,790.15,"CapPass","Cycle 20",20,16891,"J-5","Alloy 617",314626,"Plate"
136.54,-0.00471,"Qualified",,790.21,"CapPass","Cycle 20",20,16892,"J-5","Alloy 617",314626,"Plate"
136.65,-0.00466,"Qualified",,790.26,"CapPass","Cycle 20",20,16893,"J-5","Alloy 617",314626,"Plate"
136.84,-0.00462,"Qualified",,790.31,"CapPass","Cycle 20",20,16894,"J-5","Alloy 617",314626,"Plate"
136.84,-0.00461,"Qualified",,790.31,"CapPass","Cycle 20",20,16895,"J-5","Alloy 617",314626,"Plate"
136.88,-0.00456,"Qualified",,790.36,"CapPass","Cycle 20",20,16896,"J-5","Alloy 617",314626,"Plate"
136.92,-0.00450,"Qualified",,790.42,"CapPass","Cycle 20",20,16897,"J-5","Alloy 617",314626,"Plate"
137.03,-0.00445,"Qualified",,790.46,"CapPass","Cycle 20",20,16898,"J-5","Alloy 617",314626,"Plate"
137.12,-0.00440,"Qualified",,790.52,"CapPass","Cycle 20",20,16899,"J-5","Alloy 617",314626,"Plate"
137.19,-0.00435,"Qualified",,790.57,"CapPass","Cycle 20",20,16900,"J-5","Alloy 617",314626,"Plate"
137.36,-0.00430,"Qualified",,790.62,"CapPass","Cycle 20",20,16901,"J-5","Alloy 617",314626,"Plate"
137.49,-0.00425,"Qualified",,790.67,"CapPass","Cycle 20",20,16902,"J-5","Alloy 617",314626,"Plate"
137.59,-0.00419,"Qualified",,790.71,"CapPass","Cycle 20",20,16903,"J-5","Alloy 617",314626,"Plate"
137.36,-0.00414,"Qualified",,790.78,"CapPass","Cycle 20",20,16904,"J-5","Alloy 617",314626,"Plate"
137.42,-0.00412,"Qualified",,790.81,"CapPass","Cycle 20",20,16905,"J-5","Alloy 617",314626,"Plate"
137.44,-0.00409,"Qualified",,790.82,"CapPass","Cycle 20",20,16906,"J-5","Alloy 617",314626,"Plate"
137.21,-0.00404,"Qualified",,790.88,"CapPass","Cycle 20",20,16907,"J-5","Alloy 617",314626,"Plate"
137.27,-0.00399,"Qualified",,790.93,"CapPass","Cycle 20",20,16908,"J-5","Alloy 617",314626,"Plate"
137.45,-0.00394,"Qualified",,790.98,"CapPass","Cycle 20",20,16909,"J-5","Alloy 617",314626,"Plate"
137.50,-0.00389,"Qualified",,791.03,"CapPass","Cycle 20",20,16910,"J-5","Alloy 617",314626,"Plate"
137.71,-0.00383,"Qualified",,791.08,"CapPass","Cycle 20",20,16911,"J-5","Alloy 617",314626,"Plate"
137.66,-0.00378,"Qualified",,791.13,"CapPass","Cycle 20",20,16912,"J-5","Alloy 617",314626,"Plate"
137.91,-0.00373,"Qualified",,791.18,"CapPass","Cycle 20",20,16913,"J-5","Alloy 617",314626,"Plate"
137.83,-0.00368,"Qualified",,791.25,"CapPass","Cycle 20",20,16914,"J-5","Alloy 617",314626,"Plate"
138.00,-0.00362,"Qualified",,791.29,"CapPass","Cycle 20",20,16915,"J-5","Alloy 617",314626,"Plate"
138.03,-0.00362,"Qualified",,791.31,"CapPass","Cycle 20",20,16916,"J-5","Alloy 617",314626,"Plate"
138.12,-0.00357,"Qualified",,791.35,"CapPass","Cycle 20",20,16917,"J-5","Alloy 617",314626,"Plate"
138.14,-0.00352,"Qualified",,791.40,"CapPass","Cycle 20",20,16918,"J-5","Alloy 617",314626,"Plate"
138.33,-0.00347,"Qualified",,791.45,"CapPass","Cycle 20",20,16919,"J-5","Alloy 617",314626,"Plate"
138.46,-0.00342,"Qualified",,791.50,"CapPass","Cycle 20",20,16920,"J-5","Alloy 617",314626,"Plate"
138.58,-0.00337,"Qualified",,791.55,"CapPass","Cycle 20",20,16921,"J-5","Alloy 617",314626,"Plate"
138.64,-0.00332,"Qualified",,791.60,"CapPass","Cycle 20",20,16922,"J-5","Alloy 617",314626,"Plate"
138.71,-0.00326,"Qualified",,791.65,"CapPass","Cycle 20",20,16923,"J-5","Alloy 617",314626,"Plate"
138.80,-0.00321,"Qualified",,791.70,"CapPass","Cycle 20",20,16924,"J-5","Alloy 617",314626,"Plate"
138.86,-0.00316,"Qualified",,791.75,"CapPass","Cycle 20",20,16925,"J-5","Alloy 617",314626,"Plate"
138.82,-0.00311,"Qualified",,791.81,"CapPass","Cycle 20",20,16926,"J-5","Alloy 617",314626,"Plate"
138.77,-0.00310,"Qualified",,791.81,"CapPass","Cycle 20",20,16927,"J-5","Alloy 617",314626,"Plate"
138.93,-0.00305,"Qualified",,791.86,"CapPass","Cycle 20",20,16928,"J-5","Alloy 617",314626,"Plate"
138.96,-0.00300,"Qualified",,791.91,"CapPass","Cycle 20",20,16929,"J-5","Alloy 617",314626,"Plate"
139.18,-0.00295,"Qualified",,791.96,"CapPass","Cycle 20",20,16930,"J-5","Alloy 617",314626,"Plate"
139.14,-0.00290,"Qualified",,792.01,"CapPass","Cycle 20",20,16931,"J-5","Alloy 617",314626,"Plate"
138.95,-0.00284,"Qualified",,792.06,"CapPass","Cycle 20",20,16932,"J-5","Alloy 617",314626,"Plate"
138.91,-0.00279,"Qualified",,792.12,"CapPass","Cycle 20",20,16933,"J-5","Alloy 617",314626,"Plate"
138.96,-0.00274,"Qualified",,792.17,"CapPass","Cycle 20",20,16934,"J-5","Alloy 617",314626,"Plate"
139.13,-0.00269,"Qualified",,792.22,"CapPass","Cycle 20",20,16935,"J-5","Alloy 617",314626,"Plate"
139.18,-0.00264,"Qualified",,792.27,"CapPass","Cycle 20",20,16936,"J-5","Alloy 617",314626,"Plate"
139.31,-0.00260,"Qualified",,792.31,"CapPass","Cycle 20",20,16937,"J-5","Alloy 617",314626,"Plate"
139.26,-0.00259,"Qualified",,792.31,"CapPass","Cycle 20",20,16938,"J-5","Alloy 617",314626,"Plate"
139.08,-0.00254,"Qualified",,792.36,"CapPass","Cycle 20",20,16939,"J-5","Alloy 617",314626,"Plate"
138.88,-0.00249,"Qualified",,792.42,"CapPass","Cycle 20",20,16940,"J-5","Alloy 617",314626,"Plate"
138.71,-0.00243,"Qualified",,792.47,"CapPass","Cycle 20",20,16941,"J-5","Alloy 617",314626,"Plate"
138.76,-0.00238,"Qualified",,792.52,"CapPass","Cycle 20",20,16942,"J-5","Alloy 617",314626,"Plate"
138.62,-0.00233,"Qualified",,792.58,"CapPass","Cycle 20",20,16943,"J-5","Alloy 617",314626,"Plate"
138.57,-0.00228,"Qualified",,792.63,"CapPass","Cycle 20",20,16944,"J-5","Alloy 617",314626,"Plate"
138.65,-0.00223,"Qualified",,792.68,"CapPass","Cycle 20",20,16945,"J-5","Alloy 617",314626,"Plate"
138.60,-0.00218,"Qualified",,792.73,"CapPass","Cycle 20",20,16946,"J-5","Alloy 617",314626,"Plate"
138.77,-0.00212,"Qualified",,792.78,"CapPass","Cycle 20",20,16947,"J-5","Alloy 617",314626,"Plate"
138.97,-0.00211,"Qualified",,792.81,"CapPass","Cycle 20",20,16948,"J-5","Alloy 617",314626,"Plate"
138.94,-0.00207,"Qualified",,792.83,"CapPass","Cycle 20",20,16949,"J-5","Alloy 617",314626,"Plate"
139.09,-0.00202,"Qualified",,792.88,"CapPass","Cycle 20",20,16950,"J-5","Alloy 617",314626,"Plate"
139.26,-0.00197,"Qualified",,792.93,"CapPass","Cycle 20",20,16951,"J-5","Alloy 617",314626,"Plate"
139.37,-0.00192,"Qualified",,792.98,"CapPass","Cycle 20",20,16952,"J-5","Alloy 617",314626,"Plate"
139.58,-0.00187,"Qualified",,793.03,"CapPass","Cycle 20",20,16953,"J-5","Alloy 617",314626,"Plate"
139.73,-0.00182,"Qualified",,793.08,"CapPass","Cycle 20",20,16954,"J-5","Alloy 617",314626,"Plate"
139.69,-0.00177,"Qualified",,793.13,"CapPass","Cycle 20",20,16955,"J-5","Alloy 617",314626,"Plate"
