Repository: js-molina/fatigue-A617

File: data/950C/Strain rate 0.001/2.0% strain/HTM_A19_Cycles_E28.csv (part 11 of 20)
"Stress Mpa","Strain","Qual State","Qual Exceptions","Elapsed Time Sec","Data State","Cycle Label","Cycle","Count","Sample","Alloy","Heat","Material_Form"
94.28,-0.00798,"Qualified",,787.10,"CapPass","Cycle 20",20,17204,"E-28","Alloy 617",314626,"Plate"
97.49,-0.00793,"Qualified",,787.15,"CapPass","Cycle 20",20,17205,"E-28","Alloy 617",314626,"Plate"
100.80,-0.00788,"Qualified",,787.20,"CapPass","Cycle 20",20,17206,"E-28","Alloy 617",314626,"Plate"
103.98,-0.00783,"Qualified",,787.25,"CapPass","Cycle 20",20,17207,"E-28","Alloy 617",314626,"Plate"
104.73,-0.00782,"Qualified",,787.27,"CapPass","Cycle 20",20,17208,"E-28","Alloy 617",314626,"Plate"
107.11,-0.00778,"Qualified",,787.30,"CapPass","Cycle 20",20,17209,"E-28","Alloy 617",314626,"Plate"
109.95,-0.00773,"Qualified",,787.36,"CapPass","Cycle 20",20,17210,"E-28","Alloy 617",314626,"Plate"
112.74,-0.00768,"Qualified",,787.41,"CapPass","Cycle 20",20,17211,"E-28","Alloy 617",314626,"Plate"
115.62,-0.00763,"Qualified",,787.46,"CapPass","Cycle 20",20,17212,"E-28","Alloy 617",314626,"Plate"
118.30,-0.00758,"Qualified",,787.51,"CapPass","Cycle 20",20,17213,"E-28","Alloy 617",314626,"Plate"
121.24,-0.00753,"Qualified",,787.56,"CapPass","Cycle 20",20,17214,"E-28","Alloy 617",314626,"Plate"
124.69,-0.00748,"Qualified",,787.60,"CapPass","Cycle 20",20,17215,"E-28","Alloy 617",314626,"Plate"
128.17,-0.00743,"Qualified",,787.64,"CapPass","Cycle 20",20,17216,"E-28","Alloy 617",314626,"Plate"
131.27,-0.00738,"Qualified",,787.67,"CapPass","Cycle 20",20,17217,"E-28","Alloy 617",314626,"Plate"
134.49,-0.00733,"Qualified",,787.71,"CapPass","Cycle 20",20,17218,"E-28","Alloy 617",314626,"Plate"
137.09,-0.00728,"Qualified",,787.74,"CapPass","Cycle 20",20,17219,"E-28","Alloy 617",314626,"Plate"
138.96,-0.00724,"Qualified",,787.77,"CapPass","Cycle 20",20,17220,"E-28","Alloy 617",314626,"Plate"
139.65,-0.00723,"Qualified",,787.77,"CapPass","Cycle 20",20,17221,"E-28","Alloy 617",314626,"Plate"
141.28,-0.00718,"Qualified",,787.80,"CapPass","Cycle 20",20,17222,"E-28","Alloy 617",314626,"Plate"
142.95,-0.00712,"Qualified",,787.84,"CapPass","Cycle 20",20,17223,"E-28","Alloy 617",314626,"Plate"
144.34,-0.00707,"Qualified",,787.87,"CapPass","Cycle 20",20,17224,"E-28","Alloy 617",314626,"Plate"
145.11,-0.00702,"Qualified",,787.91,"CapPass","Cycle 20",20,17225,"E-28","Alloy 617",314626,"Plate"
145.20,-0.00697,"Qualified",,787.94,"CapPass","Cycle 20",20,17226,"E-28","Alloy 617",314626,"Plate"
144.81,-0.00692,"Qualified",,787.99,"CapPass","Cycle 20",20,17227,"E-28","Alloy 617",314626,"Plate"
144.17,-0.00687,"Qualified",,788.03,"CapPass","Cycle 20",20,17228,"E-28","Alloy 617",314626,"Plate"
143.14,-0.00682,"Qualified",,788.08,"CapPass","Cycle 20",20,17229,"E-28","Alloy 617",314626,"Plate"
142.18,-0.00677,"Qualified",,788.13,"CapPass","Cycle 20",20,17230,"E-28","Alloy 617",314626,"Plate"
141.49,-0.00672,"Qualified",,788.19,"CapPass","Cycle 20",20,17231,"E-28","Alloy 617",314626,"Plate"
141.04,-0.00667,"Qualified",,788.24,"CapPass","Cycle 20",20,17232,"E-28","Alloy 617",314626,"Plate"
140.83,-0.00665,"Qualified",,788.27,"CapPass","Cycle 20",20,17233,"E-28","Alloy 617",314626,"Plate"
140.75,-0.00662,"Qualified",,788.30,"CapPass","Cycle 20",20,17234,"E-28","Alloy 617",314626,"Plate"
140.77,-0.00657,"Qualified",,788.35,"CapPass","Cycle 20",20,17235,"E-28","Alloy 617",314626,"Plate"
140.90,-0.00652,"Qualified",,788.39,"CapPass","Cycle 20",20,17236,"E-28","Alloy 617",314626,"Plate"
141.10,-0.00647,"Qualified",,788.45,"CapPass","Cycle 20",20,17237,"E-28","Alloy 617",314626,"Plate"
141.31,-0.00641,"Qualified",,788.50,"CapPass","Cycle 20",20,17238,"E-28","Alloy 617",314626,"Plate"
141.57,-0.00636,"Qualified",,788.54,"CapPass","Cycle 20",20,17239,"E-28","Alloy 617",314626,"Plate"
141.80,-0.00631,"Qualified",,788.59,"CapPass","Cycle 20",20,17240,"E-28","Alloy 617",314626,"Plate"
142.04,-0.00626,"Qualified",,788.64,"CapPass","Cycle 20",20,17241,"E-28","Alloy 617",314626,"Plate"
142.11,-0.00621,"Qualified",,788.69,"CapPass","Cycle 20",20,17242,"E-28","Alloy 617",314626,"Plate"
142.20,-0.00616,"Qualified",,788.75,"CapPass","Cycle 20",20,17243,"E-28","Alloy 617",314626,"Plate"
142.27,-0.00615,"Qualified",,788.77,"CapPass","Cycle 20",20,17244,"E-28","Alloy 617",314626,"Plate"
142.53,-0.00611,"Qualified",,788.80,"CapPass","Cycle 20",20,17245,"E-28","Alloy 617",314626,"Plate"
142.88,-0.00606,"Qualified",,788.85,"CapPass","Cycle 20",20,17246,"E-28","Alloy 617",314626,"Plate"
143.39,-0.00601,"Qualified",,788.90,"CapPass","Cycle 20",20,17247,"E-28","Alloy 617",314626,"Plate"
144.14,-0.00596,"Qualified",,788.95,"CapPass","Cycle 20",20,17248,"E-28","Alloy 617",314626,"Plate"
144.54,-0.00591,"Qualified",,788.99,"CapPass","Cycle 20",20,17249,"E-28","Alloy 617",314626,"Plate"
144.93,-0.00586,"Qualified",,789.04,"CapPass","Cycle 20",20,17250,"E-28","Alloy 617",314626,"Plate"
144.77,-0.00581,"Qualified",,789.08,"CapPass","Cycle 20",20,17251,"E-28","Alloy 617",314626,"Plate"
144.61,-0.00576,"Qualified",,789.13,"CapPass","Cycle 20",20,17252,"E-28","Alloy 617",314626,"Plate"
144.21,-0.00571,"Qualified",,789.18,"CapPass","Cycle 20",20,17253,"E-28","Alloy 617",314626,"Plate"
143.71,-0.00566,"Qualified",,789.23,"CapPass","Cycle 20",20,17254,"E-28","Alloy 617",314626,"Plate"
143.37,-0.00562,"Qualified",,789.27,"CapPass","Cycle 20",20,17255,"E-28","Alloy 617",314626,"Plate"
143.34,-0.00561,"Qualified",,789.28,"CapPass","Cycle 20",20,17256,"E-28","Alloy 617",314626,"Plate"
142.82,-0.00556,"Qualified",,789.33,"CapPass","Cycle 20",20,17257,"E-28","Alloy 617",314626,"Plate"
142.52,-0.00551,"Qualified",,789.39,"CapPass","Cycle 20",20,17258,"E-28","Alloy 617",314626,"Plate"
142.33,-0.00546,"Qualified",,789.44,"CapPass","Cycle 20",20,17259,"E-28","Alloy 617",314626,"Plate"
142.29,-0.00541,"Qualified",,789.49,"CapPass","Cycle 20",20,17260,"E-28","Alloy 617",314626,"Plate"
142.33,-0.00536,"Qualified",,789.54,"CapPass","Cycle 20",20,17261,"E-28","Alloy 617",314626,"Plate"
142.58,-0.00530,"Qualified",,789.59,"CapPass","Cycle 20",20,17262,"E-28","Alloy 617",314626,"Plate"
142.83,-0.00525,"Qualified",,789.64,"CapPass","Cycle 20",20,17263,"E-28","Alloy 617",314626,"Plate"
143.28,-0.00520,"Qualified",,789.69,"CapPass","Cycle 20",20,17264,"E-28","Alloy 617",314626,"Plate"
143.09,-0.00515,"Qualified",,789.74,"CapPass","Cycle 20",20,17265,"E-28","Alloy 617",314626,"Plate"
143.14,-0.00512,"Qualified",,789.77,"CapPass","Cycle 20",20,17266,"E-28","Alloy 617",314626,"Plate"
143.21,-0.00510,"Qualified",,789.79,"CapPass","Cycle 20",20,17267,"E-28","Alloy 617",314626,"Plate"
143.29,-0.00505,"Qualified",,789.84,"CapPass","Cycle 20",20,17268,"E-28","Alloy 617",314626,"Plate"
143.17,-0.00500,"Qualified",,789.89,"CapPass","Cycle 20",20,17269,"E-28","Alloy 617",314626,"Plate"
143.33,-0.00495,"Qualified",,789.94,"CapPass","Cycle 20",20,17270,"E-28","Alloy 617",314626,"Plate"
143.47,-0.00490,"Qualified",,789.99,"CapPass","Cycle 20",20,17271,"E-28","Alloy 617",314626,"Plate"
143.71,-0.00485,"Qualified",,790.04,"CapPass","Cycle 20",20,17272,"E-28","Alloy 617",314626,"Plate"
143.87,-0.00480,"Qualified",,790.09,"CapPass","Cycle 20",20,17273,"E-28","Alloy 617",314626,"Plate"
144.03,-0.00475,"Qualified",,790.14,"CapPass","Cycle 20",20,17274,"E-28","Alloy 617",314626,"Plate"
144.23,-0.00470,"Qualified",,790.19,"CapPass","Cycle 20",20,17275,"E-28","Alloy 617",314626,"Plate"
144.27,-0.00465,"Qualified",,790.24,"CapPass","Cycle 20",20,17276,"E-28","Alloy 617",314626,"Plate"
144.22,-0.00462,"Qualified",,790.27,"CapPass","Cycle 20",20,17277,"E-28","Alloy 617",314626,"Plate"
144.30,-0.00460,"Qualified",,790.29,"CapPass","Cycle 20",20,17278,"E-28","Alloy 617",314626,"Plate"
144.40,-0.00455,"Qualified",,790.34,"CapPass","Cycle 20",20,17279,"E-28","Alloy 617",314626,"Plate"
144.35,-0.00450,"Qualified",,790.39,"CapPass","Cycle 20",20,17280,"E-28","Alloy 617",314626,"Plate"
144.47,-0.00445,"Qualified",,790.44,"CapPass","Cycle 20",20,17281,"E-28","Alloy 617",314626,"Plate"
144.60,-0.00439,"Qualified",,790.49,"CapPass","Cycle 20",20,17282,"E-28","Alloy 617",314626,"Plate"
144.77,-0.00434,"Qualified",,790.54,"CapPass","Cycle 20",20,17283,"E-28","Alloy 617",314626,"Plate"
144.81,-0.00429,"Qualified",,790.59,"CapPass","Cycle 20",20,17284,"E-28","Alloy 617",314626,"Plate"
144.86,-0.00424,"Qualified",,790.64,"CapPass","Cycle 20",20,17285,"E-28","Alloy 617",314626,"Plate"
144.76,-0.00419,"Qualified",,790.69,"CapPass","Cycle 20",20,17286,"E-28","Alloy 617",314626,"Plate"
144.69,-0.00414,"Qualified",,790.74,"CapPass","Cycle 20",20,17287,"E-28","Alloy 617",314626,"Plate"
144.71,-0.00412,"Qualified",,790.77,"CapPass","Cycle 20",20,17288,"E-28","Alloy 617",314626,"Plate"
144.71,-0.00409,"Qualified",,790.79,"CapPass","Cycle 20",20,17289,"E-28","Alloy 617",314626,"Plate"
144.82,-0.00404,"Qualified",,790.84,"CapPass","Cycle 20",20,17290,"E-28","Alloy 617",314626,"Plate"
144.94,-0.00399,"Qualified",,790.89,"CapPass","Cycle 20",20,17291,"E-28","Alloy 617",314626,"Plate"
144.80,-0.00394,"Qualified",,790.94,"CapPass","Cycle 20",20,17292,"E-28","Alloy 617",314626,"Plate"
144.79,-0.00389,"Qualified",,790.99,"CapPass","Cycle 20",20,17293,"E-28","Alloy 617",314626,"Plate"
144.88,-0.00384,"Qualified",,791.05,"CapPass","Cycle 20",20,17294,"E-28","Alloy 617",314626,"Plate"
145.01,-0.00379,"Qualified",,791.10,"CapPass","Cycle 20",20,17295,"E-28","Alloy 617",314626,"Plate"
145.16,-0.00374,"Qualified",,791.14,"CapPass","Cycle 20",20,17296,"E-28","Alloy 617",314626,"Plate"
145.33,-0.00369,"Qualified",,791.20,"CapPass","Cycle 20",20,17297,"E-28","Alloy 617",314626,"Plate"
145.32,-0.00364,"Qualified",,791.25,"CapPass","Cycle 20",20,17298,"E-28","Alloy 617",314626,"Plate"
145.49,-0.00361,"Qualified",,791.27,"CapPass","Cycle 20",20,17299,"E-28","Alloy 617",314626,"Plate"
145.50,-0.00359,"Qualified",,791.29,"CapPass","Cycle 20",20,17300,"E-28","Alloy 617",314626,"Plate"
145.47,-0.00353,"Qualified",,791.34,"CapPass","Cycle 20",20,17301,"E-28","Alloy 617",314626,"Plate"
145.51,-0.00348,"Qualified",,791.39,"CapPass","Cycle 20",20,17302,"E-28","Alloy 617",314626,"Plate"
145.56,-0.00343,"Qualified",,791.45,"CapPass","Cycle 20",20,17303,"E-28","Alloy 617",314626,"Plate"
145.50,-0.00338,"Qualified",,791.49,"CapPass","Cycle 20",20,17304,"E-28","Alloy 617",314626,"Plate"
145.54,-0.00333,"Qualified",,791.54,"CapPass","Cycle 20",20,17305,"E-28","Alloy 617",314626,"Plate"
145.59,-0.00328,"Qualified",,791.59,"CapPass","Cycle 20",20,17306,"E-28","Alloy 617",314626,"Plate"
145.69,-0.00323,"Qualified",,791.64,"CapPass","Cycle 20",20,17307,"E-28","Alloy 617",314626,"Plate"
145.63,-0.00318,"Qualified",,791.69,"CapPass","Cycle 20",20,17308,"E-28","Alloy 617",314626,"Plate"
145.55,-0.00313,"Qualified",,791.74,"CapPass","Cycle 20",20,17309,"E-28","Alloy 617",314626,"Plate"
145.37,-0.00311,"Qualified",,791.77,"CapPass","Cycle 20",20,17310,"E-28","Alloy 617",314626,"Plate"
145.47,-0.00308,"Qualified",,791.80,"CapPass","Cycle 20",20,17311,"E-28","Alloy 617",314626,"Plate"
145.44,-0.00303,"Qualified",,791.85,"CapPass","Cycle 20",20,17312,"E-28","Alloy 617",314626,"Plate"
145.58,-0.00298,"Qualified",,791.90,"CapPass","Cycle 20",20,17313,"E-28","Alloy 617",314626,"Plate"
145.69,-0.00293,"Qualified",,791.95,"CapPass","Cycle 20",20,17314,"E-28","Alloy 617",314626,"Plate"
145.88,-0.00288,"Qualified",,792.00,"CapPass","Cycle 20",20,17315,"E-28","Alloy 617",314626,"Plate"
146.20,-0.00283,"Qualified",,792.05,"CapPass","Cycle 20",20,17316,"E-28","Alloy 617",314626,"Plate"
146.26,-0.00278,"Qualified",,792.10,"CapPass","Cycle 20",20,17317,"E-28","Alloy 617",314626,"Plate"
146.29,-0.00273,"Qualified",,792.14,"CapPass","Cycle 20",20,17318,"E-28","Alloy 617",314626,"Plate"
146.33,-0.00268,"Qualified",,792.19,"CapPass","Cycle 20",20,17319,"E-28","Alloy 617",314626,"Plate"
146.22,-0.00263,"Qualified",,792.24,"CapPass","Cycle 20",20,17320,"E-28","Alloy 617",314626,"Plate"
146.14,-0.00260,"Qualified",,792.27,"CapPass","Cycle 20",20,17321,"E-28","Alloy 617",314626,"Plate"
146.14,-0.00258,"Qualified",,792.29,"CapPass","Cycle 20",20,17322,"E-28","Alloy 617",314626,"Plate"
145.71,-0.00253,"Qualified",,792.34,"CapPass","Cycle 20",20,17323,"E-28","Alloy 617",314626,"Plate"
145.51,-0.00248,"Qualified",,792.40,"CapPass","Cycle 20",20,17324,"E-28","Alloy 617",314626,"Plate"
145.65,-0.00243,"Qualified",,792.45,"CapPass","Cycle 20",20,17325,"E-28","Alloy 617",314626,"Plate"
146.01,-0.00237,"Qualified",,792.51,"CapPass","Cycle 20",20,17326,"E-28","Alloy 617",314626,"Plate"
146.31,-0.00232,"Qualified",,792.55,"CapPass","Cycle 20",20,17327,"E-28","Alloy 617",314626,"Plate"
146.42,-0.00227,"Qualified",,792.60,"CapPass","Cycle 20",20,17328,"E-28","Alloy 617",314626,"Plate"
146.82,-0.00222,"Qualified",,792.65,"CapPass","Cycle 20",20,17329,"E-28","Alloy 617",314626,"Plate"
146.65,-0.00217,"Qualified",,792.69,"CapPass","Cycle 20",20,17330,"E-28","Alloy 617",314626,"Plate"
146.76,-0.00212,"Qualified",,792.74,"CapPass","Cycle 20",20,17331,"E-28","Alloy 617",314626,"Plate"
146.61,-0.00210,"Qualified",,792.77,"CapPass","Cycle 20",20,17332,"E-28","Alloy 617",314626,"Plate"
146.66,-0.00207,"Qualified",,792.79,"CapPass","Cycle 20",20,17333,"E-28","Alloy 617",314626,"Plate"
146.25,-0.00202,"Qualified",,792.84,"CapPass","Cycle 20",20,17334,"E-28","Alloy 617",314626,"Plate"
145.84,-0.00197,"Qualified",,792.89,"CapPass","Cycle 20",20,17335,"E-28","Alloy 617",314626,"Plate"
145.66,-0.00192,"Qualified",,792.94,"CapPass","Cycle 20",20,17336,"E-28","Alloy 617",314626,"Plate"
145.25,-0.00187,"Qualified",,792.99,"CapPass","Cycle 20",20,17337,"E-28","Alloy 617",314626,"Plate"
145.05,-0.00182,"Qualified",,793.04,"CapPass","Cycle 20",20,17338,"E-28","Alloy 617",314626,"Plate"
144.80,-0.00177,"Qualified",,793.09,"CapPass","Cycle 20",20,17339,"E-28","Alloy 617",314626,"Plate"
144.52,-0.00172,"Qualified",,793.14,"CapPass","Cycle 20",20,17340,"E-28","Alloy 617",314626,"Plate"
144.40,-0.00167,"Qualified",,793.20,"CapPass","Cycle 20",20,17341,"E-28","Alloy 617",314626,"Plate"
144.37,-0.00162,"Qualified",,793.25,"CapPass","Cycle 20",20,17342,"E-28","Alloy 617",314626,"Plate"
144.22,-0.00160,"Qualified",,793.27,"CapPass","Cycle 20",20,17343,"E-28","Alloy 617",314626,"Plate"
144.25,-0.00157,"Qualified",,793.30,"CapPass","Cycle 20",20,17344,"E-28","Alloy 617",314626,"Plate"
144.31,-0.00152,"Qualified",,793.35,"CapPass","Cycle 20",20,17345,"E-28","Alloy 617",314626,"Plate"
144.62,-0.00147,"Qualified",,793.40,"CapPass","Cycle 20",20,17346,"E-28","Alloy 617",314626,"Plate"
144.79,-0.00142,"Qualified",,793.45,"CapPass","Cycle 20",20,17347,"E-28","Alloy 617",314626,"Plate"
144.94,-0.00137,"Qualified",,793.50,"CapPass","Cycle 20",20,17348,"E-28","Alloy 617",314626,"Plate"
145.24,-0.00132,"Qualified",,793.55,"CapPass","Cycle 20",20,17349,"E-28","Alloy 617",314626,"Plate"
145.23,-0.00127,"Qualified",,793.60,"CapPass","Cycle 20",20,17350,"E-28","Alloy 617",314626,"Plate"
145.44,-0.00121,"Qualified",,793.65,"CapPass","Cycle 20",20,17351,"E-28","Alloy 617",314626,"Plate"
145.64,-0.00116,"Qualified",,793.70,"CapPass","Cycle 20",20,17352,"E-28","Alloy 617",314626,"Plate"
146.12,-0.00111,"Qualified",,793.75,"CapPass","Cycle 20",20,17353,"E-28","Alloy 617",314626,"Plate"
145.98,-0.00110,"Qualified",,793.77,"CapPass","Cycle 20",20,17354,"E-28","Alloy 617",314626,"Plate"
146.17,-0.00106,"Qualified",,793.80,"CapPass","Cycle 20",20,17355,"E-28","Alloy 617",314626,"Plate"
146.31,-0.00101,"Qualified",,793.85,"CapPass","Cycle 20",20,17356,"E-28","Alloy 617",314626,"Plate"
146.54,-0.00096,"Qualified",,793.90,"CapPass","Cycle 20",20,17357,"E-28","Alloy 617",314626,"Plate"
146.82,-0.00091,"Qualified",,793.96,"CapPass","Cycle 20",20,17358,"E-28","Alloy 617",314626,"Plate"
147.21,-0.00086,"Qualified",,794.00,"CapPass","Cycle 20",20,17359,"E-28","Alloy 617",314626,"Plate"
147.43,-0.00081,"Qualified",,794.05,"CapPass","Cycle 20",20,17360,"E-28","Alloy 617",314626,"Plate"
147.39,-0.00076,"Qualified",,794.10,"CapPass","Cycle 20",20,17361,"E-28","Alloy 617",314626,"Plate"
147.54,-0.00071,"Qualified",,794.15,"CapPass","Cycle 20",20,17362,"E-28","Alloy 617",314626,"Plate"
147.58,-0.00066,"Qualified",,794.20,"CapPass","Cycle 20",20,17363,"E-28","Alloy 617",314626,"Plate"
147.47,-0.00061,"Qualified",,794.25,"CapPass","Cycle 20",20,17364,"E-28","Alloy 617",314626,"Plate"
147.52,-0.00059,"Qualified",,794.27,"CapPass","Cycle 20",20,17365,"E-28","Alloy 617",314626,"Plate"
147.52,-0.00056,"Qualified",,794.30,"CapPass","Cycle 20",20,17366,"E-28","Alloy 617",314626,"Plate"
147.44,-0.00051,"Qualified",,794.35,"CapPass","Cycle 20",20,17367,"E-28","Alloy 617",314626,"Plate"
147.29,-0.00046,"Qualified",,794.40,"CapPass","Cycle 20",20,17368,"E-28","Alloy 617",314626,"Plate"
147.11,-0.00041,"Qualified",,794.45,"CapPass","Cycle 20",20,17369,"E-28","Alloy 617",314626,"Plate"
147.09,-0.00035,"Qualified",,794.50,"CapPass","Cycle 20",20,17370,"E-28","Alloy 617",314626,"Plate"
146.95,-0.00030,"Qualified",,794.55,"CapPass","Cycle 20",20,17371,"E-28","Alloy 617",314626,"Plate"
146.74,-0.00025,"Qualified",,794.60,"CapPass","Cycle 20",20,17372,"E-28","Alloy 617",314626,"Plate"
146.47,-0.00020,"Qualified",,794.65,"CapPass","Cycle 20",20,17373,"E-28","Alloy 617",314626,"Plate"
146.23,-0.00015,"Qualified",,794.70,"CapPass","Cycle 20",20,17374,"E-28","Alloy 617",314626,"Plate"
146.06,-0.00010,"Qualified",,794.75,"CapPass","Cycle 20",20,17375,"E-28","Alloy 617",314626,"Plate"
145.95,-0.00009,"Qualified",,794.77,"CapPass","Cycle 20",20,17376,"E-28","Alloy 617",314626,"Plate"
145.54,-0.00003,"Qualified",,1955.07,"CapPass","Cycle 50",50,42758,"E-28","Alloy 617",314626,"Plate"
145.35,0.00002,"Qualified",,1955.12,"CapPass","Cycle 50",50,42759,"E-28","Alloy 617",314626,"Plate"
145.04,0.00007,"Qualified",,1955.18,"CapPass","Cycle 50",50,42760,"E-28","Alloy 617",314626,"Plate"
144.90,0.00012,"Qualified",,1955.23,"CapPass","Cycle 50",50,42761,"E-28","Alloy 617",314626,"Plate"
144.81,0.00015,"Qualified",,1955.27,"CapPass","Cycle 50",50,42762,"E-28","Alloy 617",314626,"Plate"
144.80,0.00017,"Qualified",,1955.28,"CapPass","Cycle 50",50,42763,"E-28","Alloy 617",314626,"Plate"
145.18,0.00022,"Qualified",,1955.33,"CapPass","Cycle 50",50,42764,"E-28","Alloy 617",314626,"Plate"
145.33,0.00027,"Qualified",,1955.38,"CapPass","Cycle 50",50,42765,"E-28","Alloy 617",314626,"Plate"
145.50,0.00032,"Qualified",,1955.43,"CapPass","Cycle 50",50,42766,"E-28","Alloy 617",314626,"Plate"
145.51,0.00037,"Qualified",,1955.49,"CapPass","Cycle 50",50,42767,"E-28","Alloy 617",314626,"Plate"
145.69,0.00042,"Qualified",,1955.54,"CapPass","Cycle 50",50,42768,"E-28","Alloy 617",314626,"Plate"
146.00,0.00047,"Qualified",,1955.59,"CapPass","Cycle 50",50,42769,"E-28","Alloy 617",314626,"Plate"
146.23,0.00052,"Qualified",,1955.64,"CapPass","Cycle 50",50,42770,"E-28","Alloy 617",314626,"Plate"
146.46,0.00057,"Qualified",,1955.69,"CapPass","Cycle 50",50,42771,"E-28","Alloy 617",314626,"Plate"
146.58,0.00062,"Qualified",,1955.74,"CapPass","Cycle 50",50,42772,"E-28","Alloy 617",314626,"Plate"
146.60,0.00065,"Qualified",,1955.77,"CapPass","Cycle 50",50,42773,"E-28","Alloy 617",314626,"Plate"
146.87,0.00067,"Qualified",,1955.78,"CapPass","Cycle 50",50,42774,"E-28","Alloy 617",314626,"Plate"
146.80,0.00072,"Qualified",,1955.83,"CapPass","Cycle 50",50,42775,"E-28","Alloy 617",314626,"Plate"
146.73,0.00077,"Qualified",,1955.88,"CapPass","Cycle 50",50,42776,"E-28","Alloy 617",314626,"Plate"
146.90,0.00082,"Qualified",,1955.93,"CapPass","Cycle 50",50,42777,"E-28","Alloy 617",314626,"Plate"
146.75,0.00087,"Qualified",,1955.98,"CapPass","Cycle 50",50,42778,"E-28","Alloy 617",314626,"Plate"
146.83,0.00093,"Qualified",,1956.04,"CapPass","Cycle 50",50,42779,"E-28","Alloy 617",314626,"Plate"
146.95,0.00098,"Qualified",,1956.08,"CapPass","Cycle 50",50,42780,"E-28","Alloy 617",314626,"Plate"
146.95,0.00103,"Qualified",,1956.13,"CapPass","Cycle 50",50,42781,"E-28","Alloy 617",314626,"Plate"
146.72,0.00108,"Qualified",,1956.18,"CapPass","Cycle 50",50,42782,"E-28","Alloy 617",314626,"Plate"
146.85,0.00113,"Qualified",,1956.23,"CapPass","Cycle 50",50,42783,"E-28","Alloy 617",314626,"Plate"
146.50,0.00116,"Qualified",,1956.27,"CapPass","Cycle 50",50,42784,"E-28","Alloy 617",314626,"Plate"
146.65,0.00118,"Qualified",,1956.28,"CapPass","Cycle 50",50,42785,"E-28","Alloy 617",314626,"Plate"
146.54,0.00123,"Qualified",,1956.33,"CapPass","Cycle 50",50,42786,"E-28","Alloy 617",314626,"Plate"
146.49,0.00128,"Qualified",,1956.39,"CapPass","Cycle 50",50,42787,"E-28","Alloy 617",314626,"Plate"
146.48,0.00133,"Qualified",,1956.43,"CapPass","Cycle 50",50,42788,"E-28","Alloy 617",314626,"Plate"
146.20,0.00138,"Qualified",,1956.48,"CapPass","Cycle 50",50,42789,"E-28","Alloy 617",314626,"Plate"
146.18,0.00143,"Qualified",,1956.54,"CapPass","Cycle 50",50,42790,"E-28","Alloy 617",314626,"Plate"
146.28,0.00148,"Qualified",,1956.58,"CapPass","Cycle 50",50,42791,"E-28","Alloy 617",314626,"Plate"
146.14,0.00153,"Qualified",,1956.63,"CapPass","Cycle 50",50,42792,"E-28","Alloy 617",314626,"Plate"
146.06,0.00158,"Qualified",,1956.68,"CapPass","Cycle 50",50,42793,"E-28","Alloy 617",314626,"Plate"
145.88,0.00163,"Qualified",,1956.74,"CapPass","Cycle 50",50,42794,"E-28","Alloy 617",314626,"Plate"
145.70,0.00166,"Qualified",,1956.77,"CapPass","Cycle 50",50,42795,"E-28","Alloy 617",314626,"Plate"
145.80,0.00168,"Qualified",,1956.79,"CapPass","Cycle 50",50,42796,"E-28","Alloy 617",314626,"Plate"
145.84,0.00173,"Qualified",,1956.84,"CapPass","Cycle 50",50,42797,"E-28","Alloy 617",314626,"Plate"
146.08,0.00178,"Qualified",,1956.90,"CapPass","Cycle 50",50,42798,"E-28","Alloy 617",314626,"Plate"
146.46,0.00183,"Qualified",,1956.95,"CapPass","Cycle 50",50,42799,"E-28","Alloy 617",314626,"Plate"
146.84,0.00188,"Qualified",,1957.00,"CapPass","Cycle 50",50,42800,"E-28","Alloy 617",314626,"Plate"
147.19,0.00194,"Qualified",,1957.04,"CapPass","Cycle 50",50,42801,"E-28","Alloy 617",314626,"Plate"
147.43,0.00199,"Qualified",,1957.09,"CapPass","Cycle 50",50,42802,"E-28","Alloy 617",314626,"Plate"
147.85,0.00204,"Qualified",,1957.14,"CapPass","Cycle 50",50,42803,"E-28","Alloy 617",314626,"Plate"
147.85,0.00209,"Qualified",,1957.19,"CapPass","Cycle 50",50,42804,"E-28","Alloy 617",314626,"Plate"
147.92,0.00214,"Qualified",,1957.24,"CapPass","Cycle 50",50,42805,"E-28","Alloy 617",314626,"Plate"
147.91,0.00216,"Qualified",,1957.27,"CapPass","Cycle 50",50,42806,"E-28","Alloy 617",314626,"Plate"
148.00,0.00219,"Qualified",,1957.29,"CapPass","Cycle 50",50,42807,"E-28","Alloy 617",314626,"Plate"
147.79,0.00224,"Qualified",,1957.34,"CapPass","Cycle 50",50,42808,"E-28","Alloy 617",314626,"Plate"
147.65,0.00229,"Qualified",,1957.39,"CapPass","Cycle 50",50,42809,"E-28","Alloy 617",314626,"Plate"
147.53,0.00234,"Qualified",,1957.44,"CapPass","Cycle 50",50,42810,"E-28","Alloy 617",314626,"Plate"
147.35,0.00239,"Qualified",,1957.49,"CapPass","Cycle 50",50,42811,"E-28","Alloy 617",314626,"Plate"
147.03,0.00244,"Qualified",,1957.54,"CapPass","Cycle 50",50,42812,"E-28","Alloy 617",314626,"Plate"
146.83,0.00249,"Qualified",,1957.58,"CapPass","Cycle 50",50,42813,"E-28","Alloy 617",314626,"Plate"
146.62,0.00254,"Qualified",,1957.63,"CapPass","Cycle 50",50,42814,"E-28","Alloy 617",314626,"Plate"
146.27,0.00259,"Qualified",,1957.69,"CapPass","Cycle 50",50,42815,"E-28","Alloy 617",314626,"Plate"
145.89,0.00264,"Qualified",,1957.74,"CapPass","Cycle 50",50,42816,"E-28","Alloy 617",314626,"Plate"
145.88,0.00266,"Qualified",,1957.77,"CapPass","Cycle 50",50,42817,"E-28","Alloy 617",314626,"Plate"
145.73,0.00269,"Qualified",,1957.80,"CapPass","Cycle 50",50,42818,"E-28","Alloy 617",314626,"Plate"
145.91,0.00274,"Qualified",,1957.85,"CapPass","Cycle 50",50,42819,"E-28","Alloy 617",314626,"Plate"
146.40,0.00279,"Qualified",,1957.90,"CapPass","Cycle 50",50,42820,"E-28","Alloy 617",314626,"Plate"
146.91,0.00284,"Qualified",,1957.95,"CapPass","Cycle 50",50,42821,"E-28","Alloy 617",314626,"Plate"
147.25,0.00289,"Qualified",,1958.00,"CapPass","Cycle 50",50,42822,"E-28","Alloy 617",314626,"Plate"
147.88,0.00294,"Qualified",,1958.05,"CapPass","Cycle 50",50,42823,"E-28","Alloy 617",314626,"Plate"
147.99,0.00299,"Qualified",,1958.10,"CapPass","Cycle 50",50,42824,"E-28","Alloy 617",314626,"Plate"
148.36,0.00304,"Qualified",,1958.15,"CapPass","Cycle 50",50,42825,"E-28","Alloy 617",314626,"Plate"
148.52,0.00309,"Qualified",,1958.20,"CapPass","Cycle 50",50,42826,"E-28","Alloy 617",314626,"Plate"
148.53,0.00315,"Qualified",,1958.25,"CapPass","Cycle 50",50,42827,"E-28","Alloy 617",314626,"Plate"
148.54,0.00317,"Qualified",,1958.27,"CapPass","Cycle 50",50,42828,"E-28","Alloy 617",314626,"Plate"
148.68,0.00320,"Qualified",,1958.29,"CapPass","Cycle 50",50,42829,"E-28","Alloy 617",314626,"Plate"
148.52,0.00325,"Qualified",,1958.34,"CapPass","Cycle 50",50,42830,"E-28","Alloy 617",314626,"Plate"
148.40,0.00330,"Qualified",,1958.39,"CapPass","Cycle 50",50,42831,"E-28","Alloy 617",314626,"Plate"
148.23,0.00335,"Qualified",,1958.44,"CapPass","Cycle 50",50,42832,"E-28","Alloy 617",314626,"Plate"
147.90,0.00340,"Qualified",,1958.49,"CapPass","Cycle 50",50,42833,"E-28","Alloy 617",314626,"Plate"
147.64,0.00345,"Qualified",,1958.55,"CapPass","Cycle 50",50,42834,"E-28","Alloy 617",314626,"Plate"
147.72,0.00350,"Qualified",,1958.60,"CapPass","Cycle 50",50,42835,"E-28","Alloy 617",314626,"Plate"
148.13,0.00355,"Qualified",,1958.66,"CapPass","Cycle 50",50,42836,"E-28","Alloy 617",314626,"Plate"
148.47,0.00360,"Qualified",,1958.71,"CapPass","Cycle 50",50,42837,"E-28","Alloy 617",314626,"Plate"
149.03,0.00365,"Qualified",,1958.76,"CapPass","Cycle 50",50,42838,"E-28","Alloy 617",314626,"Plate"
149.05,0.00366,"Qualified",,1958.77,"CapPass","Cycle 50",50,42839,"E-28","Alloy 617",314626,"Plate"
149.51,0.00370,"Qualified",,1958.80,"CapPass","Cycle 50",50,42840,"E-28","Alloy 617",314626,"Plate"
150.06,0.00375,"Qualified",,1958.85,"CapPass","Cycle 50",50,42841,"E-28","Alloy 617",314626,"Plate"
150.00,0.00380,"Qualified",,1958.90,"CapPass","Cycle 50",50,42842,"E-28","Alloy 617",314626,"Plate"
150.09,0.00385,"Qualified",,1958.95,"CapPass","Cycle 50",50,42843,"E-28","Alloy 617",314626,"Plate"
149.97,0.00390,"Qualified",,1959.00,"CapPass","Cycle 50",50,42844,"E-28","Alloy 617",314626,"Plate"
149.98,0.00395,"Qualified",,1959.04,"CapPass","Cycle 50",50,42845,"E-28","Alloy 617",314626,"Plate"
149.80,0.00400,"Qualified",,1959.09,"CapPass","Cycle 50",50,42846,"E-28","Alloy 617",314626,"Plate"
149.40,0.00405,"Qualified",,1959.14,"CapPass","Cycle 50",50,42847,"E-28","Alloy 617",314626,"Plate"
149.04,0.00410,"Qualified",,1959.19,"CapPass","Cycle 50",50,42848,"E-28","Alloy 617",314626,"Plate"
148.70,0.00415,"Qualified",,1959.24,"CapPass","Cycle 50",50,42849,"E-28","Alloy 617",314626,"Plate"
148.44,0.00418,"Qualified",,1959.27,"CapPass","Cycle 50",50,42850,"E-28","Alloy 617",314626,"Plate"
148.39,0.00420,"Qualified",,1959.29,"CapPass","Cycle 50",50,42851,"E-28","Alloy 617",314626,"Plate"
148.07,0.00425,"Qualified",,1959.34,"CapPass","Cycle 50",50,42852,"E-28","Alloy 617",314626,"Plate"
147.87,0.00431,"Qualified",,1959.40,"CapPass","Cycle 50",50,42853,"E-28","Alloy 617",314626,"Plate"
147.62,0.00436,"Qualified",,1959.45,"CapPass","Cycle 50",50,42854,"E-28","Alloy 617",314626,"Plate"
147.59,0.00441,"Qualified",,1959.50,"CapPass","Cycle 50",50,42855,"E-28","Alloy 617",314626,"Plate"
147.63,0.00446,"Qualified",,1959.55,"CapPass","Cycle 50",50,42856,"E-28","Alloy 617",314626,"Plate"
147.79,0.00451,"Qualified",,1959.60,"CapPass","Cycle 50",50,42857,"E-28","Alloy 617",314626,"Plate"
147.96,0.00456,"Qualified",,1959.65,"CapPass","Cycle 50",50,42858,"E-28","Alloy 617",314626,"Plate"
148.15,0.00461,"Qualified",,1959.70,"CapPass","Cycle 50",50,42859,"E-28","Alloy 617",314626,"Plate"
148.27,0.00466,"Qualified",,1959.75,"CapPass","Cycle 50",50,42860,"E-28","Alloy 617",314626,"Plate"
148.33,0.00467,"Qualified",,1959.77,"CapPass","Cycle 50",50,42861,"E-28","Alloy 617",314626,"Plate"
148.44,0.00471,"Qualified",,1959.80,"CapPass","Cycle 50",50,42862,"E-28","Alloy 617",314626,"Plate"
148.43,0.00476,"Qualified",,1959.85,"CapPass","Cycle 50",50,42863,"E-28","Alloy 617",314626,"Plate"
148.61,0.00481,"Qualified",,1959.90,"CapPass","Cycle 50",50,42864,"E-28","Alloy 617",314626,"Plate"
148.40,0.00486,"Qualified",,1959.95,"CapPass","Cycle 50",50,42865,"E-28","Alloy 617",314626,"Plate"
148.29,0.00491,"Qualified",,1960.00,"CapPass","Cycle 50",50,42866,"E-28","Alloy 617",314626,"Plate"
148.12,0.00496,"Qualified",,1960.05,"CapPass","Cycle 50",50,42867,"E-28","Alloy 617",314626,"Plate"
148.11,0.00501,"Qualified",,1960.11,"CapPass","Cycle 50",50,42868,"E-28","Alloy 617",314626,"Plate"
148.11,0.00506,"Qualified",,1960.16,"CapPass","Cycle 50",50,42869,"E-28","Alloy 617",314626,"Plate"
148.32,0.00511,"Qualified",,1960.21,"CapPass","Cycle 50",50,42870,"E-28","Alloy 617",314626,"Plate"
148.34,0.00516,"Qualified",,1960.26,"CapPass","Cycle 50",50,42871,"E-28","Alloy 617",314626,"Plate"
148.45,0.00517,"Qualified",,1960.27,"CapPass","Cycle 50",50,42872,"E-28","Alloy 617",314626,"Plate"
148.46,0.00521,"Qualified",,1960.30,"CapPass","Cycle 50",50,42873,"E-28","Alloy 617",314626,"Plate"
148.38,0.00527,"Qualified",,1960.35,"CapPass","Cycle 50",50,42874,"E-28","Alloy 617",314626,"Plate"
148.28,0.00532,"Qualified",,1960.40,"CapPass","Cycle 50",50,42875,"E-28","Alloy 617",314626,"Plate"
148.11,0.00537,"Qualified",,1960.45,"CapPass","Cycle 50",50,42876,"E-28","Alloy 617",314626,"Plate"
147.93,0.00542,"Qualified",,1960.50,"CapPass","Cycle 50",50,42877,"E-28","Alloy 617",314626,"Plate"
147.55,0.00547,"Qualified",,1960.55,"CapPass","Cycle 50",50,42878,"E-28","Alloy 617",314626,"Plate"
147.48,0.00552,"Qualified",,1960.60,"CapPass","Cycle 50",50,42879,"E-28","Alloy 617",314626,"Plate"
147.36,0.00557,"Qualified",,1960.66,"CapPass","Cycle 50",50,42880,"E-28","Alloy 617",314626,"Plate"
147.32,0.00562,"Qualified",,1960.71,"CapPass","Cycle 50",50,42881,"E-28","Alloy 617",314626,"Plate"
147.30,0.00567,"Qualified",,1960.76,"CapPass","Cycle 50",50,42882,"E-28","Alloy 617",314626,"Plate"
147.15,0.00568,"Qualified",,1960.77,"CapPass","Cycle 50",50,42883,"E-28","Alloy 617",314626,"Plate"
147.15,0.00572,"Qualified",,1960.81,"CapPass","Cycle 50",50,42884,"E-28","Alloy 617",314626,"Plate"
147.20,0.00577,"Qualified",,1960.86,"CapPass","Cycle 50",50,42885,"E-28","Alloy 617",314626,"Plate"
147.66,0.00582,"Qualified",,1960.92,"CapPass","Cycle 50",50,42886,"E-28","Alloy 617",314626,"Plate"
147.96,0.00587,"Qualified",,1960.97,"CapPass","Cycle 50",50,42887,"E-28","Alloy 617",314626,"Plate"
147.99,0.00592,"Qualified",,1961.01,"CapPass","Cycle 50",50,42888,"E-28","Alloy 617",314626,"Plate"
148.26,0.00597,"Qualified",,1961.06,"CapPass","Cycle 50",50,42889,"E-28","Alloy 617",314626,"Plate"
148.54,0.00602,"Qualified",,1961.11,"CapPass","Cycle 50",50,42890,"E-28","Alloy 617",314626,"Plate"
148.59,0.00607,"Qualified",,1961.16,"CapPass","Cycle 50",50,42891,"E-28","Alloy 617",314626,"Plate"
148.56,0.00612,"Qualified",,1961.21,"CapPass","Cycle 50",50,42892,"E-28","Alloy 617",314626,"Plate"
148.47,0.00617,"Qualified",,1961.26,"CapPass","Cycle 50",50,42893,"E-28","Alloy 617",314626,"Plate"
148.35,0.00618,"Qualified",,1961.27,"CapPass","Cycle 50",50,42894,"E-28","Alloy 617",314626,"Plate"
148.15,0.00622,"Qualified",,1961.31,"CapPass","Cycle 50",50,42895,"E-28","Alloy 617",314626,"Plate"
148.07,0.00627,"Qualified",,1961.36,"CapPass","Cycle 50",50,42896,"E-28","Alloy 617",314626,"Plate"
148.18,0.00633,"Qualified",,1961.41,"CapPass","Cycle 50",50,42897,"E-28","Alloy 617",314626,"Plate"
148.19,0.00638,"Qualified",,1961.46,"CapPass","Cycle 50",50,42898,"E-28","Alloy 617",314626,"Plate"
148.34,0.00643,"Qualified",,1961.51,"CapPass","Cycle 50",50,42899,"E-28","Alloy 617",314626,"Plate"
148.27,0.00648,"Qualified",,1961.56,"CapPass","Cycle 50",50,42900,"E-28","Alloy 617",314626,"Plate"
148.40,0.00653,"Qualified",,1961.61,"CapPass","Cycle 50",50,42901,"E-28","Alloy 617",314626,"Plate"
148.50,0.00658,"Qualified",,1961.67,"CapPass","Cycle 50",50,42902,"E-28","Alloy 617",314626,"Plate"
148.75,0.00663,"Qualified",,1961.72,"CapPass","Cycle 50",50,42903,"E-28","Alloy 617",314626,"Plate"
148.67,0.00668,"Qualified",,1961.77,"CapPass","Cycle 50",50,42904,"E-28","Alloy 617",314626,"Plate"
148.74,0.00673,"Qualified",,1961.82,"CapPass","Cycle 50",50,42905,"E-28","Alloy 617",314626,"Plate"
148.80,0.00678,"Qualified",,1961.86,"CapPass","Cycle 50",50,42906,"E-28","Alloy 617",314626,"Plate"
148.78,0.00683,"Qualified",,1961.91,"CapPass","Cycle 50",50,42907,"E-28","Alloy 617",314626,"Plate"
148.77,0.00688,"Qualified",,1961.96,"CapPass","Cycle 50",50,42908,"E-28","Alloy 617",314626,"Plate"
148.66,0.00693,"Qualified",,1962.01,"CapPass","Cycle 50",50,42909,"E-28","Alloy 617",314626,"Plate"
148.78,0.00698,"Qualified",,1962.07,"CapPass","Cycle 50",50,42910,"E-28","Alloy 617",314626,"Plate"
148.71,0.00703,"Qualified",,1962.12,"CapPass","Cycle 50",50,42911,"E-28","Alloy 617",314626,"Plate"
148.56,0.00708,"Qualified",,1962.17,"CapPass","Cycle 50",50,42912,"E-28","Alloy 617",314626,"Plate"
148.57,0.00713,"Qualified",,1962.22,"CapPass","Cycle 50",50,42913,"E-28","Alloy 617",314626,"Plate"
148.71,0.00718,"Qualified",,1962.27,"CapPass","Cycle 50",50,42914,"E-28","Alloy 617",314626,"Plate"
148.70,0.00718,"Qualified",,1962.27,"CapPass","Cycle 50",50,42915,"E-28","Alloy 617",314626,"Plate"
148.79,0.00723,"Qualified",,1962.32,"CapPass","Cycle 50",50,42916,"E-28","Alloy 617",314626,"Plate"
148.81,0.00729,"Qualified",,1962.37,"CapPass","Cycle 50",50,42917,"E-28","Alloy 617",314626,"Plate"
148.86,0.00734,"Qualified",,1962.42,"CapPass","Cycle 50",50,42918,"E-28","Alloy 617",314626,"Plate"
149.06,0.00739,"Qualified",,1962.47,"CapPass","Cycle 50",50,42919,"E-28","Alloy 617",314626,"Plate"
149.08,0.00744,"Qualified",,1962.52,"CapPass","Cycle 50",50,42920,"E-28","Alloy 617",314626,"Plate"
149.03,0.00749,"Qualified",,1962.57,"CapPass","Cycle 50",50,42921,"E-28","Alloy 617",314626,"Plate"
148.83,0.00754,"Qualified",,1962.62,"CapPass","Cycle 50",50,42922,"E-28","Alloy 617",314626,"Plate"
148.63,0.00759,"Qualified",,1962.67,"CapPass","Cycle 50",50,42923,"E-28","Alloy 617",314626,"Plate"
148.64,0.00764,"Qualified",,1962.72,"CapPass","Cycle 50",50,42924,"E-28","Alloy 617",314626,"Plate"
148.65,0.00768,"Qualified",,1962.77,"CapPass","Cycle 50",50,42925,"E-28","Alloy 617",314626,"Plate"
148.82,0.00769,"Qualified",,1962.78,"CapPass","Cycle 50",50,42926,"E-28","Alloy 617",314626,"Plate"
148.97,0.00774,"Qualified",,1962.83,"CapPass","Cycle 50",50,42927,"E-28","Alloy 617",314626,"Plate"
149.15,0.00779,"Qualified",,1962.88,"CapPass","Cycle 50",50,42928,"E-28","Alloy 617",314626,"Plate"
149.17,0.00784,"Qualified",,1962.93,"CapPass","Cycle 50",50,42929,"E-28","Alloy 617",314626,"Plate"
149.27,0.00789,"Qualified",,1962.98,"CapPass","Cycle 50",50,42930,"E-28","Alloy 617",314626,"Plate"
149.48,0.00794,"Qualified",,1963.03,"CapPass","Cycle 50",50,42931,"E-28","Alloy 617",314626,"Plate"
149.72,0.00799,"Qualified",,1963.08,"CapPass","Cycle 50",50,42932,"E-28","Alloy 617",314626,"Plate"
149.99,0.00804,"Qualified",,1963.13,"CapPass","Cycle 50",50,42933,"E-28","Alloy 617",314626,"Plate"
150.17,0.00809,"Qualified",,1963.18,"CapPass","Cycle 50",50,42934,"E-28","Alloy 617",314626,"Plate"
150.42,0.00814,"Qualified",,1963.22,"CapPass","Cycle 50",50,42935,"E-28","Alloy 617",314626,"Plate"
150.44,0.00818,"Qualified",,1963.27,"CapPass","Cycle 50",50,42936,"E-28","Alloy 617",314626,"Plate"
150.42,0.00819,"Qualified",,1963.27,"CapPass","Cycle 50",50,42937,"E-28","Alloy 617",314626,"Plate"
150.24,0.00824,"Qualified",,1963.32,"CapPass","Cycle 50",50,42938,"E-28","Alloy 617",314626,"Plate"
150.11,0.00829,"Qualified",,1963.37,"CapPass","Cycle 50",50,42939,"E-28","Alloy 617",314626,"Plate"
149.99,0.00834,"Qualified",,1963.42,"CapPass","Cycle 50",50,42940,"E-28","Alloy 617",314626,"Plate"
149.95,0.00840,"Qualified",,1963.48,"CapPass","Cycle 50",50,42941,"E-28","Alloy 617",314626,"Plate"
149.92,0.00845,"Qualified",,1963.52,"CapPass","Cycle 50",50,42942,"E-28","Alloy 617",314626,"Plate"
149.69,0.00850,"Qualified",,1963.58,"CapPass","Cycle 50",50,42943,"E-28","Alloy 617",314626,"Plate"
149.57,0.00855,"Qualified",,1963.62,"CapPass","Cycle 50",50,42944,"E-28","Alloy 617",314626,"Plate"
149.45,0.00860,"Qualified",,1963.67,"CapPass","Cycle 50",50,42945,"E-28","Alloy 617",314626,"Plate"
149.18,0.00865,"Qualified",,1963.73,"CapPass","Cycle 50",50,42946,"E-28","Alloy 617",314626,"Plate"
149.16,0.00869,"Qualified",,1963.77,"CapPass","Cycle 50",50,42947,"E-28","Alloy 617",314626,"Plate"
148.97,0.00870,"Qualified",,1963.78,"CapPass","Cycle 50",50,42948,"E-28","Alloy 617",314626,"Plate"
148.85,0.00875,"Qualified",,1963.83,"CapPass","Cycle 50",50,42949,"E-28","Alloy 617",314626,"Plate"
148.93,0.00880,"Qualified",,1963.88,"CapPass","Cycle 50",50,42950,"E-28","Alloy 617",314626,"Plate"
148.95,0.00885,"Qualified",,1963.93,"CapPass","Cycle 50",50,42951,"E-28","Alloy 617",314626,"Plate"
148.94,0.00890,"Qualified",,1963.97,"CapPass","Cycle 50",50,42952,"E-28","Alloy 617",314626,"Plate"
148.51,0.00895,"Qualified",,1964.02,"CapPass","Cycle 50",50,42953,"E-28","Alloy 617",314626,"Plate"
148.27,0.00900,"Qualified",,1964.07,"CapPass","Cycle 50",50,42954,"E-28","Alloy 617",314626,"Plate"
147.89,0.00905,"Qualified",,1964.13,"CapPass","Cycle 50",50,42955,"E-28","Alloy 617",314626,"Plate"
147.92,0.00910,"Qualified",,1964.18,"CapPass","Cycle 50",50,42956,"E-28","Alloy 617",314626,"Plate"
147.93,0.00915,"Qualified",,1964.23,"CapPass","Cycle 50",50,42957,"E-28","Alloy 617",314626,"Plate"
148.05,0.00918,"Qualified",,1964.27,"CapPass","Cycle 50",50,42958,"E-28","Alloy 617",314626,"Plate"
148.08,0.00920,"Qualified",,1964.28,"CapPass","Cycle 50",50,42959,"E-28","Alloy 617",314626,"Plate"
148.14,0.00925,"Qualified",,1964.33,"CapPass","Cycle 50",50,42960,"E-28","Alloy 617",314626,"Plate"
148.48,0.00930,"Qualified",,1964.38,"CapPass","Cycle 50",50,42961,"E-28","Alloy 617",314626,"Plate"
148.51,0.00935,"Qualified",,1964.43,"CapPass","Cycle 50",50,42962,"E-28","Alloy 617",314626,"Plate"
148.59,0.00940,"Qualified",,1964.49,"CapPass","Cycle 50",50,42963,"E-28","Alloy 617",314626,"Plate"
148.86,0.00945,"Qualified",,1964.53,"CapPass","Cycle 50",50,42964,"E-28","Alloy 617",314626,"Plate"
149.16,0.00950,"Qualified",,1964.58,"CapPass","Cycle 50",50,42965,"E-28","Alloy 617",314626,"Plate"
149.04,0.00955,"Qualified",,1964.63,"CapPass","Cycle 50",50,42966,"E-28","Alloy 617",314626,"Plate"
148.96,0.00960,"Qualified",,1964.68,"CapPass","Cycle 50",50,42967,"E-28","Alloy 617",314626,"Plate"
148.77,0.00966,"Qualified",,1964.73,"CapPass","Cycle 50",50,42968,"E-28","Alloy 617",314626,"Plate"
148.90,0.00969,"Qualified",,1964.77,"CapPass","Cycle 50",50,42969,"E-28","Alloy 617",314626,"Plate"
148.64,0.00971,"Qualified",,1964.78,"CapPass","Cycle 50",50,42970,"E-28","Alloy 617",314626,"Plate"
148.36,0.00976,"Qualified",,1964.83,"CapPass","Cycle 50",50,42971,"E-28","Alloy 617",314626,"Plate"
148.16,0.00981,"Qualified",,1964.88,"CapPass","Cycle 50",50,42972,"E-28","Alloy 617",314626,"Plate"
147.90,0.00986,"Qualified",,1964.93,"CapPass","Cycle 50",50,42973,"E-28","Alloy 617",314626,"Plate"
147.77,0.00991,"Qualified",,1964.98,"CapPass","Cycle 50",50,42974,"E-28","Alloy 617",314626,"Plate"
147.50,0.00996,"Qualified",,1965.03,"CapPass","Cycle 50",50,42975,"E-28","Alloy 617",314626,"Plate"
147.48,0.01001,"Qualified",,1965.08,"CapPass","Cycle 50",50,42976,"E-28","Alloy 617",314626,"Plate"
145.01,0.01006,"Qualified",,1965.14,"CapPass","Cycle 50",50,42977,"E-28","Alloy 617",314626,"Plate"
125.80,0.01003,"Qualified",,1965.27,"CapPass","Cycle 50",50,42978,"E-28","Alloy 617",314626,"Plate"
121.00,0.01001,"Qualified",,1965.29,"CapPass","Cycle 50",50,42979,"E-28","Alloy 617",314626,"Plate"
112.39,0.00996,"Qualified",,1965.32,"CapPass","Cycle 50",50,42980,"E-28","Alloy 617",314626,"Plate"
104.94,0.00991,"Qualified",,1965.36,"CapPass","Cycle 50",50,42981,"E-28","Alloy 617",314626,"Plate"
97.86,0.00986,"Qualified",,1965.39,"CapPass","Cycle 50",50,42982,"E-28","Alloy 617",314626,"Plate"
91.19,0.00980,"Qualified",,1965.43,"CapPass","Cycle 50",50,42983,"E-28","Alloy 617",314626,"Plate"
84.84,0.00975,"Qualified",,1965.46,"CapPass","Cycle 50",50,42984,"E-28","Alloy 617",314626,"Plate"
