Repository: js-molina/fatigue-A617

File: data/950C/Strain rate 0.001/2.0% strain/HTM_A19_Cycles_J5.csv (part 11 of 20)
"Stress Mpa","Strain","Qual State","Qual Exceptions","Elapsed Time Sec","Data State","Cycle Label","Cycle","Count","Sample","Alloy","Heat","Material_Form"
139.68,-0.00171,"Qualified",,793.20,"CapPass","Cycle 20",20,16956,"J-5","Alloy 617",314626,"Plate"
139.93,-0.00166,"Qualified",,793.25,"CapPass","Cycle 20",20,16957,"J-5","Alloy 617",314626,"Plate"
140.01,-0.00161,"Qualified",,793.30,"CapPass","Cycle 20",20,16958,"J-5","Alloy 617",314626,"Plate"
140.18,-0.00160,"Qualified",,793.31,"CapPass","Cycle 20",20,16959,"J-5","Alloy 617",314626,"Plate"
140.20,-0.00155,"Qualified",,793.35,"CapPass","Cycle 20",20,16960,"J-5","Alloy 617",314626,"Plate"
140.29,-0.00150,"Qualified",,793.40,"CapPass","Cycle 20",20,16961,"J-5","Alloy 617",314626,"Plate"
140.48,-0.00145,"Qualified",,793.45,"CapPass","Cycle 20",20,16962,"J-5","Alloy 617",314626,"Plate"
140.62,-0.00140,"Qualified",,793.50,"CapPass","Cycle 20",20,16963,"J-5","Alloy 617",314626,"Plate"
140.63,-0.00135,"Qualified",,793.55,"CapPass","Cycle 20",20,16964,"J-5","Alloy 617",314626,"Plate"
140.51,-0.00129,"Qualified",,793.61,"CapPass","Cycle 20",20,16965,"J-5","Alloy 617",314626,"Plate"
140.40,-0.00124,"Qualified",,793.66,"CapPass","Cycle 20",20,16966,"J-5","Alloy 617",314626,"Plate"
140.34,-0.00119,"Qualified",,793.71,"CapPass","Cycle 20",20,16967,"J-5","Alloy 617",314626,"Plate"
140.20,-0.00114,"Qualified",,793.76,"CapPass","Cycle 20",20,16968,"J-5","Alloy 617",314626,"Plate"
140.16,-0.00110,"Qualified",,793.81,"CapPass","Cycle 20",20,16969,"J-5","Alloy 617",314626,"Plate"
140.06,-0.00108,"Qualified",,793.81,"CapPass","Cycle 20",20,16970,"J-5","Alloy 617",314626,"Plate"
140.06,-0.00103,"Qualified",,793.87,"CapPass","Cycle 20",20,16971,"J-5","Alloy 617",314626,"Plate"
140.05,-0.00098,"Qualified",,793.92,"CapPass","Cycle 20",20,16972,"J-5","Alloy 617",314626,"Plate"
140.10,-0.00093,"Qualified",,793.96,"CapPass","Cycle 20",20,16973,"J-5","Alloy 617",314626,"Plate"
139.92,-0.00088,"Qualified",,794.02,"CapPass","Cycle 20",20,16974,"J-5","Alloy 617",314626,"Plate"
139.79,-0.00083,"Qualified",,794.08,"CapPass","Cycle 20",20,16975,"J-5","Alloy 617",314626,"Plate"
139.86,-0.00077,"Qualified",,794.13,"CapPass","Cycle 20",20,16976,"J-5","Alloy 617",314626,"Plate"
139.82,-0.00072,"Qualified",,794.18,"CapPass","Cycle 20",20,16977,"J-5","Alloy 617",314626,"Plate"
140.06,-0.00067,"Qualified",,794.23,"CapPass","Cycle 20",20,16978,"J-5","Alloy 617",314626,"Plate"
140.25,-0.00062,"Qualified",,794.28,"CapPass","Cycle 20",20,16979,"J-5","Alloy 617",314626,"Plate"
140.48,-0.00059,"Qualified",,794.31,"CapPass","Cycle 20",20,16980,"J-5","Alloy 617",314626,"Plate"
140.42,-0.00056,"Qualified",,794.33,"CapPass","Cycle 20",20,16981,"J-5","Alloy 617",314626,"Plate"
140.34,-0.00051,"Qualified",,794.38,"CapPass","Cycle 20",20,16982,"J-5","Alloy 617",314626,"Plate"
140.20,-0.00046,"Qualified",,794.43,"CapPass","Cycle 20",20,16983,"J-5","Alloy 617",314626,"Plate"
140.01,-0.00041,"Qualified",,794.48,"CapPass","Cycle 20",20,16984,"J-5","Alloy 617",314626,"Plate"
139.90,-0.00036,"Qualified",,794.53,"CapPass","Cycle 20",20,16985,"J-5","Alloy 617",314626,"Plate"
139.87,-0.00031,"Qualified",,794.58,"CapPass","Cycle 20",20,16986,"J-5","Alloy 617",314626,"Plate"
139.93,-0.00026,"Qualified",,794.63,"CapPass","Cycle 20",20,16987,"J-5","Alloy 617",314626,"Plate"
140.02,-0.00021,"Qualified",,794.70,"CapPass","Cycle 20",20,16988,"J-5","Alloy 617",314626,"Plate"
140.18,-0.00016,"Qualified",,794.73,"CapPass","Cycle 20",20,16989,"J-5","Alloy 617",314626,"Plate"
140.23,-0.00011,"Qualified",,794.80,"CapPass","Cycle 20",20,16990,"J-5","Alloy 617",314626,"Plate"
140.39,-0.00010,"Qualified",,794.81,"CapPass","Cycle 20",20,16991,"J-5","Alloy 617",314626,"Plate"
140.44,-0.00006,"Qualified",,794.83,"CapPass","Cycle 20",20,16992,"J-5","Alloy 617",314626,"Plate"
138.83,-0.00005,"Qualified",,1955.10,"CapPass","Cycle 50",50,41804,"J-5","Alloy 617",314626,"Plate"
138.74,0.00000,"Qualified",,1955.15,"CapPass","Cycle 50",50,41805,"J-5","Alloy 617",314626,"Plate"
138.52,0.00005,"Qualified",,1955.20,"CapPass","Cycle 50",50,41806,"J-5","Alloy 617",314626,"Plate"
138.29,0.00010,"Qualified",,1955.24,"CapPass","Cycle 50",50,41807,"J-5","Alloy 617",314626,"Plate"
137.80,0.00015,"Qualified",,1955.31,"CapPass","Cycle 50",50,41808,"J-5","Alloy 617",314626,"Plate"
137.88,0.00016,"Qualified",,1955.31,"CapPass","Cycle 50",50,41809,"J-5","Alloy 617",314626,"Plate"
137.55,0.00020,"Qualified",,1955.36,"CapPass","Cycle 50",50,41810,"J-5","Alloy 617",314626,"Plate"
137.52,0.00026,"Qualified",,1955.41,"CapPass","Cycle 50",50,41811,"J-5","Alloy 617",314626,"Plate"
137.64,0.00031,"Qualified",,1955.47,"CapPass","Cycle 50",50,41812,"J-5","Alloy 617",314626,"Plate"
137.71,0.00036,"Qualified",,1955.52,"CapPass","Cycle 50",50,41813,"J-5","Alloy 617",314626,"Plate"
137.90,0.00041,"Qualified",,1955.56,"CapPass","Cycle 50",50,41814,"J-5","Alloy 617",314626,"Plate"
138.02,0.00046,"Qualified",,1955.62,"CapPass","Cycle 50",50,41815,"J-5","Alloy 617",314626,"Plate"
138.10,0.00051,"Qualified",,1955.67,"CapPass","Cycle 50",50,41816,"J-5","Alloy 617",314626,"Plate"
138.25,0.00057,"Qualified",,1955.72,"CapPass","Cycle 50",50,41817,"J-5","Alloy 617",314626,"Plate"
138.30,0.00062,"Qualified",,1955.77,"CapPass","Cycle 50",50,41818,"J-5","Alloy 617",314626,"Plate"
138.45,0.00066,"Qualified",,1955.81,"CapPass","Cycle 50",50,41819,"J-5","Alloy 617",314626,"Plate"
138.38,0.00067,"Qualified",,1955.82,"CapPass","Cycle 50",50,41820,"J-5","Alloy 617",314626,"Plate"
138.46,0.00072,"Qualified",,1955.87,"CapPass","Cycle 50",50,41821,"J-5","Alloy 617",314626,"Plate"
138.47,0.00077,"Qualified",,1955.92,"CapPass","Cycle 50",50,41822,"J-5","Alloy 617",314626,"Plate"
138.52,0.00083,"Qualified",,1955.99,"CapPass","Cycle 50",50,41823,"J-5","Alloy 617",314626,"Plate"
138.58,0.00088,"Qualified",,1956.02,"CapPass","Cycle 50",50,41824,"J-5","Alloy 617",314626,"Plate"
138.64,0.00093,"Qualified",,1956.07,"CapPass","Cycle 50",50,41825,"J-5","Alloy 617",314626,"Plate"
138.65,0.00098,"Qualified",,1956.12,"CapPass","Cycle 50",50,41826,"J-5","Alloy 617",314626,"Plate"
138.57,0.00103,"Qualified",,1956.19,"CapPass","Cycle 50",50,41827,"J-5","Alloy 617",314626,"Plate"
138.41,0.00108,"Qualified",,1956.22,"CapPass","Cycle 50",50,41828,"J-5","Alloy 617",314626,"Plate"
138.36,0.00113,"Qualified",,1956.27,"CapPass","Cycle 50",50,41829,"J-5","Alloy 617",314626,"Plate"
138.43,0.00116,"Qualified",,1956.31,"CapPass","Cycle 50",50,41830,"J-5","Alloy 617",314626,"Plate"
138.27,0.00118,"Qualified",,1956.34,"CapPass","Cycle 50",50,41831,"J-5","Alloy 617",314626,"Plate"
138.35,0.00123,"Qualified",,1956.37,"CapPass","Cycle 50",50,41832,"J-5","Alloy 617",314626,"Plate"
138.30,0.00128,"Qualified",,1956.44,"CapPass","Cycle 50",50,41833,"J-5","Alloy 617",314626,"Plate"
138.37,0.00134,"Qualified",,1956.49,"CapPass","Cycle 50",50,41834,"J-5","Alloy 617",314626,"Plate"
138.43,0.00139,"Qualified",,1956.54,"CapPass","Cycle 50",50,41835,"J-5","Alloy 617",314626,"Plate"
138.53,0.00144,"Qualified",,1956.59,"CapPass","Cycle 50",50,41836,"J-5","Alloy 617",314626,"Plate"
138.74,0.00149,"Qualified",,1956.64,"CapPass","Cycle 50",50,41837,"J-5","Alloy 617",314626,"Plate"
138.99,0.00154,"Qualified",,1956.69,"CapPass","Cycle 50",50,41838,"J-5","Alloy 617",314626,"Plate"
139.04,0.00159,"Qualified",,1956.74,"CapPass","Cycle 50",50,41839,"J-5","Alloy 617",314626,"Plate"
139.00,0.00165,"Qualified",,1956.79,"CapPass","Cycle 50",50,41840,"J-5","Alloy 617",314626,"Plate"
139.15,0.00167,"Qualified",,1956.81,"CapPass","Cycle 50",50,41841,"J-5","Alloy 617",314626,"Plate"
139.05,0.00170,"Qualified",,1956.85,"CapPass","Cycle 50",50,41842,"J-5","Alloy 617",314626,"Plate"
139.06,0.00175,"Qualified",,1956.89,"CapPass","Cycle 50",50,41843,"J-5","Alloy 617",314626,"Plate"
139.07,0.00180,"Qualified",,1956.95,"CapPass","Cycle 50",50,41844,"J-5","Alloy 617",314626,"Plate"
139.08,0.00185,"Qualified",,1956.99,"CapPass","Cycle 50",50,41845,"J-5","Alloy 617",314626,"Plate"
138.93,0.00190,"Qualified",,1957.05,"CapPass","Cycle 50",50,41846,"J-5","Alloy 617",314626,"Plate"
138.74,0.00195,"Qualified",,1957.09,"CapPass","Cycle 50",50,41847,"J-5","Alloy 617",314626,"Plate"
138.66,0.00200,"Qualified",,1957.15,"CapPass","Cycle 50",50,41848,"J-5","Alloy 617",314626,"Plate"
138.66,0.00205,"Qualified",,1957.20,"CapPass","Cycle 50",50,41849,"J-5","Alloy 617",314626,"Plate"
138.65,0.00210,"Qualified",,1957.25,"CapPass","Cycle 50",50,41850,"J-5","Alloy 617",314626,"Plate"
138.62,0.00215,"Qualified",,1957.30,"CapPass","Cycle 50",50,41851,"J-5","Alloy 617",314626,"Plate"
138.61,0.00216,"Qualified",,1957.31,"CapPass","Cycle 50",50,41852,"J-5","Alloy 617",314626,"Plate"
138.55,0.00220,"Qualified",,1957.34,"CapPass","Cycle 50",50,41853,"J-5","Alloy 617",314626,"Plate"
138.48,0.00226,"Qualified",,1957.40,"CapPass","Cycle 50",50,41854,"J-5","Alloy 617",314626,"Plate"
138.39,0.00231,"Qualified",,1957.46,"CapPass","Cycle 50",50,41855,"J-5","Alloy 617",314626,"Plate"
138.46,0.00236,"Qualified",,1957.50,"CapPass","Cycle 50",50,41856,"J-5","Alloy 617",314626,"Plate"
138.45,0.00241,"Qualified",,1957.55,"CapPass","Cycle 50",50,41857,"J-5","Alloy 617",314626,"Plate"
138.40,0.00246,"Qualified",,1957.61,"CapPass","Cycle 50",50,41858,"J-5","Alloy 617",314626,"Plate"
138.34,0.00252,"Qualified",,1957.66,"CapPass","Cycle 50",50,41859,"J-5","Alloy 617",314626,"Plate"
138.32,0.00257,"Qualified",,1957.71,"CapPass","Cycle 50",50,41860,"J-5","Alloy 617",314626,"Plate"
138.42,0.00262,"Qualified",,1957.76,"CapPass","Cycle 50",50,41861,"J-5","Alloy 617",314626,"Plate"
138.50,0.00266,"Qualified",,1957.81,"CapPass","Cycle 50",50,41862,"J-5","Alloy 617",314626,"Plate"
138.55,0.00267,"Qualified",,1957.82,"CapPass","Cycle 50",50,41863,"J-5","Alloy 617",314626,"Plate"
138.58,0.00272,"Qualified",,1957.87,"CapPass","Cycle 50",50,41864,"J-5","Alloy 617",314626,"Plate"
138.80,0.00277,"Qualified",,1957.91,"CapPass","Cycle 50",50,41865,"J-5","Alloy 617",314626,"Plate"
138.83,0.00282,"Qualified",,1957.97,"CapPass","Cycle 50",50,41866,"J-5","Alloy 617",314626,"Plate"
138.98,0.00287,"Qualified",,1958.02,"CapPass","Cycle 50",50,41867,"J-5","Alloy 617",314626,"Plate"
139.13,0.00293,"Qualified",,1958.07,"CapPass","Cycle 50",50,41868,"J-5","Alloy 617",314626,"Plate"
139.29,0.00298,"Qualified",,1958.12,"CapPass","Cycle 50",50,41869,"J-5","Alloy 617",314626,"Plate"
139.51,0.00303,"Qualified",,1958.17,"CapPass","Cycle 50",50,41870,"J-5","Alloy 617",314626,"Plate"
139.57,0.00308,"Qualified",,1958.24,"CapPass","Cycle 50",50,41871,"J-5","Alloy 617",314626,"Plate"
139.76,0.00314,"Qualified",,1958.29,"CapPass","Cycle 50",50,41872,"J-5","Alloy 617",314626,"Plate"
139.88,0.00316,"Qualified",,1958.31,"CapPass","Cycle 50",50,41873,"J-5","Alloy 617",314626,"Plate"
139.95,0.00319,"Qualified",,1958.34,"CapPass","Cycle 50",50,41874,"J-5","Alloy 617",314626,"Plate"
140.12,0.00324,"Qualified",,1958.39,"CapPass","Cycle 50",50,41875,"J-5","Alloy 617",314626,"Plate"
140.23,0.00329,"Qualified",,1958.44,"CapPass","Cycle 50",50,41876,"J-5","Alloy 617",314626,"Plate"
140.30,0.00334,"Qualified",,1958.47,"CapPass","Cycle 50",50,41877,"J-5","Alloy 617",314626,"Plate"
139.98,0.00339,"Qualified",,1958.54,"CapPass","Cycle 50",50,41878,"J-5","Alloy 617",314626,"Plate"
139.98,0.00344,"Qualified",,1958.59,"CapPass","Cycle 50",50,41879,"J-5","Alloy 617",314626,"Plate"
139.97,0.00349,"Qualified",,1958.64,"CapPass","Cycle 50",50,41880,"J-5","Alloy 617",314626,"Plate"
140.05,0.00354,"Qualified",,1958.69,"CapPass","Cycle 50",50,41881,"J-5","Alloy 617",314626,"Plate"
140.19,0.00360,"Qualified",,1958.74,"CapPass","Cycle 50",50,41882,"J-5","Alloy 617",314626,"Plate"
139.92,0.00365,"Qualified",,1958.79,"CapPass","Cycle 50",50,41883,"J-5","Alloy 617",314626,"Plate"
139.87,0.00367,"Qualified",,1958.81,"CapPass","Cycle 50",50,41884,"J-5","Alloy 617",314626,"Plate"
139.76,0.00370,"Qualified",,1958.84,"CapPass","Cycle 50",50,41885,"J-5","Alloy 617",314626,"Plate"
139.65,0.00375,"Qualified",,1958.89,"CapPass","Cycle 50",50,41886,"J-5","Alloy 617",314626,"Plate"
139.53,0.00380,"Qualified",,1958.94,"CapPass","Cycle 50",50,41887,"J-5","Alloy 617",314626,"Plate"
139.45,0.00385,"Qualified",,1958.99,"CapPass","Cycle 50",50,41888,"J-5","Alloy 617",314626,"Plate"
139.65,0.00390,"Qualified",,1959.05,"CapPass","Cycle 50",50,41889,"J-5","Alloy 617",314626,"Plate"
139.81,0.00395,"Qualified",,1959.09,"CapPass","Cycle 50",50,41890,"J-5","Alloy 617",314626,"Plate"
139.87,0.00400,"Qualified",,1959.15,"CapPass","Cycle 50",50,41891,"J-5","Alloy 617",314626,"Plate"
140.15,0.00405,"Qualified",,1959.20,"CapPass","Cycle 50",50,41892,"J-5","Alloy 617",314626,"Plate"
140.28,0.00411,"Qualified",,1959.24,"CapPass","Cycle 50",50,41893,"J-5","Alloy 617",314626,"Plate"
140.45,0.00416,"Qualified",,1959.29,"CapPass","Cycle 50",50,41894,"J-5","Alloy 617",314626,"Plate"
140.53,0.00417,"Qualified",,1959.31,"CapPass","Cycle 50",50,41895,"J-5","Alloy 617",314626,"Plate"
140.56,0.00421,"Qualified",,1959.34,"CapPass","Cycle 50",50,41896,"J-5","Alloy 617",314626,"Plate"
140.35,0.00426,"Qualified",,1959.39,"CapPass","Cycle 50",50,41897,"J-5","Alloy 617",314626,"Plate"
140.04,0.00431,"Qualified",,1959.44,"CapPass","Cycle 50",50,41898,"J-5","Alloy 617",314626,"Plate"
139.80,0.00436,"Qualified",,1959.49,"CapPass","Cycle 50",50,41899,"J-5","Alloy 617",314626,"Plate"
139.43,0.00441,"Qualified",,1959.55,"CapPass","Cycle 50",50,41900,"J-5","Alloy 617",314626,"Plate"
139.33,0.00447,"Qualified",,1959.60,"CapPass","Cycle 50",50,41901,"J-5","Alloy 617",314626,"Plate"
139.31,0.00452,"Qualified",,1959.65,"CapPass","Cycle 50",50,41902,"J-5","Alloy 617",314626,"Plate"
139.29,0.00457,"Qualified",,1959.71,"CapPass","Cycle 50",50,41903,"J-5","Alloy 617",314626,"Plate"
139.30,0.00462,"Qualified",,1959.75,"CapPass","Cycle 50",50,41904,"J-5","Alloy 617",314626,"Plate"
139.35,0.00467,"Qualified",,1959.81,"CapPass","Cycle 50",50,41905,"J-5","Alloy 617",314626,"Plate"
139.31,0.00467,"Qualified",,1959.81,"CapPass","Cycle 50",50,41906,"J-5","Alloy 617",314626,"Plate"
139.36,0.00472,"Qualified",,1959.85,"CapPass","Cycle 50",50,41907,"J-5","Alloy 617",314626,"Plate"
139.35,0.00477,"Qualified",,1959.91,"CapPass","Cycle 50",50,41908,"J-5","Alloy 617",314626,"Plate"
139.42,0.00482,"Qualified",,1959.96,"CapPass","Cycle 50",50,41909,"J-5","Alloy 617",314626,"Plate"
139.53,0.00487,"Qualified",,1960.01,"CapPass","Cycle 50",50,41910,"J-5","Alloy 617",314626,"Plate"
139.55,0.00492,"Qualified",,1960.07,"CapPass","Cycle 50",50,41911,"J-5","Alloy 617",314626,"Plate"
139.51,0.00497,"Qualified",,1960.11,"CapPass","Cycle 50",50,41912,"J-5","Alloy 617",314626,"Plate"
139.53,0.00503,"Qualified",,1960.17,"CapPass","Cycle 50",50,41913,"J-5","Alloy 617",314626,"Plate"
139.65,0.00508,"Qualified",,1960.22,"CapPass","Cycle 50",50,41914,"J-5","Alloy 617",314626,"Plate"
139.81,0.00513,"Qualified",,1960.27,"CapPass","Cycle 50",50,41915,"J-5","Alloy 617",314626,"Plate"
139.85,0.00517,"Qualified",,1960.31,"CapPass","Cycle 50",50,41916,"J-5","Alloy 617",314626,"Plate"
139.87,0.00518,"Qualified",,1960.32,"CapPass","Cycle 50",50,41917,"J-5","Alloy 617",314626,"Plate"
139.86,0.00523,"Qualified",,1960.37,"CapPass","Cycle 50",50,41918,"J-5","Alloy 617",314626,"Plate"
139.80,0.00529,"Qualified",,1960.42,"CapPass","Cycle 50",50,41919,"J-5","Alloy 617",314626,"Plate"
139.77,0.00534,"Qualified",,1960.47,"CapPass","Cycle 50",50,41920,"J-5","Alloy 617",314626,"Plate"
139.81,0.00539,"Qualified",,1960.52,"CapPass","Cycle 50",50,41921,"J-5","Alloy 617",314626,"Plate"
139.74,0.00544,"Qualified",,1960.59,"CapPass","Cycle 50",50,41922,"J-5","Alloy 617",314626,"Plate"
139.88,0.00550,"Qualified",,1960.64,"CapPass","Cycle 50",50,41923,"J-5","Alloy 617",314626,"Plate"
140.07,0.00555,"Qualified",,1960.69,"CapPass","Cycle 50",50,41924,"J-5","Alloy 617",314626,"Plate"
140.28,0.00560,"Qualified",,1960.74,"CapPass","Cycle 50",50,41925,"J-5","Alloy 617",314626,"Plate"
140.46,0.00565,"Qualified",,1960.79,"CapPass","Cycle 50",50,41926,"J-5","Alloy 617",314626,"Plate"
140.34,0.00567,"Qualified",,1960.81,"CapPass","Cycle 50",50,41927,"J-5","Alloy 617",314626,"Plate"
140.44,0.00570,"Qualified",,1960.84,"CapPass","Cycle 50",50,41928,"J-5","Alloy 617",314626,"Plate"
140.64,0.00575,"Qualified",,1960.89,"CapPass","Cycle 50",50,41929,"J-5","Alloy 617",314626,"Plate"
140.72,0.00581,"Qualified",,1960.94,"CapPass","Cycle 50",50,41930,"J-5","Alloy 617",314626,"Plate"
140.90,0.00586,"Qualified",,1960.99,"CapPass","Cycle 50",50,41931,"J-5","Alloy 617",314626,"Plate"
140.89,0.00591,"Qualified",,1961.04,"CapPass","Cycle 50",50,41932,"J-5","Alloy 617",314626,"Plate"
140.92,0.00596,"Qualified",,1961.10,"CapPass","Cycle 50",50,41933,"J-5","Alloy 617",314626,"Plate"
140.83,0.00601,"Qualified",,1961.14,"CapPass","Cycle 50",50,41934,"J-5","Alloy 617",314626,"Plate"
140.84,0.00607,"Qualified",,1961.19,"CapPass","Cycle 50",50,41935,"J-5","Alloy 617",314626,"Plate"
140.64,0.00612,"Qualified",,1961.25,"CapPass","Cycle 50",50,41936,"J-5","Alloy 617",314626,"Plate"
140.51,0.00617,"Qualified",,1961.30,"CapPass","Cycle 50",50,41937,"J-5","Alloy 617",314626,"Plate"
140.50,0.00618,"Qualified",,1961.31,"CapPass","Cycle 50",50,41938,"J-5","Alloy 617",314626,"Plate"
140.38,0.00622,"Qualified",,1961.35,"CapPass","Cycle 50",50,41939,"J-5","Alloy 617",314626,"Plate"
140.26,0.00627,"Qualified",,1961.40,"CapPass","Cycle 50",50,41940,"J-5","Alloy 617",314626,"Plate"
140.07,0.00633,"Qualified",,1961.46,"CapPass","Cycle 50",50,41941,"J-5","Alloy 617",314626,"Plate"
140.23,0.00638,"Qualified",,1961.51,"CapPass","Cycle 50",50,41942,"J-5","Alloy 617",314626,"Plate"
140.22,0.00643,"Qualified",,1961.56,"CapPass","Cycle 50",50,41943,"J-5","Alloy 617",314626,"Plate"
140.33,0.00648,"Qualified",,1961.61,"CapPass","Cycle 50",50,41944,"J-5","Alloy 617",314626,"Plate"
140.47,0.00653,"Qualified",,1961.67,"CapPass","Cycle 50",50,41945,"J-5","Alloy 617",314626,"Plate"
140.73,0.00658,"Qualified",,1961.72,"CapPass","Cycle 50",50,41946,"J-5","Alloy 617",314626,"Plate"
140.96,0.00663,"Qualified",,1961.77,"CapPass","Cycle 50",50,41947,"J-5","Alloy 617",314626,"Plate"
141.08,0.00667,"Qualified",,1961.81,"CapPass","Cycle 50",50,41948,"J-5","Alloy 617",314626,"Plate"
141.21,0.00669,"Qualified",,1961.82,"CapPass","Cycle 50",50,41949,"J-5","Alloy 617",314626,"Plate"
141.35,0.00674,"Qualified",,1961.87,"CapPass","Cycle 50",50,41950,"J-5","Alloy 617",314626,"Plate"
141.30,0.00679,"Qualified",,1961.92,"CapPass","Cycle 50",50,41951,"J-5","Alloy 617",314626,"Plate"
141.30,0.00684,"Qualified",,1961.97,"CapPass","Cycle 50",50,41952,"J-5","Alloy 617",314626,"Plate"
141.40,0.00689,"Qualified",,1962.02,"CapPass","Cycle 50",50,41953,"J-5","Alloy 617",314626,"Plate"
141.53,0.00694,"Qualified",,1962.07,"CapPass","Cycle 50",50,41954,"J-5","Alloy 617",314626,"Plate"
141.50,0.00700,"Qualified",,1962.12,"CapPass","Cycle 50",50,41955,"J-5","Alloy 617",314626,"Plate"
141.40,0.00705,"Qualified",,1962.17,"CapPass","Cycle 50",50,41956,"J-5","Alloy 617",314626,"Plate"
141.41,0.00710,"Qualified",,1962.22,"CapPass","Cycle 50",50,41957,"J-5","Alloy 617",314626,"Plate"
141.55,0.00715,"Qualified",,1962.27,"CapPass","Cycle 50",50,41958,"J-5","Alloy 617",314626,"Plate"
141.39,0.00718,"Qualified",,1962.31,"CapPass","Cycle 50",50,41959,"J-5","Alloy 617",314626,"Plate"
141.50,0.00720,"Qualified",,1962.32,"CapPass","Cycle 50",50,41960,"J-5","Alloy 617",314626,"Plate"
141.30,0.00725,"Qualified",,1962.37,"CapPass","Cycle 50",50,41961,"J-5","Alloy 617",314626,"Plate"
141.32,0.00730,"Qualified",,1962.42,"CapPass","Cycle 50",50,41962,"J-5","Alloy 617",314626,"Plate"
141.12,0.00735,"Qualified",,1962.47,"CapPass","Cycle 50",50,41963,"J-5","Alloy 617",314626,"Plate"
140.88,0.00740,"Qualified",,1962.53,"CapPass","Cycle 50",50,41964,"J-5","Alloy 617",314626,"Plate"
140.54,0.00745,"Qualified",,1962.58,"CapPass","Cycle 50",50,41965,"J-5","Alloy 617",314626,"Plate"
140.45,0.00751,"Qualified",,1962.64,"CapPass","Cycle 50",50,41966,"J-5","Alloy 617",314626,"Plate"
140.55,0.00756,"Qualified",,1962.69,"CapPass","Cycle 50",50,41967,"J-5","Alloy 617",314626,"Plate"
140.55,0.00761,"Qualified",,1962.74,"CapPass","Cycle 50",50,41968,"J-5","Alloy 617",314626,"Plate"
140.69,0.00766,"Qualified",,1962.79,"CapPass","Cycle 50",50,41969,"J-5","Alloy 617",314626,"Plate"
140.55,0.00768,"Qualified",,1962.81,"CapPass","Cycle 50",50,41970,"J-5","Alloy 617",314626,"Plate"
140.65,0.00771,"Qualified",,1962.84,"CapPass","Cycle 50",50,41971,"J-5","Alloy 617",314626,"Plate"
140.68,0.00777,"Qualified",,1962.89,"CapPass","Cycle 50",50,41972,"J-5","Alloy 617",314626,"Plate"
140.56,0.00782,"Qualified",,1962.95,"CapPass","Cycle 50",50,41973,"J-5","Alloy 617",314626,"Plate"
140.41,0.00787,"Qualified",,1962.99,"CapPass","Cycle 50",50,41974,"J-5","Alloy 617",314626,"Plate"
140.37,0.00792,"Qualified",,1963.04,"CapPass","Cycle 50",50,41975,"J-5","Alloy 617",314626,"Plate"
140.16,0.00797,"Qualified",,1963.10,"CapPass","Cycle 50",50,41976,"J-5","Alloy 617",314626,"Plate"
139.99,0.00802,"Qualified",,1963.15,"CapPass","Cycle 50",50,41977,"J-5","Alloy 617",314626,"Plate"
139.87,0.00808,"Qualified",,1963.20,"CapPass","Cycle 50",50,41978,"J-5","Alloy 617",314626,"Plate"
139.73,0.00813,"Qualified",,1963.25,"CapPass","Cycle 50",50,41979,"J-5","Alloy 617",314626,"Plate"
139.73,0.00818,"Qualified",,1963.30,"CapPass","Cycle 50",50,41980,"J-5","Alloy 617",314626,"Plate"
139.60,0.00818,"Qualified",,1963.31,"CapPass","Cycle 50",50,41981,"J-5","Alloy 617",314626,"Plate"
139.48,0.00823,"Qualified",,1963.35,"CapPass","Cycle 50",50,41982,"J-5","Alloy 617",314626,"Plate"
139.42,0.00828,"Qualified",,1963.40,"CapPass","Cycle 50",50,41983,"J-5","Alloy 617",314626,"Plate"
139.23,0.00833,"Qualified",,1963.46,"CapPass","Cycle 50",50,41984,"J-5","Alloy 617",314626,"Plate"
139.09,0.00839,"Qualified",,1963.50,"CapPass","Cycle 50",50,41985,"J-5","Alloy 617",314626,"Plate"
138.98,0.00844,"Qualified",,1963.57,"CapPass","Cycle 50",50,41986,"J-5","Alloy 617",314626,"Plate"
138.93,0.00849,"Qualified",,1963.62,"CapPass","Cycle 50",50,41987,"J-5","Alloy 617",314626,"Plate"
139.11,0.00854,"Qualified",,1963.67,"CapPass","Cycle 50",50,41988,"J-5","Alloy 617",314626,"Plate"
139.33,0.00859,"Qualified",,1963.72,"CapPass","Cycle 50",50,41989,"J-5","Alloy 617",314626,"Plate"
139.47,0.00864,"Qualified",,1963.77,"CapPass","Cycle 50",50,41990,"J-5","Alloy 617",314626,"Plate"
139.55,0.00867,"Qualified",,1963.81,"CapPass","Cycle 50",50,41991,"J-5","Alloy 617",314626,"Plate"
139.58,0.00869,"Qualified",,1963.82,"CapPass","Cycle 50",50,41992,"J-5","Alloy 617",314626,"Plate"
139.79,0.00874,"Qualified",,1963.87,"CapPass","Cycle 50",50,41993,"J-5","Alloy 617",314626,"Plate"
139.99,0.00880,"Qualified",,1963.92,"CapPass","Cycle 50",50,41994,"J-5","Alloy 617",314626,"Plate"
140.12,0.00885,"Qualified",,1963.97,"CapPass","Cycle 50",50,41995,"J-5","Alloy 617",314626,"Plate"
140.28,0.00890,"Qualified",,1964.02,"CapPass","Cycle 50",50,41996,"J-5","Alloy 617",314626,"Plate"
140.28,0.00895,"Qualified",,1964.07,"CapPass","Cycle 50",50,41997,"J-5","Alloy 617",314626,"Plate"
140.21,0.00900,"Qualified",,1964.12,"CapPass","Cycle 50",50,41998,"J-5","Alloy 617",314626,"Plate"
140.00,0.00905,"Qualified",,1964.18,"CapPass","Cycle 50",50,41999,"J-5","Alloy 617",314626,"Plate"
139.79,0.00911,"Qualified",,1964.23,"CapPass","Cycle 50",50,42000,"J-5","Alloy 617",314626,"Plate"
139.72,0.00916,"Qualified",,1964.29,"CapPass","Cycle 50",50,42001,"J-5","Alloy 617",314626,"Plate"
139.74,0.00918,"Qualified",,1964.31,"CapPass","Cycle 50",50,42002,"J-5","Alloy 617",314626,"Plate"
139.79,0.00921,"Qualified",,1964.34,"CapPass","Cycle 50",50,42003,"J-5","Alloy 617",314626,"Plate"
139.98,0.00926,"Qualified",,1964.39,"CapPass","Cycle 50",50,42004,"J-5","Alloy 617",314626,"Plate"
140.08,0.00932,"Qualified",,1964.44,"CapPass","Cycle 50",50,42005,"J-5","Alloy 617",314626,"Plate"
140.30,0.00937,"Qualified",,1964.49,"CapPass","Cycle 50",50,42006,"J-5","Alloy 617",314626,"Plate"
140.36,0.00942,"Qualified",,1964.55,"CapPass","Cycle 50",50,42007,"J-5","Alloy 617",314626,"Plate"
140.50,0.00947,"Qualified",,1964.60,"CapPass","Cycle 50",50,42008,"J-5","Alloy 617",314626,"Plate"
140.62,0.00952,"Qualified",,1964.65,"CapPass","Cycle 50",50,42009,"J-5","Alloy 617",314626,"Plate"
140.88,0.00958,"Qualified",,1964.70,"CapPass","Cycle 50",50,42010,"J-5","Alloy 617",314626,"Plate"
140.86,0.00963,"Qualified",,1964.75,"CapPass","Cycle 50",50,42011,"J-5","Alloy 617",314626,"Plate"
140.95,0.00968,"Qualified",,1964.80,"CapPass","Cycle 50",50,42012,"J-5","Alloy 617",314626,"Plate"
140.88,0.00968,"Qualified",,1964.81,"CapPass","Cycle 50",50,42013,"J-5","Alloy 617",314626,"Plate"
140.93,0.00973,"Qualified",,1964.85,"CapPass","Cycle 50",50,42014,"J-5","Alloy 617",314626,"Plate"
140.90,0.00978,"Qualified",,1964.90,"CapPass","Cycle 50",50,42015,"J-5","Alloy 617",314626,"Plate"
140.73,0.00983,"Qualified",,1964.95,"CapPass","Cycle 50",50,42016,"J-5","Alloy 617",314626,"Plate"
140.76,0.00989,"Qualified",,1965.00,"CapPass","Cycle 50",50,42017,"J-5","Alloy 617",314626,"Plate"
140.83,0.00994,"Qualified",,1965.07,"CapPass","Cycle 50",50,42018,"J-5","Alloy 617",314626,"Plate"
140.66,0.00999,"Qualified",,1965.12,"CapPass","Cycle 50",50,42019,"J-5","Alloy 617",314626,"Plate"
139.32,0.01004,"Qualified",,1965.17,"CapPass","Cycle 50",50,42020,"J-5","Alloy 617",314626,"Plate"
119.59,0.00999,"Qualified",,1965.29,"CapPass","Cycle 50",50,42021,"J-5","Alloy 617",314626,"Plate"
115.53,0.00996,"Qualified",,1965.31,"CapPass","Cycle 50",50,42022,"J-5","Alloy 617",314626,"Plate"
111.23,0.00994,"Qualified",,1965.33,"CapPass","Cycle 50",50,42023,"J-5","Alloy 617",314626,"Plate"
103.98,0.00988,"Qualified",,1965.36,"CapPass","Cycle 50",50,42024,"J-5","Alloy 617",314626,"Plate"
96.77,0.00983,"Qualified",,1965.40,"CapPass","Cycle 50",50,42025,"J-5","Alloy 617",314626,"Plate"
90.68,0.00978,"Qualified",,1965.43,"CapPass","Cycle 50",50,42026,"J-5","Alloy 617",314626,"Plate"
83.14,0.00973,"Qualified",,1965.48,"CapPass","Cycle 50",50,42027,"J-5","Alloy 617",314626,"Plate"
76.53,0.00968,"Qualified",,1965.53,"CapPass","Cycle 50",50,42028,"J-5","Alloy 617",314626,"Plate"
72.41,0.00963,"Qualified",,1965.56,"CapPass","Cycle 50",50,42029,"J-5","Alloy 617",314626,"Plate"
65.17,0.00958,"Qualified",,1965.63,"CapPass","Cycle 50",50,42030,"J-5","Alloy 617",314626,"Plate"
59.85,0.00953,"Qualified",,1965.68,"CapPass","Cycle 50",50,42031,"J-5","Alloy 617",314626,"Plate"
52.81,0.00948,"Qualified",,1965.74,"CapPass","Cycle 50",50,42032,"J-5","Alloy 617",314626,"Plate"
47.57,0.00943,"Qualified",,1965.79,"CapPass","Cycle 50",50,42033,"J-5","Alloy 617",314626,"Plate"
45.75,0.00942,"Qualified",,1965.81,"CapPass","Cycle 50",50,42034,"J-5","Alloy 617",314626,"Plate"
40.77,0.00937,"Qualified",,1965.86,"CapPass","Cycle 50",50,42035,"J-5","Alloy 617",314626,"Plate"
35.36,0.00932,"Qualified",,1965.91,"CapPass","Cycle 50",50,42036,"J-5","Alloy 617",314626,"Plate"
30.09,0.00927,"Qualified",,1965.96,"CapPass","Cycle 50",50,42037,"J-5","Alloy 617",314626,"Plate"
25.17,0.00922,"Qualified",,1966.01,"CapPass","Cycle 50",50,42038,"J-5","Alloy 617",314626,"Plate"
20.21,0.00916,"Qualified",,1966.06,"CapPass","Cycle 50",50,42039,"J-5","Alloy 617",314626,"Plate"
14.32,0.00911,"Qualified",,1966.13,"CapPass","Cycle 50",50,42040,"J-5","Alloy 617",314626,"Plate"
9.61,0.00906,"Qualified",,1966.18,"CapPass","Cycle 50",50,42041,"J-5","Alloy 617",314626,"Plate"
5.23,0.00901,"Qualified",,1966.23,"CapPass","Cycle 50",50,42042,"J-5","Alloy 617",314626,"Plate"
0.56,0.00896,"Qualified",,1966.28,"CapPass","Cycle 50",50,42043,"J-5","Alloy 617",314626,"Plate"
-1.95,0.00893,"Qualified",,1966.31,"CapPass","Cycle 50",50,42044,"J-5","Alloy 617",314626,"Plate"
-4.53,0.00891,"Qualified",,1966.34,"CapPass","Cycle 50",50,42045,"J-5","Alloy 617",314626,"Plate"
-7.13,0.00886,"Qualified",,1966.41,"CapPass","Cycle 50",50,42046,"J-5","Alloy 617",314626,"Plate"
-9.87,0.00881,"Qualified",,1966.54,"CapPass","Cycle 50",50,42047,"J-5","Alloy 617",314626,"Plate"
-14.67,0.00875,"Qualified",,1966.61,"CapPass","Cycle 50",50,42048,"J-5","Alloy 617",314626,"Plate"
-19.20,0.00870,"Qualified",,1966.66,"CapPass","Cycle 50",50,42049,"J-5","Alloy 617",314626,"Plate"
-24.62,0.00865,"Qualified",,1966.73,"CapPass","Cycle 50",50,42050,"J-5","Alloy 617",314626,"Plate"
-28.85,0.00860,"Qualified",,1966.78,"CapPass","Cycle 50",50,42051,"J-5","Alloy 617",314626,"Plate"
-33.55,0.00856,"Qualified",,1966.81,"CapPass","Cycle 50",50,42052,"J-5","Alloy 617",314626,"Plate"
-35.83,0.00855,"Qualified",,1966.83,"CapPass","Cycle 50",50,42053,"J-5","Alloy 617",314626,"Plate"
-40.58,0.00849,"Qualified",,1966.86,"CapPass","Cycle 50",50,42054,"J-5","Alloy 617",314626,"Plate"
-44.45,0.00844,"Qualified",,1966.90,"CapPass","Cycle 50",50,42055,"J-5","Alloy 617",314626,"Plate"
-49.57,0.00839,"Qualified",,1966.96,"CapPass","Cycle 50",50,42056,"J-5","Alloy 617",314626,"Plate"
-53.43,0.00834,"Qualified",,1966.99,"CapPass","Cycle 50",50,42057,"J-5","Alloy 617",314626,"Plate"
-59.45,0.00829,"Qualified",,1967.04,"CapPass","Cycle 50",50,42058,"J-5","Alloy 617",314626,"Plate"
-64.44,0.00823,"Qualified",,1967.07,"CapPass","Cycle 50",50,42059,"J-5","Alloy 617",314626,"Plate"
-68.85,0.00818,"Qualified",,1967.11,"CapPass","Cycle 50",50,42060,"J-5","Alloy 617",314626,"Plate"
-73.04,0.00813,"Qualified",,1967.14,"CapPass","Cycle 50",50,42061,"J-5","Alloy 617",314626,"Plate"
-76.79,0.00808,"Qualified",,1967.17,"CapPass","Cycle 50",50,42062,"J-5","Alloy 617",314626,"Plate"
-80.23,0.00802,"Qualified",,1967.21,"CapPass","Cycle 50",50,42063,"J-5","Alloy 617",314626,"Plate"
-83.97,0.00797,"Qualified",,1967.26,"CapPass","Cycle 50",50,42064,"J-5","Alloy 617",314626,"Plate"
-86.11,0.00792,"Qualified",,1967.29,"CapPass","Cycle 50",50,42065,"J-5","Alloy 617",314626,"Plate"
-87.00,0.00790,"Qualified",,1967.31,"CapPass","Cycle 50",50,42066,"J-5","Alloy 617",314626,"Plate"
-88.69,0.00787,"Qualified",,1967.34,"CapPass","Cycle 50",50,42067,"J-5","Alloy 617",314626,"Plate"
-90.83,0.00782,"Qualified",,1967.40,"CapPass","Cycle 50",50,42068,"J-5","Alloy 617",314626,"Plate"
-92.87,0.00776,"Qualified",,1967.45,"CapPass","Cycle 50",50,42069,"J-5","Alloy 617",314626,"Plate"
-95.76,0.00771,"Qualified",,1967.51,"CapPass","Cycle 50",50,42070,"J-5","Alloy 617",314626,"Plate"
-98.12,0.00766,"Qualified",,1967.56,"CapPass","Cycle 50",50,42071,"J-5","Alloy 617",314626,"Plate"
-100.66,0.00761,"Qualified",,1967.61,"CapPass","Cycle 50",50,42072,"J-5","Alloy 617",314626,"Plate"
-103.16,0.00756,"Qualified",,1967.66,"CapPass","Cycle 50",50,42073,"J-5","Alloy 617",314626,"Plate"
-105.59,0.00751,"Qualified",,1967.71,"CapPass","Cycle 50",50,42074,"J-5","Alloy 617",314626,"Plate"
-107.78,0.00746,"Qualified",,1967.76,"CapPass","Cycle 50",50,42075,"J-5","Alloy 617",314626,"Plate"
-109.96,0.00741,"Qualified",,1967.81,"CapPass","Cycle 50",50,42076,"J-5","Alloy 617",314626,"Plate"
-111.90,0.00736,"Qualified",,1967.86,"CapPass","Cycle 50",50,42077,"J-5","Alloy 617",314626,"Plate"
-113.68,0.00730,"Qualified",,1967.91,"CapPass","Cycle 50",50,42078,"J-5","Alloy 617",314626,"Plate"
-115.25,0.00725,"Qualified",,1967.96,"CapPass","Cycle 50",50,42079,"J-5","Alloy 617",314626,"Plate"
-116.89,0.00720,"Qualified",,1968.01,"CapPass","Cycle 50",50,42080,"J-5","Alloy 617",314626,"Plate"
-118.22,0.00715,"Qualified",,1968.06,"CapPass","Cycle 50",50,42081,"J-5","Alloy 617",314626,"Plate"
-119.56,0.00710,"Qualified",,1968.11,"CapPass","Cycle 50",50,42082,"J-5","Alloy 617",314626,"Plate"
-120.67,0.00705,"Qualified",,1968.16,"CapPass","Cycle 50",50,42083,"J-5","Alloy 617",314626,"Plate"
-121.69,0.00700,"Qualified",,1968.21,"CapPass","Cycle 50",50,42084,"J-5","Alloy 617",314626,"Plate"
-122.78,0.00694,"Qualified",,1968.26,"CapPass","Cycle 50",50,42085,"J-5","Alloy 617",314626,"Plate"
-123.73,0.00690,"Qualified",,1968.31,"CapPass","Cycle 50",50,42086,"J-5","Alloy 617",314626,"Plate"
-123.71,0.00689,"Qualified",,1968.31,"CapPass","Cycle 50",50,42087,"J-5","Alloy 617",314626,"Plate"
-124.56,0.00684,"Qualified",,1968.36,"CapPass","Cycle 50",50,42088,"J-5","Alloy 617",314626,"Plate"
-125.27,0.00679,"Qualified",,1968.41,"CapPass","Cycle 50",50,42089,"J-5","Alloy 617",314626,"Plate"
-126.04,0.00674,"Qualified",,1968.46,"CapPass","Cycle 50",50,42090,"J-5","Alloy 617",314626,"Plate"
-126.55,0.00669,"Qualified",,1968.51,"CapPass","Cycle 50",50,42091,"J-5","Alloy 617",314626,"Plate"
-126.88,0.00663,"Qualified",,1968.56,"CapPass","Cycle 50",50,42092,"J-5","Alloy 617",314626,"Plate"
-127.08,0.00658,"Qualified",,1968.61,"CapPass","Cycle 50",50,42093,"J-5","Alloy 617",314626,"Plate"
-127.14,0.00653,"Qualified",,1968.66,"CapPass","Cycle 50",50,42094,"J-5","Alloy 617",314626,"Plate"
-127.15,0.00648,"Qualified",,1968.71,"CapPass","Cycle 50",50,42095,"J-5","Alloy 617",314626,"Plate"
-127.37,0.00643,"Qualified",,1968.76,"CapPass","Cycle 50",50,42096,"J-5","Alloy 617",314626,"Plate"
-127.59,0.00639,"Qualified",,1968.81,"CapPass","Cycle 50",50,42097,"J-5","Alloy 617",314626,"Plate"
-127.70,0.00638,"Qualified",,1968.83,"CapPass","Cycle 50",50,42098,"J-5","Alloy 617",314626,"Plate"
-127.86,0.00633,"Qualified",,1968.86,"CapPass","Cycle 50",50,42099,"J-5","Alloy 617",314626,"Plate"
-128.37,0.00628,"Qualified",,1968.93,"CapPass","Cycle 50",50,42100,"J-5","Alloy 617",314626,"Plate"
-128.78,0.00622,"Qualified",,1968.97,"CapPass","Cycle 50",50,42101,"J-5","Alloy 617",314626,"Plate"
-129.18,0.00617,"Qualified",,1969.02,"CapPass","Cycle 50",50,42102,"J-5","Alloy 617",314626,"Plate"
-129.44,0.00612,"Qualified",,1969.07,"CapPass","Cycle 50",50,42103,"J-5","Alloy 617",314626,"Plate"
-129.51,0.00607,"Qualified",,1969.13,"CapPass","Cycle 50",50,42104,"J-5","Alloy 617",314626,"Plate"
-129.60,0.00602,"Qualified",,1969.18,"CapPass","Cycle 50",50,42105,"J-5","Alloy 617",314626,"Plate"
-129.68,0.00597,"Qualified",,1969.23,"CapPass","Cycle 50",50,42106,"J-5","Alloy 617",314626,"Plate"
-129.85,0.00591,"Qualified",,1969.28,"CapPass","Cycle 50",50,42107,"J-5","Alloy 617",314626,"Plate"
-129.96,0.00588,"Qualified",,1969.31,"CapPass","Cycle 50",50,42108,"J-5","Alloy 617",314626,"Plate"
-130.00,0.00586,"Qualified",,1969.33,"CapPass","Cycle 50",50,42109,"J-5","Alloy 617",314626,"Plate"
-130.08,0.00581,"Qualified",,1969.38,"CapPass","Cycle 50",50,42110,"J-5","Alloy 617",314626,"Plate"
-130.09,0.00576,"Qualified",,1969.43,"CapPass","Cycle 50",50,42111,"J-5","Alloy 617",314626,"Plate"
-130.22,0.00571,"Qualified",,1969.48,"CapPass","Cycle 50",50,42112,"J-5","Alloy 617",314626,"Plate"
-130.27,0.00566,"Qualified",,1969.54,"CapPass","Cycle 50",50,42113,"J-5","Alloy 617",314626,"Plate"
-130.42,0.00561,"Qualified",,1969.59,"CapPass","Cycle 50",50,42114,"J-5","Alloy 617",314626,"Plate"
-130.58,0.00556,"Qualified",,1969.63,"CapPass","Cycle 50",50,42115,"J-5","Alloy 617",314626,"Plate"
-130.85,0.00551,"Qualified",,1969.68,"CapPass","Cycle 50",50,42116,"J-5","Alloy 617",314626,"Plate"
-130.92,0.00545,"Qualified",,1969.73,"CapPass","Cycle 50",50,42117,"J-5","Alloy 617",314626,"Plate"
-131.05,0.00540,"Qualified",,1969.79,"CapPass","Cycle 50",50,42118,"J-5","Alloy 617",314626,"Plate"
-131.07,0.00537,"Qualified",,1969.81,"CapPass","Cycle 50",50,42119,"J-5","Alloy 617",314626,"Plate"
-130.99,0.00535,"Qualified",,1969.83,"CapPass","Cycle 50",50,42120,"J-5","Alloy 617",314626,"Plate"
-131.00,0.00530,"Qualified",,1969.88,"CapPass","Cycle 50",50,42121,"J-5","Alloy 617",314626,"Plate"
-131.25,0.00525,"Qualified",,1969.94,"CapPass","Cycle 50",50,42122,"J-5","Alloy 617",314626,"Plate"
-131.37,0.00519,"Qualified",,1969.99,"CapPass","Cycle 50",50,42123,"J-5","Alloy 617",314626,"Plate"
-131.66,0.00514,"Qualified",,1970.04,"CapPass","Cycle 50",50,42124,"J-5","Alloy 617",314626,"Plate"
-131.90,0.00509,"Qualified",,1970.11,"CapPass","Cycle 50",50,42125,"J-5","Alloy 617",314626,"Plate"
-132.26,0.00504,"Qualified",,1970.15,"CapPass","Cycle 50",50,42126,"J-5","Alloy 617",314626,"Plate"
-132.50,0.00499,"Qualified",,1970.19,"CapPass","Cycle 50",50,42127,"J-5","Alloy 617",314626,"Plate"
-132.68,0.00494,"Qualified",,1970.25,"CapPass","Cycle 50",50,42128,"J-5","Alloy 617",314626,"Plate"
-132.91,0.00489,"Qualified",,1970.29,"CapPass","Cycle 50",50,42129,"J-5","Alloy 617",314626,"Plate"
-132.92,0.00487,"Qualified",,1970.31,"CapPass","Cycle 50",50,42130,"J-5","Alloy 617",314626,"Plate"
-132.97,0.00483,"Qualified",,1970.34,"CapPass","Cycle 50",50,42131,"J-5","Alloy 617",314626,"Plate"
-132.93,0.00478,"Qualified",,1970.39,"CapPass","Cycle 50",50,42132,"J-5","Alloy 617",314626,"Plate"
-132.82,0.00473,"Qualified",,1970.44,"CapPass","Cycle 50",50,42133,"J-5","Alloy 617",314626,"Plate"
-132.82,0.00468,"Qualified",,1970.49,"CapPass","Cycle 50",50,42134,"J-5","Alloy 617",314626,"Plate"
-132.95,0.00463,"Qualified",,1970.56,"CapPass","Cycle 50",50,42135,"J-5","Alloy 617",314626,"Plate"
-132.86,0.00458,"Qualified",,1970.61,"CapPass","Cycle 50",50,42136,"J-5","Alloy 617",314626,"Plate"
-132.94,0.00452,"Qualified",,1970.66,"CapPass","Cycle 50",50,42137,"J-5","Alloy 617",314626,"Plate"
-133.06,0.00447,"Qualified",,1970.71,"CapPass","Cycle 50",50,42138,"J-5","Alloy 617",314626,"Plate"
-133.29,0.00442,"Qualified",,1970.76,"CapPass","Cycle 50",50,42139,"J-5","Alloy 617",314626,"Plate"
-133.34,0.00437,"Qualified",,1970.81,"CapPass","Cycle 50",50,42140,"J-5","Alloy 617",314626,"Plate"
-133.30,0.00437,"Qualified",,1970.81,"CapPass","Cycle 50",50,42141,"J-5","Alloy 617",314626,"Plate"
-133.38,0.00432,"Qualified",,1970.86,"CapPass","Cycle 50",50,42142,"J-5","Alloy 617",314626,"Plate"
-133.50,0.00426,"Qualified",,1970.92,"CapPass","Cycle 50",50,42143,"J-5","Alloy 617",314626,"Plate"
-133.67,0.00421,"Qualified",,1970.97,"CapPass","Cycle 50",50,42144,"J-5","Alloy 617",314626,"Plate"
-133.88,0.00416,"Qualified",,1971.02,"CapPass","Cycle 50",50,42145,"J-5","Alloy 617",314626,"Plate"
-133.97,0.00411,"Qualified",,1971.07,"CapPass","Cycle 50",50,42146,"J-5","Alloy 617",314626,"Plate"
-134.17,0.00406,"Qualified",,1971.11,"CapPass","Cycle 50",50,42147,"J-5","Alloy 617",314626,"Plate"
-134.18,0.00401,"Qualified",,1971.16,"CapPass","Cycle 50",50,42148,"J-5","Alloy 617",314626,"Plate"
-134.20,0.00396,"Qualified",,1971.22,"CapPass","Cycle 50",50,42149,"J-5","Alloy 617",314626,"Plate"
-134.16,0.00390,"Qualified",,1971.27,"CapPass","Cycle 50",50,42150,"J-5","Alloy 617",314626,"Plate"
-134.04,0.00386,"Qualified",,1971.31,"CapPass","Cycle 50",50,42151,"J-5","Alloy 617",314626,"Plate"
-134.16,0.00385,"Qualified",,1971.32,"CapPass","Cycle 50",50,42152,"J-5","Alloy 617",314626,"Plate"
-134.21,0.00380,"Qualified",,1971.38,"CapPass","Cycle 50",50,42153,"J-5","Alloy 617",314626,"Plate"
-134.27,0.00375,"Qualified",,1971.43,"CapPass","Cycle 50",50,42154,"J-5","Alloy 617",314626,"Plate"
-134.24,0.00370,"Qualified",,1971.48,"CapPass","Cycle 50",50,42155,"J-5","Alloy 617",314626,"Plate"
-134.40,0.00365,"Qualified",,1971.53,"CapPass","Cycle 50",50,42156,"J-5","Alloy 617",314626,"Plate"
-134.51,0.00360,"Qualified",,1971.58,"CapPass","Cycle 50",50,42157,"J-5","Alloy 617",314626,"Plate"
-134.54,0.00354,"Qualified",,1971.63,"CapPass","Cycle 50",50,42158,"J-5","Alloy 617",314626,"Plate"
-134.40,0.00349,"Qualified",,1971.68,"CapPass","Cycle 50",50,42159,"J-5","Alloy 617",314626,"Plate"
-134.16,0.00344,"Qualified",,1971.73,"CapPass","Cycle 50",50,42160,"J-5","Alloy 617",314626,"Plate"
-134.24,0.00339,"Qualified",,1971.79,"CapPass","Cycle 50",50,42161,"J-5","Alloy 617",314626,"Plate"
-134.21,0.00336,"Qualified",,1971.81,"CapPass","Cycle 50",50,42162,"J-5","Alloy 617",314626,"Plate"
-134.42,0.00334,"Qualified",,1971.84,"CapPass","Cycle 50",50,42163,"J-5","Alloy 617",314626,"Plate"
-134.68,0.00329,"Qualified",,1971.89,"CapPass","Cycle 50",50,42164,"J-5","Alloy 617",314626,"Plate"
-135.06,0.00323,"Qualified",,1971.94,"CapPass","Cycle 50",50,42165,"J-5","Alloy 617",314626,"Plate"
-135.21,0.00318,"Qualified",,1971.99,"CapPass","Cycle 50",50,42166,"J-5","Alloy 617",314626,"Plate"
-135.59,0.00313,"Qualified",,1972.04,"CapPass","Cycle 50",50,42167,"J-5","Alloy 617",314626,"Plate"
-135.82,0.00308,"Qualified",,1972.09,"CapPass","Cycle 50",50,42168,"J-5","Alloy 617",314626,"Plate"
-135.84,0.00303,"Qualified",,1972.14,"CapPass","Cycle 50",50,42169,"J-5","Alloy 617",314626,"Plate"
