Repository: js-molina/fatigue-A617

File: data/950C/Strain rate 0.001/2.0% strain/HTM_A19_Cycles_E28.csv (part 12 of 20)
"Stress Mpa","Strain","Qual State","Qual Exceptions","Elapsed Time Sec","Data State","Cycle Label","Cycle","Count","Sample","Alloy","Heat","Material_Form"
78.83,0.00970,"Qualified",,1965.50,"CapPass","Cycle 50",50,42985,"E-28","Alloy 617",314626,"Plate"
72.98,0.00965,"Qualified",,1965.55,"CapPass","Cycle 50",50,42986,"E-28","Alloy 617",314626,"Plate"
67.19,0.00960,"Qualified",,1965.60,"CapPass","Cycle 50",50,42987,"E-28","Alloy 617",314626,"Plate"
61.54,0.00955,"Qualified",,1965.65,"CapPass","Cycle 50",50,42988,"E-28","Alloy 617",314626,"Plate"
56.05,0.00950,"Qualified",,1965.71,"CapPass","Cycle 50",50,42989,"E-28","Alloy 617",314626,"Plate"
50.71,0.00945,"Qualified",,1965.76,"CapPass","Cycle 50",50,42990,"E-28","Alloy 617",314626,"Plate"
50.06,0.00945,"Qualified",,1965.77,"CapPass","Cycle 50",50,42991,"E-28","Alloy 617",314626,"Plate"
45.10,0.00940,"Qualified",,1965.81,"CapPass","Cycle 50",50,42992,"E-28","Alloy 617",314626,"Plate"
39.83,0.00935,"Qualified",,1965.87,"CapPass","Cycle 50",50,42993,"E-28","Alloy 617",314626,"Plate"
34.57,0.00930,"Qualified",,1965.92,"CapPass","Cycle 50",50,42994,"E-28","Alloy 617",314626,"Plate"
29.42,0.00925,"Qualified",,1965.97,"CapPass","Cycle 50",50,42995,"E-28","Alloy 617",314626,"Plate"
24.19,0.00920,"Qualified",,1966.03,"CapPass","Cycle 50",50,42996,"E-28","Alloy 617",314626,"Plate"
19.24,0.00915,"Qualified",,1966.08,"CapPass","Cycle 50",50,42997,"E-28","Alloy 617",314626,"Plate"
14.18,0.00910,"Qualified",,1966.13,"CapPass","Cycle 50",50,42998,"E-28","Alloy 617",314626,"Plate"
9.19,0.00905,"Qualified",,1966.19,"CapPass","Cycle 50",50,42999,"E-28","Alloy 617",314626,"Plate"
4.53,0.00900,"Qualified",,1966.24,"CapPass","Cycle 50",50,43000,"E-28","Alloy 617",314626,"Plate"
2.43,0.00898,"Qualified",,1966.27,"CapPass","Cycle 50",50,43001,"E-28","Alloy 617",314626,"Plate"
-0.08,0.00895,"Qualified",,1966.29,"CapPass","Cycle 50",50,43002,"E-28","Alloy 617",314626,"Plate"
-4.60,0.00890,"Qualified",,1966.35,"CapPass","Cycle 50",50,43003,"E-28","Alloy 617",314626,"Plate"
-8.57,0.00885,"Qualified",,1966.40,"CapPass","Cycle 50",50,43004,"E-28","Alloy 617",314626,"Plate"
-12.43,0.00880,"Qualified",,1966.46,"CapPass","Cycle 50",50,43005,"E-28","Alloy 617",314626,"Plate"
-16.08,0.00874,"Qualified",,1966.56,"CapPass","Cycle 50",50,43006,"E-28","Alloy 617",314626,"Plate"
-20.06,0.00869,"Qualified",,1966.65,"CapPass","Cycle 50",50,43007,"E-28","Alloy 617",314626,"Plate"
-26.53,0.00864,"Qualified",,1966.72,"CapPass","Cycle 50",50,43008,"E-28","Alloy 617",314626,"Plate"
-32.36,0.00860,"Qualified",,1966.77,"CapPass","Cycle 50",50,43009,"E-28","Alloy 617",314626,"Plate"
-32.93,0.00859,"Qualified",,1966.77,"CapPass","Cycle 50",50,43010,"E-28","Alloy 617",314626,"Plate"
-37.76,0.00854,"Qualified",,1966.80,"CapPass","Cycle 50",50,43011,"E-28","Alloy 617",314626,"Plate"
-42.89,0.00849,"Qualified",,1966.84,"CapPass","Cycle 50",50,43012,"E-28","Alloy 617",314626,"Plate"
-47.38,0.00844,"Qualified",,1966.89,"CapPass","Cycle 50",50,43013,"E-28","Alloy 617",314626,"Plate"
-51.12,0.00839,"Qualified",,1966.93,"CapPass","Cycle 50",50,43014,"E-28","Alloy 617",314626,"Plate"
-55.00,0.00834,"Qualified",,1966.99,"CapPass","Cycle 50",50,43015,"E-28","Alloy 617",314626,"Plate"
-58.11,0.00829,"Qualified",,1967.04,"CapPass","Cycle 50",50,43016,"E-28","Alloy 617",314626,"Plate"
-61.36,0.00824,"Qualified",,1967.10,"CapPass","Cycle 50",50,43017,"E-28","Alloy 617",314626,"Plate"
-65.37,0.00819,"Qualified",,1967.17,"CapPass","Cycle 50",50,43018,"E-28","Alloy 617",314626,"Plate"
-69.47,0.00814,"Qualified",,1967.23,"CapPass","Cycle 50",50,43019,"E-28","Alloy 617",314626,"Plate"
-71.91,0.00810,"Qualified",,1967.27,"CapPass","Cycle 50",50,43020,"E-28","Alloy 617",314626,"Plate"
-73.10,0.00809,"Qualified",,1967.28,"CapPass","Cycle 50",50,43021,"E-28","Alloy 617",314626,"Plate"
-77.03,0.00804,"Qualified",,1967.33,"CapPass","Cycle 50",50,43022,"E-28","Alloy 617",314626,"Plate"
-80.86,0.00799,"Qualified",,1967.38,"CapPass","Cycle 50",50,43023,"E-28","Alloy 617",314626,"Plate"
-84.38,0.00794,"Qualified",,1967.43,"CapPass","Cycle 50",50,43024,"E-28","Alloy 617",314626,"Plate"
-88.63,0.00789,"Qualified",,1967.48,"CapPass","Cycle 50",50,43025,"E-28","Alloy 617",314626,"Plate"
-92.94,0.00784,"Qualified",,1967.52,"CapPass","Cycle 50",50,43026,"E-28","Alloy 617",314626,"Plate"
-97.54,0.00779,"Qualified",,1967.56,"CapPass","Cycle 50",50,43027,"E-28","Alloy 617",314626,"Plate"
-101.63,0.00773,"Qualified",,1967.59,"CapPass","Cycle 50",50,43028,"E-28","Alloy 617",314626,"Plate"
-105.35,0.00768,"Qualified",,1967.62,"CapPass","Cycle 50",50,43029,"E-28","Alloy 617",314626,"Plate"
-109.01,0.00763,"Qualified",,1967.65,"CapPass","Cycle 50",50,43030,"E-28","Alloy 617",314626,"Plate"
-112.00,0.00758,"Qualified",,1967.68,"CapPass","Cycle 50",50,43031,"E-28","Alloy 617",314626,"Plate"
-115.16,0.00753,"Qualified",,1967.71,"CapPass","Cycle 50",50,43032,"E-28","Alloy 617",314626,"Plate"
-117.54,0.00748,"Qualified",,1967.75,"CapPass","Cycle 50",50,43033,"E-28","Alloy 617",314626,"Plate"
-118.55,0.00745,"Qualified",,1967.77,"CapPass","Cycle 50",50,43034,"E-28","Alloy 617",314626,"Plate"
-119.61,0.00743,"Qualified",,1967.78,"CapPass","Cycle 50",50,43035,"E-28","Alloy 617",314626,"Plate"
-121.21,0.00738,"Qualified",,1967.82,"CapPass","Cycle 50",50,43036,"E-28","Alloy 617",314626,"Plate"
-122.42,0.00733,"Qualified",,1967.86,"CapPass","Cycle 50",50,43037,"E-28","Alloy 617",314626,"Plate"
-123.13,0.00728,"Qualified",,1967.90,"CapPass","Cycle 50",50,43038,"E-28","Alloy 617",314626,"Plate"
-123.81,0.00723,"Qualified",,1967.95,"CapPass","Cycle 50",50,43039,"E-28","Alloy 617",314626,"Plate"
-124.20,0.00718,"Qualified",,1967.99,"CapPass","Cycle 50",50,43040,"E-28","Alloy 617",314626,"Plate"
-124.25,0.00713,"Qualified",,1968.05,"CapPass","Cycle 50",50,43041,"E-28","Alloy 617",314626,"Plate"
-124.57,0.00708,"Qualified",,1968.10,"CapPass","Cycle 50",50,43042,"E-28","Alloy 617",314626,"Plate"
-125.14,0.00703,"Qualified",,1968.15,"CapPass","Cycle 50",50,43043,"E-28","Alloy 617",314626,"Plate"
-125.78,0.00698,"Qualified",,1968.21,"CapPass","Cycle 50",50,43044,"E-28","Alloy 617",314626,"Plate"
-126.64,0.00692,"Qualified",,1968.26,"CapPass","Cycle 50",50,43045,"E-28","Alloy 617",314626,"Plate"
-126.64,0.00691,"Qualified",,1968.27,"CapPass","Cycle 50",50,43046,"E-28","Alloy 617",314626,"Plate"
-127.55,0.00687,"Qualified",,1968.31,"CapPass","Cycle 50",50,43047,"E-28","Alloy 617",314626,"Plate"
-128.43,0.00682,"Qualified",,1968.36,"CapPass","Cycle 50",50,43048,"E-28","Alloy 617",314626,"Plate"
-129.06,0.00677,"Qualified",,1968.40,"CapPass","Cycle 50",50,43049,"E-28","Alloy 617",314626,"Plate"
-129.77,0.00672,"Qualified",,1968.45,"CapPass","Cycle 50",50,43050,"E-28","Alloy 617",314626,"Plate"
-130.39,0.00667,"Qualified",,1968.50,"CapPass","Cycle 50",50,43051,"E-28","Alloy 617",314626,"Plate"
-130.82,0.00662,"Qualified",,1968.55,"CapPass","Cycle 50",50,43052,"E-28","Alloy 617",314626,"Plate"
-131.43,0.00657,"Qualified",,1968.60,"CapPass","Cycle 50",50,43053,"E-28","Alloy 617",314626,"Plate"
-131.78,0.00652,"Qualified",,1968.64,"CapPass","Cycle 50",50,43054,"E-28","Alloy 617",314626,"Plate"
-132.11,0.00647,"Qualified",,1968.70,"CapPass","Cycle 50",50,43055,"E-28","Alloy 617",314626,"Plate"
-132.40,0.00642,"Qualified",,1968.74,"CapPass","Cycle 50",50,43056,"E-28","Alloy 617",314626,"Plate"
-132.14,0.00640,"Qualified",,1968.77,"CapPass","Cycle 50",50,43057,"E-28","Alloy 617",314626,"Plate"
-132.48,0.00637,"Qualified",,1968.79,"CapPass","Cycle 50",50,43058,"E-28","Alloy 617",314626,"Plate"
-132.86,0.00632,"Qualified",,1968.84,"CapPass","Cycle 50",50,43059,"E-28","Alloy 617",314626,"Plate"
-133.11,0.00627,"Qualified",,1968.89,"CapPass","Cycle 50",50,43060,"E-28","Alloy 617",314626,"Plate"
-133.37,0.00622,"Qualified",,1968.94,"CapPass","Cycle 50",50,43061,"E-28","Alloy 617",314626,"Plate"
-133.64,0.00617,"Qualified",,1968.99,"CapPass","Cycle 50",50,43062,"E-28","Alloy 617",314626,"Plate"
-133.91,0.00612,"Qualified",,1969.04,"CapPass","Cycle 50",50,43063,"E-28","Alloy 617",314626,"Plate"
-134.03,0.00607,"Qualified",,1969.09,"CapPass","Cycle 50",50,43064,"E-28","Alloy 617",314626,"Plate"
-134.22,0.00602,"Qualified",,1969.14,"CapPass","Cycle 50",50,43065,"E-28","Alloy 617",314626,"Plate"
-134.32,0.00597,"Qualified",,1969.19,"CapPass","Cycle 50",50,43066,"E-28","Alloy 617",314626,"Plate"
-134.49,0.00592,"Qualified",,1969.24,"CapPass","Cycle 50",50,43067,"E-28","Alloy 617",314626,"Plate"
-134.47,0.00589,"Qualified",,1969.27,"CapPass","Cycle 50",50,43068,"E-28","Alloy 617",314626,"Plate"
-134.63,0.00587,"Qualified",,1969.29,"CapPass","Cycle 50",50,43069,"E-28","Alloy 617",314626,"Plate"
-134.69,0.00582,"Qualified",,1969.34,"CapPass","Cycle 50",50,43070,"E-28","Alloy 617",314626,"Plate"
-134.83,0.00576,"Qualified",,1969.39,"CapPass","Cycle 50",50,43071,"E-28","Alloy 617",314626,"Plate"
-134.89,0.00571,"Qualified",,1969.44,"CapPass","Cycle 50",50,43072,"E-28","Alloy 617",314626,"Plate"
-135.01,0.00566,"Qualified",,1969.49,"CapPass","Cycle 50",50,43073,"E-28","Alloy 617",314626,"Plate"
-135.13,0.00561,"Qualified",,1969.54,"CapPass","Cycle 50",50,43074,"E-28","Alloy 617",314626,"Plate"
-135.22,0.00556,"Qualified",,1969.60,"CapPass","Cycle 50",50,43075,"E-28","Alloy 617",314626,"Plate"
-135.40,0.00551,"Qualified",,1969.64,"CapPass","Cycle 50",50,43076,"E-28","Alloy 617",314626,"Plate"
-135.37,0.00546,"Qualified",,1969.69,"CapPass","Cycle 50",50,43077,"E-28","Alloy 617",314626,"Plate"
-135.68,0.00541,"Qualified",,1969.74,"CapPass","Cycle 50",50,43078,"E-28","Alloy 617",314626,"Plate"
-135.42,0.00539,"Qualified",,1969.77,"CapPass","Cycle 50",50,43079,"E-28","Alloy 617",314626,"Plate"
-135.83,0.00536,"Qualified",,1969.80,"CapPass","Cycle 50",50,43080,"E-28","Alloy 617",314626,"Plate"
-135.78,0.00531,"Qualified",,1969.85,"CapPass","Cycle 50",50,43081,"E-28","Alloy 617",314626,"Plate"
-136.17,0.00526,"Qualified",,1969.90,"CapPass","Cycle 50",50,43082,"E-28","Alloy 617",314626,"Plate"
-136.52,0.00521,"Qualified",,1969.95,"CapPass","Cycle 50",50,43083,"E-28","Alloy 617",314626,"Plate"
-137.00,0.00516,"Qualified",,1970.00,"CapPass","Cycle 50",50,43084,"E-28","Alloy 617",314626,"Plate"
-137.48,0.00511,"Qualified",,1970.05,"CapPass","Cycle 50",50,43085,"E-28","Alloy 617",314626,"Plate"
-137.73,0.00506,"Qualified",,1970.10,"CapPass","Cycle 50",50,43086,"E-28","Alloy 617",314626,"Plate"
-137.97,0.00501,"Qualified",,1970.14,"CapPass","Cycle 50",50,43087,"E-28","Alloy 617",314626,"Plate"
-138.23,0.00496,"Qualified",,1970.19,"CapPass","Cycle 50",50,43088,"E-28","Alloy 617",314626,"Plate"
-138.23,0.00491,"Qualified",,1970.24,"CapPass","Cycle 50",50,43089,"E-28","Alloy 617",314626,"Plate"
-138.12,0.00488,"Qualified",,1970.27,"CapPass","Cycle 50",50,43090,"E-28","Alloy 617",314626,"Plate"
-138.23,0.00486,"Qualified",,1970.29,"CapPass","Cycle 50",50,43091,"E-28","Alloy 617",314626,"Plate"
-138.30,0.00481,"Qualified",,1970.34,"CapPass","Cycle 50",50,43092,"E-28","Alloy 617",314626,"Plate"
-138.36,0.00476,"Qualified",,1970.39,"CapPass","Cycle 50",50,43093,"E-28","Alloy 617",314626,"Plate"
-138.39,0.00471,"Qualified",,1970.44,"CapPass","Cycle 50",50,43094,"E-28","Alloy 617",314626,"Plate"
-138.28,0.00466,"Qualified",,1970.49,"CapPass","Cycle 50",50,43095,"E-28","Alloy 617",314626,"Plate"
-138.32,0.00461,"Qualified",,1970.54,"CapPass","Cycle 50",50,43096,"E-28","Alloy 617",314626,"Plate"
-138.19,0.00456,"Qualified",,1970.59,"CapPass","Cycle 50",50,43097,"E-28","Alloy 617",314626,"Plate"
-138.18,0.00450,"Qualified",,1970.64,"CapPass","Cycle 50",50,43098,"E-28","Alloy 617",314626,"Plate"
-138.16,0.00445,"Qualified",,1970.69,"CapPass","Cycle 50",50,43099,"E-28","Alloy 617",314626,"Plate"
-138.28,0.00440,"Qualified",,1970.74,"CapPass","Cycle 50",50,43100,"E-28","Alloy 617",314626,"Plate"
-138.23,0.00438,"Qualified",,1970.77,"CapPass","Cycle 50",50,43101,"E-28","Alloy 617",314626,"Plate"
-138.41,0.00435,"Qualified",,1970.79,"CapPass","Cycle 50",50,43102,"E-28","Alloy 617",314626,"Plate"
-138.64,0.00430,"Qualified",,1970.84,"CapPass","Cycle 50",50,43103,"E-28","Alloy 617",314626,"Plate"
-138.67,0.00425,"Qualified",,1970.89,"CapPass","Cycle 50",50,43104,"E-28","Alloy 617",314626,"Plate"
-138.67,0.00420,"Qualified",,1970.94,"CapPass","Cycle 50",50,43105,"E-28","Alloy 617",314626,"Plate"
-138.59,0.00415,"Qualified",,1970.99,"CapPass","Cycle 50",50,43106,"E-28","Alloy 617",314626,"Plate"
-138.50,0.00410,"Qualified",,1971.04,"CapPass","Cycle 50",50,43107,"E-28","Alloy 617",314626,"Plate"
-138.63,0.00405,"Qualified",,1971.09,"CapPass","Cycle 50",50,43108,"E-28","Alloy 617",314626,"Plate"
-138.77,0.00400,"Qualified",,1971.14,"CapPass","Cycle 50",50,43109,"E-28","Alloy 617",314626,"Plate"
-138.94,0.00395,"Qualified",,1971.19,"CapPass","Cycle 50",50,43110,"E-28","Alloy 617",314626,"Plate"
-138.98,0.00390,"Qualified",,1971.25,"CapPass","Cycle 50",50,43111,"E-28","Alloy 617",314626,"Plate"
-138.84,0.00388,"Qualified",,1971.27,"CapPass","Cycle 50",50,43112,"E-28","Alloy 617",314626,"Plate"
-139.11,0.00385,"Qualified",,1971.29,"CapPass","Cycle 50",50,43113,"E-28","Alloy 617",314626,"Plate"
-139.39,0.00380,"Qualified",,1971.34,"CapPass","Cycle 50",50,43114,"E-28","Alloy 617",314626,"Plate"
-139.51,0.00375,"Qualified",,1971.40,"CapPass","Cycle 50",50,43115,"E-28","Alloy 617",314626,"Plate"
-139.64,0.00370,"Qualified",,1971.44,"CapPass","Cycle 50",50,43116,"E-28","Alloy 617",314626,"Plate"
-139.66,0.00365,"Qualified",,1971.49,"CapPass","Cycle 50",50,43117,"E-28","Alloy 617",314626,"Plate"
-139.82,0.00360,"Qualified",,1971.54,"CapPass","Cycle 50",50,43118,"E-28","Alloy 617",314626,"Plate"
-139.86,0.00354,"Qualified",,1971.59,"CapPass","Cycle 50",50,43119,"E-28","Alloy 617",314626,"Plate"
-139.87,0.00349,"Qualified",,1971.64,"CapPass","Cycle 50",50,43120,"E-28","Alloy 617",314626,"Plate"
-139.78,0.00344,"Qualified",,1971.69,"CapPass","Cycle 50",50,43121,"E-28","Alloy 617",314626,"Plate"
-139.78,0.00339,"Qualified",,1971.74,"CapPass","Cycle 50",50,43122,"E-28","Alloy 617",314626,"Plate"
-139.57,0.00337,"Qualified",,1971.77,"CapPass","Cycle 50",50,43123,"E-28","Alloy 617",314626,"Plate"
-139.73,0.00334,"Qualified",,1971.79,"CapPass","Cycle 50",50,43124,"E-28","Alloy 617",314626,"Plate"
-139.53,0.00329,"Qualified",,1971.84,"CapPass","Cycle 50",50,43125,"E-28","Alloy 617",314626,"Plate"
-139.57,0.00324,"Qualified",,1971.89,"CapPass","Cycle 50",50,43126,"E-28","Alloy 617",314626,"Plate"
-139.61,0.00319,"Qualified",,1971.94,"CapPass","Cycle 50",50,43127,"E-28","Alloy 617",314626,"Plate"
-139.46,0.00314,"Qualified",,1972.00,"CapPass","Cycle 50",50,43128,"E-28","Alloy 617",314626,"Plate"
-139.64,0.00309,"Qualified",,1972.05,"CapPass","Cycle 50",50,43129,"E-28","Alloy 617",314626,"Plate"
-139.41,0.00304,"Qualified",,1972.10,"CapPass","Cycle 50",50,43130,"E-28","Alloy 617",314626,"Plate"
-139.86,0.00299,"Qualified",,1972.15,"CapPass","Cycle 50",50,43131,"E-28","Alloy 617",314626,"Plate"
-140.15,0.00294,"Qualified",,1972.20,"CapPass","Cycle 50",50,43132,"E-28","Alloy 617",314626,"Plate"
-140.56,0.00289,"Qualified",,1972.25,"CapPass","Cycle 50",50,43133,"E-28","Alloy 617",314626,"Plate"
-140.47,0.00288,"Qualified",,1972.27,"CapPass","Cycle 50",50,43134,"E-28","Alloy 617",314626,"Plate"
-141.02,0.00284,"Qualified",,1972.30,"CapPass","Cycle 50",50,43135,"E-28","Alloy 617",314626,"Plate"
-141.40,0.00279,"Qualified",,1972.35,"CapPass","Cycle 50",50,43136,"E-28","Alloy 617",314626,"Plate"
-141.68,0.00274,"Qualified",,1972.40,"CapPass","Cycle 50",50,43137,"E-28","Alloy 617",314626,"Plate"
-141.69,0.00269,"Qualified",,1972.45,"CapPass","Cycle 50",50,43138,"E-28","Alloy 617",314626,"Plate"
-142.00,0.00264,"Qualified",,1972.50,"CapPass","Cycle 50",50,43139,"E-28","Alloy 617",314626,"Plate"
-142.20,0.00259,"Qualified",,1972.54,"CapPass","Cycle 50",50,43140,"E-28","Alloy 617",314626,"Plate"
-142.02,0.00254,"Qualified",,1972.59,"CapPass","Cycle 50",50,43141,"E-28","Alloy 617",314626,"Plate"
-141.91,0.00249,"Qualified",,1972.64,"CapPass","Cycle 50",50,43142,"E-28","Alloy 617",314626,"Plate"
-141.66,0.00243,"Qualified",,1972.70,"CapPass","Cycle 50",50,43143,"E-28","Alloy 617",314626,"Plate"
-141.52,0.00238,"Qualified",,1972.75,"CapPass","Cycle 50",50,43144,"E-28","Alloy 617",314626,"Plate"
-141.22,0.00237,"Qualified",,1972.77,"CapPass","Cycle 50",50,43145,"E-28","Alloy 617",314626,"Plate"
-141.29,0.00233,"Qualified",,1972.80,"CapPass","Cycle 50",50,43146,"E-28","Alloy 617",314626,"Plate"
-141.39,0.00228,"Qualified",,1972.85,"CapPass","Cycle 50",50,43147,"E-28","Alloy 617",314626,"Plate"
-141.58,0.00223,"Qualified",,1972.90,"CapPass","Cycle 50",50,43148,"E-28","Alloy 617",314626,"Plate"
-141.58,0.00218,"Qualified",,1972.95,"CapPass","Cycle 50",50,43149,"E-28","Alloy 617",314626,"Plate"
-141.65,0.00213,"Qualified",,1973.00,"CapPass","Cycle 50",50,43150,"E-28","Alloy 617",314626,"Plate"
-141.94,0.00208,"Qualified",,1973.05,"CapPass","Cycle 50",50,43151,"E-28","Alloy 617",314626,"Plate"
-142.03,0.00203,"Qualified",,1973.10,"CapPass","Cycle 50",50,43152,"E-28","Alloy 617",314626,"Plate"
-142.03,0.00198,"Qualified",,1973.15,"CapPass","Cycle 50",50,43153,"E-28","Alloy 617",314626,"Plate"
-142.14,0.00193,"Qualified",,1973.20,"CapPass","Cycle 50",50,43154,"E-28","Alloy 617",314626,"Plate"
-142.18,0.00188,"Qualified",,1973.25,"CapPass","Cycle 50",50,43155,"E-28","Alloy 617",314626,"Plate"
-142.17,0.00186,"Qualified",,1973.27,"CapPass","Cycle 50",50,43156,"E-28","Alloy 617",314626,"Plate"
-142.16,0.00183,"Qualified",,1973.30,"CapPass","Cycle 50",50,43157,"E-28","Alloy 617",314626,"Plate"
-142.36,0.00178,"Qualified",,1973.35,"CapPass","Cycle 50",50,43158,"E-28","Alloy 617",314626,"Plate"
-142.15,0.00173,"Qualified",,1973.39,"CapPass","Cycle 50",50,43159,"E-28","Alloy 617",314626,"Plate"
-141.98,0.00168,"Qualified",,1973.45,"CapPass","Cycle 50",50,43160,"E-28","Alloy 617",314626,"Plate"
-141.81,0.00163,"Qualified",,1973.50,"CapPass","Cycle 50",50,43161,"E-28","Alloy 617",314626,"Plate"
-141.36,0.00158,"Qualified",,1973.55,"CapPass","Cycle 50",50,43162,"E-28","Alloy 617",314626,"Plate"
-141.49,0.00153,"Qualified",,1973.60,"CapPass","Cycle 50",50,43163,"E-28","Alloy 617",314626,"Plate"
-141.18,0.00147,"Qualified",,1973.65,"CapPass","Cycle 50",50,43164,"E-28","Alloy 617",314626,"Plate"
-141.34,0.00142,"Qualified",,1973.70,"CapPass","Cycle 50",50,43165,"E-28","Alloy 617",314626,"Plate"
-141.22,0.00137,"Qualified",,1973.75,"CapPass","Cycle 50",50,43166,"E-28","Alloy 617",314626,"Plate"
-141.24,0.00136,"Qualified",,1973.77,"CapPass","Cycle 50",50,43167,"E-28","Alloy 617",314626,"Plate"
-141.28,0.00132,"Qualified",,1973.80,"CapPass","Cycle 50",50,43168,"E-28","Alloy 617",314626,"Plate"
-141.26,0.00127,"Qualified",,1973.85,"CapPass","Cycle 50",50,43169,"E-28","Alloy 617",314626,"Plate"
-141.45,0.00122,"Qualified",,1973.90,"CapPass","Cycle 50",50,43170,"E-28","Alloy 617",314626,"Plate"
-141.52,0.00117,"Qualified",,1973.96,"CapPass","Cycle 50",50,43171,"E-28","Alloy 617",314626,"Plate"
-141.78,0.00112,"Qualified",,1974.01,"CapPass","Cycle 50",50,43172,"E-28","Alloy 617",314626,"Plate"
-141.93,0.00107,"Qualified",,1974.06,"CapPass","Cycle 50",50,43173,"E-28","Alloy 617",314626,"Plate"
-142.36,0.00102,"Qualified",,1974.11,"CapPass","Cycle 50",50,43174,"E-28","Alloy 617",314626,"Plate"
-142.70,0.00097,"Qualified",,1974.16,"CapPass","Cycle 50",50,43175,"E-28","Alloy 617",314626,"Plate"
-142.92,0.00092,"Qualified",,1974.21,"CapPass","Cycle 50",50,43176,"E-28","Alloy 617",314626,"Plate"
-143.20,0.00087,"Qualified",,1974.26,"CapPass","Cycle 50",50,43177,"E-28","Alloy 617",314626,"Plate"
-143.22,0.00086,"Qualified",,1974.27,"CapPass","Cycle 50",50,43178,"E-28","Alloy 617",314626,"Plate"
-143.38,0.00082,"Qualified",,1974.31,"CapPass","Cycle 50",50,43179,"E-28","Alloy 617",314626,"Plate"
-143.62,0.00077,"Qualified",,1974.36,"CapPass","Cycle 50",50,43180,"E-28","Alloy 617",314626,"Plate"
-143.93,0.00072,"Qualified",,1974.41,"CapPass","Cycle 50",50,43181,"E-28","Alloy 617",314626,"Plate"
-144.06,0.00067,"Qualified",,1974.46,"CapPass","Cycle 50",50,43182,"E-28","Alloy 617",314626,"Plate"
-144.16,0.00062,"Qualified",,1974.50,"CapPass","Cycle 50",50,43183,"E-28","Alloy 617",314626,"Plate"
-144.21,0.00057,"Qualified",,1974.55,"CapPass","Cycle 50",50,43184,"E-28","Alloy 617",314626,"Plate"
-143.90,0.00051,"Qualified",,1974.61,"CapPass","Cycle 50",50,43185,"E-28","Alloy 617",314626,"Plate"
-143.99,0.00046,"Qualified",,1974.66,"CapPass","Cycle 50",50,43186,"E-28","Alloy 617",314626,"Plate"
-144.06,0.00041,"Qualified",,1974.71,"CapPass","Cycle 50",50,43187,"E-28","Alloy 617",314626,"Plate"
-144.29,0.00036,"Qualified",,1974.77,"CapPass","Cycle 50",50,43188,"E-28","Alloy 617",314626,"Plate"
-144.36,0.00036,"Qualified",,1974.77,"CapPass","Cycle 50",50,43189,"E-28","Alloy 617",314626,"Plate"
-144.50,0.00031,"Qualified",,1974.82,"CapPass","Cycle 50",50,43190,"E-28","Alloy 617",314626,"Plate"
-145.00,0.00026,"Qualified",,1974.86,"CapPass","Cycle 50",50,43191,"E-28","Alloy 617",314626,"Plate"
-145.28,0.00021,"Qualified",,1974.91,"CapPass","Cycle 50",50,43192,"E-28","Alloy 617",314626,"Plate"
-145.29,0.00016,"Qualified",,1974.96,"CapPass","Cycle 50",50,43193,"E-28","Alloy 617",314626,"Plate"
-145.35,0.00011,"Qualified",,1975.00,"CapPass","Cycle 50",50,43194,"E-28","Alloy 617",314626,"Plate"
-145.16,0.00006,"Qualified",,1975.05,"CapPass","Cycle 50",50,43195,"E-28","Alloy 617",314626,"Plate"
-144.57,0.00001,"Qualified",,1975.10,"CapPass","Cycle 50",50,43196,"E-28","Alloy 617",314626,"Plate"
-144.32,-0.00004,"Qualified",,1975.15,"CapPass","Cycle 50",50,43197,"E-28","Alloy 617",314626,"Plate"
-143.82,-0.00009,"Qualified",,1975.21,"CapPass","Cycle 50",50,43198,"E-28","Alloy 617",314626,"Plate"
-143.52,-0.00014,"Qualified",,1975.25,"CapPass","Cycle 50",50,43199,"E-28","Alloy 617",314626,"Plate"
-143.33,-0.00015,"Qualified",,1975.27,"CapPass","Cycle 50",50,43200,"E-28","Alloy 617",314626,"Plate"
-143.29,-0.00019,"Qualified",,1975.31,"CapPass","Cycle 50",50,43201,"E-28","Alloy 617",314626,"Plate"
-143.20,-0.00024,"Qualified",,1975.36,"CapPass","Cycle 50",50,43202,"E-28","Alloy 617",314626,"Plate"
-143.09,-0.00029,"Qualified",,1975.41,"CapPass","Cycle 50",50,43203,"E-28","Alloy 617",314626,"Plate"
-143.18,-0.00034,"Qualified",,1975.46,"CapPass","Cycle 50",50,43204,"E-28","Alloy 617",314626,"Plate"
-143.09,-0.00040,"Qualified",,1975.51,"CapPass","Cycle 50",50,43205,"E-28","Alloy 617",314626,"Plate"
-143.57,-0.00045,"Qualified",,1975.57,"CapPass","Cycle 50",50,43206,"E-28","Alloy 617",314626,"Plate"
-143.83,-0.00050,"Qualified",,1975.62,"CapPass","Cycle 50",50,43207,"E-28","Alloy 617",314626,"Plate"
-144.01,-0.00055,"Qualified",,1975.67,"CapPass","Cycle 50",50,43208,"E-28","Alloy 617",314626,"Plate"
-144.24,-0.00060,"Qualified",,1975.71,"CapPass","Cycle 50",50,43209,"E-28","Alloy 617",314626,"Plate"
-144.44,-0.00065,"Qualified",,1975.76,"CapPass","Cycle 50",50,43210,"E-28","Alloy 617",314626,"Plate"
-144.44,-0.00065,"Qualified",,1975.77,"CapPass","Cycle 50",50,43211,"E-28","Alloy 617",314626,"Plate"
-144.77,-0.00070,"Qualified",,1975.81,"CapPass","Cycle 50",50,43212,"E-28","Alloy 617",314626,"Plate"
-144.79,-0.00075,"Qualified",,1975.86,"CapPass","Cycle 50",50,43213,"E-28","Alloy 617",314626,"Plate"
-144.61,-0.00080,"Qualified",,1975.91,"CapPass","Cycle 50",50,43214,"E-28","Alloy 617",314626,"Plate"
-144.45,-0.00085,"Qualified",,1975.96,"CapPass","Cycle 50",50,43215,"E-28","Alloy 617",314626,"Plate"
-144.38,-0.00090,"Qualified",,1976.01,"CapPass","Cycle 50",50,43216,"E-28","Alloy 617",314626,"Plate"
-144.44,-0.00095,"Qualified",,1976.06,"CapPass","Cycle 50",50,43217,"E-28","Alloy 617",314626,"Plate"
-144.20,-0.00100,"Qualified",,1976.11,"CapPass","Cycle 50",50,43218,"E-28","Alloy 617",314626,"Plate"
-144.32,-0.00105,"Qualified",,1976.17,"CapPass","Cycle 50",50,43219,"E-28","Alloy 617",314626,"Plate"
-144.44,-0.00110,"Qualified",,1976.22,"CapPass","Cycle 50",50,43220,"E-28","Alloy 617",314626,"Plate"
-144.43,-0.00115,"Qualified",,1976.27,"CapPass","Cycle 50",50,43221,"E-28","Alloy 617",314626,"Plate"
-144.51,-0.00115,"Qualified",,1976.27,"CapPass","Cycle 50",50,43222,"E-28","Alloy 617",314626,"Plate"
-144.72,-0.00120,"Qualified",,1976.32,"CapPass","Cycle 50",50,43223,"E-28","Alloy 617",314626,"Plate"
-144.74,-0.00125,"Qualified",,1976.37,"CapPass","Cycle 50",50,43224,"E-28","Alloy 617",314626,"Plate"
-144.98,-0.00130,"Qualified",,1976.42,"CapPass","Cycle 50",50,43225,"E-28","Alloy 617",314626,"Plate"
-144.82,-0.00136,"Qualified",,1976.46,"CapPass","Cycle 50",50,43226,"E-28","Alloy 617",314626,"Plate"
-144.96,-0.00141,"Qualified",,1976.51,"CapPass","Cycle 50",50,43227,"E-28","Alloy 617",314626,"Plate"
-144.99,-0.00146,"Qualified",,1976.56,"CapPass","Cycle 50",50,43228,"E-28","Alloy 617",314626,"Plate"
-144.70,-0.00151,"Qualified",,1976.62,"CapPass","Cycle 50",50,43229,"E-28","Alloy 617",314626,"Plate"
-144.76,-0.00156,"Qualified",,1976.67,"CapPass","Cycle 50",50,43230,"E-28","Alloy 617",314626,"Plate"
-144.85,-0.00161,"Qualified",,1976.72,"CapPass","Cycle 50",50,43231,"E-28","Alloy 617",314626,"Plate"
-144.78,-0.00166,"Qualified",,1976.77,"CapPass","Cycle 50",50,43232,"E-28","Alloy 617",314626,"Plate"
-144.86,-0.00166,"Qualified",,1976.77,"CapPass","Cycle 50",50,43233,"E-28","Alloy 617",314626,"Plate"
-144.96,-0.00171,"Qualified",,1976.82,"CapPass","Cycle 50",50,43234,"E-28","Alloy 617",314626,"Plate"
-144.97,-0.00176,"Qualified",,1976.87,"CapPass","Cycle 50",50,43235,"E-28","Alloy 617",314626,"Plate"
-144.97,-0.00181,"Qualified",,1976.92,"CapPass","Cycle 50",50,43236,"E-28","Alloy 617",314626,"Plate"
-145.03,-0.00186,"Qualified",,1976.97,"CapPass","Cycle 50",50,43237,"E-28","Alloy 617",314626,"Plate"
-145.16,-0.00191,"Qualified",,1977.02,"CapPass","Cycle 50",50,43238,"E-28","Alloy 617",314626,"Plate"
-145.25,-0.00196,"Qualified",,1977.07,"CapPass","Cycle 50",50,43239,"E-28","Alloy 617",314626,"Plate"
-145.29,-0.00201,"Qualified",,1977.12,"CapPass","Cycle 50",50,43240,"E-28","Alloy 617",314626,"Plate"
-145.16,-0.00206,"Qualified",,1977.17,"CapPass","Cycle 50",50,43241,"E-28","Alloy 617",314626,"Plate"
-145.15,-0.00211,"Qualified",,1977.22,"CapPass","Cycle 50",50,43242,"E-28","Alloy 617",314626,"Plate"
-144.97,-0.00216,"Qualified",,1977.27,"CapPass","Cycle 50",50,43243,"E-28","Alloy 617",314626,"Plate"
-145.17,-0.00216,"Qualified",,1977.27,"CapPass","Cycle 50",50,43244,"E-28","Alloy 617",314626,"Plate"
-144.96,-0.00221,"Qualified",,1977.32,"CapPass","Cycle 50",50,43245,"E-28","Alloy 617",314626,"Plate"
-145.25,-0.00227,"Qualified",,1977.37,"CapPass","Cycle 50",50,43246,"E-28","Alloy 617",314626,"Plate"
-145.49,-0.00232,"Qualified",,1977.43,"CapPass","Cycle 50",50,43247,"E-28","Alloy 617",314626,"Plate"
-145.34,-0.00237,"Qualified",,1977.47,"CapPass","Cycle 50",50,43248,"E-28","Alloy 617",314626,"Plate"
-145.42,-0.00242,"Qualified",,1977.52,"CapPass","Cycle 50",50,43249,"E-28","Alloy 617",314626,"Plate"
-145.50,-0.00247,"Qualified",,1977.57,"CapPass","Cycle 50",50,43250,"E-28","Alloy 617",314626,"Plate"
-145.42,-0.00252,"Qualified",,1977.62,"CapPass","Cycle 50",50,43251,"E-28","Alloy 617",314626,"Plate"
-145.10,-0.00257,"Qualified",,1977.67,"CapPass","Cycle 50",50,43252,"E-28","Alloy 617",314626,"Plate"
-144.98,-0.00262,"Qualified",,1977.72,"CapPass","Cycle 50",50,43253,"E-28","Alloy 617",314626,"Plate"
-145.01,-0.00266,"Qualified",,1977.77,"CapPass","Cycle 50",50,43254,"E-28","Alloy 617",314626,"Plate"
-145.08,-0.00267,"Qualified",,1977.78,"CapPass","Cycle 50",50,43255,"E-28","Alloy 617",314626,"Plate"
-145.17,-0.00272,"Qualified",,1977.83,"CapPass","Cycle 50",50,43256,"E-28","Alloy 617",314626,"Plate"
-144.96,-0.00277,"Qualified",,1977.88,"CapPass","Cycle 50",50,43257,"E-28","Alloy 617",314626,"Plate"
-145.37,-0.00282,"Qualified",,1977.93,"CapPass","Cycle 50",50,43258,"E-28","Alloy 617",314626,"Plate"
-145.66,-0.00287,"Qualified",,1977.99,"CapPass","Cycle 50",50,43259,"E-28","Alloy 617",314626,"Plate"
-145.98,-0.00292,"Qualified",,1978.04,"CapPass","Cycle 50",50,43260,"E-28","Alloy 617",314626,"Plate"
-146.49,-0.00297,"Qualified",,1978.09,"CapPass","Cycle 50",50,43261,"E-28","Alloy 617",314626,"Plate"
-146.75,-0.00302,"Qualified",,1978.13,"CapPass","Cycle 50",50,43262,"E-28","Alloy 617",314626,"Plate"
-147.20,-0.00307,"Qualified",,1978.18,"CapPass","Cycle 50",50,43263,"E-28","Alloy 617",314626,"Plate"
-147.10,-0.00312,"Qualified",,1978.23,"CapPass","Cycle 50",50,43264,"E-28","Alloy 617",314626,"Plate"
-147.32,-0.00316,"Qualified",,1978.27,"CapPass","Cycle 50",50,43265,"E-28","Alloy 617",314626,"Plate"
-147.28,-0.00318,"Qualified",,1978.28,"CapPass","Cycle 50",50,43266,"E-28","Alloy 617",314626,"Plate"
-147.32,-0.00323,"Qualified",,1978.33,"CapPass","Cycle 50",50,43267,"E-28","Alloy 617",314626,"Plate"
-147.24,-0.00328,"Qualified",,1978.38,"CapPass","Cycle 50",50,43268,"E-28","Alloy 617",314626,"Plate"
-147.51,-0.00333,"Qualified",,1978.43,"CapPass","Cycle 50",50,43269,"E-28","Alloy 617",314626,"Plate"
-147.45,-0.00338,"Qualified",,1978.47,"CapPass","Cycle 50",50,43270,"E-28","Alloy 617",314626,"Plate"
-147.58,-0.00343,"Qualified",,1978.53,"CapPass","Cycle 50",50,43271,"E-28","Alloy 617",314626,"Plate"
-147.18,-0.00348,"Qualified",,1978.57,"CapPass","Cycle 50",50,43272,"E-28","Alloy 617",314626,"Plate"
-146.94,-0.00353,"Qualified",,1978.62,"CapPass","Cycle 50",50,43273,"E-28","Alloy 617",314626,"Plate"
-146.76,-0.00358,"Qualified",,1978.68,"CapPass","Cycle 50",50,43274,"E-28","Alloy 617",314626,"Plate"
-146.55,-0.00363,"Qualified",,1978.73,"CapPass","Cycle 50",50,43275,"E-28","Alloy 617",314626,"Plate"
-146.18,-0.00366,"Qualified",,1978.77,"CapPass","Cycle 50",50,43276,"E-28","Alloy 617",314626,"Plate"
-146.07,-0.00368,"Qualified",,1978.78,"CapPass","Cycle 50",50,43277,"E-28","Alloy 617",314626,"Plate"
-146.19,-0.00373,"Qualified",,1978.83,"CapPass","Cycle 50",50,43278,"E-28","Alloy 617",314626,"Plate"
-146.18,-0.00378,"Qualified",,1978.88,"CapPass","Cycle 50",50,43279,"E-28","Alloy 617",314626,"Plate"
-146.22,-0.00383,"Qualified",,1978.94,"CapPass","Cycle 50",50,43280,"E-28","Alloy 617",314626,"Plate"
-146.33,-0.00388,"Qualified",,1978.99,"CapPass","Cycle 50",50,43281,"E-28","Alloy 617",314626,"Plate"
-146.61,-0.00393,"Qualified",,1979.04,"CapPass","Cycle 50",50,43282,"E-28","Alloy 617",314626,"Plate"
-146.73,-0.00398,"Qualified",,1979.08,"CapPass","Cycle 50",50,43283,"E-28","Alloy 617",314626,"Plate"
-146.82,-0.00403,"Qualified",,1979.13,"CapPass","Cycle 50",50,43284,"E-28","Alloy 617",314626,"Plate"
-146.79,-0.00409,"Qualified",,1979.19,"CapPass","Cycle 50",50,43285,"E-28","Alloy 617",314626,"Plate"
-146.84,-0.00414,"Qualified",,1979.23,"CapPass","Cycle 50",50,43286,"E-28","Alloy 617",314626,"Plate"
-146.83,-0.00417,"Qualified",,1979.27,"CapPass","Cycle 50",50,43287,"E-28","Alloy 617",314626,"Plate"
-146.75,-0.00419,"Qualified",,1979.28,"CapPass","Cycle 50",50,43288,"E-28","Alloy 617",314626,"Plate"
-146.75,-0.00424,"Qualified",,1979.33,"CapPass","Cycle 50",50,43289,"E-28","Alloy 617",314626,"Plate"
-146.68,-0.00429,"Qualified",,1979.38,"CapPass","Cycle 50",50,43290,"E-28","Alloy 617",314626,"Plate"
-146.67,-0.00434,"Qualified",,1979.44,"CapPass","Cycle 50",50,43291,"E-28","Alloy 617",314626,"Plate"
-146.76,-0.00439,"Qualified",,1979.49,"CapPass","Cycle 50",50,43292,"E-28","Alloy 617",314626,"Plate"
-146.73,-0.00444,"Qualified",,1979.54,"CapPass","Cycle 50",50,43293,"E-28","Alloy 617",314626,"Plate"
-146.72,-0.00449,"Qualified",,1979.59,"CapPass","Cycle 50",50,43294,"E-28","Alloy 617",314626,"Plate"
-146.66,-0.00454,"Qualified",,1979.64,"CapPass","Cycle 50",50,43295,"E-28","Alloy 617",314626,"Plate"
-146.63,-0.00459,"Qualified",,1979.69,"CapPass","Cycle 50",50,43296,"E-28","Alloy 617",314626,"Plate"
-146.96,-0.00464,"Qualified",,1979.74,"CapPass","Cycle 50",50,43297,"E-28","Alloy 617",314626,"Plate"
-146.95,-0.00466,"Qualified",,1979.77,"CapPass","Cycle 50",50,43298,"E-28","Alloy 617",314626,"Plate"
-147.10,-0.00469,"Qualified",,1979.79,"CapPass","Cycle 50",50,43299,"E-28","Alloy 617",314626,"Plate"
-147.38,-0.00474,"Qualified",,1979.84,"CapPass","Cycle 50",50,43300,"E-28","Alloy 617",314626,"Plate"
-147.55,-0.00479,"Qualified",,1979.89,"CapPass","Cycle 50",50,43301,"E-28","Alloy 617",314626,"Plate"
-147.66,-0.00484,"Qualified",,1979.94,"CapPass","Cycle 50",50,43302,"E-28","Alloy 617",314626,"Plate"
-147.74,-0.00489,"Qualified",,1979.99,"CapPass","Cycle 50",50,43303,"E-28","Alloy 617",314626,"Plate"
-147.84,-0.00494,"Qualified",,1980.04,"CapPass","Cycle 50",50,43304,"E-28","Alloy 617",314626,"Plate"
-147.78,-0.00499,"Qualified",,1980.09,"CapPass","Cycle 50",50,43305,"E-28","Alloy 617",314626,"Plate"
-147.58,-0.00504,"Qualified",,1980.14,"CapPass","Cycle 50",50,43306,"E-28","Alloy 617",314626,"Plate"
-147.39,-0.00509,"Qualified",,1980.19,"CapPass","Cycle 50",50,43307,"E-28","Alloy 617",314626,"Plate"
-147.01,-0.00515,"Qualified",,1980.24,"CapPass","Cycle 50",50,43308,"E-28","Alloy 617",314626,"Plate"
-147.04,-0.00517,"Qualified",,1980.27,"CapPass","Cycle 50",50,43309,"E-28","Alloy 617",314626,"Plate"
-146.96,-0.00520,"Qualified",,1980.29,"CapPass","Cycle 50",50,43310,"E-28","Alloy 617",314626,"Plate"
-146.99,-0.00525,"Qualified",,1980.34,"CapPass","Cycle 50",50,43311,"E-28","Alloy 617",314626,"Plate"
-147.15,-0.00530,"Qualified",,1980.40,"CapPass","Cycle 50",50,43312,"E-28","Alloy 617",314626,"Plate"
-147.23,-0.00535,"Qualified",,1980.45,"CapPass","Cycle 50",50,43313,"E-28","Alloy 617",314626,"Plate"
-147.14,-0.00540,"Qualified",,1980.50,"CapPass","Cycle 50",50,43314,"E-28","Alloy 617",314626,"Plate"
-147.60,-0.00545,"Qualified",,1980.55,"CapPass","Cycle 50",50,43315,"E-28","Alloy 617",314626,"Plate"
-147.87,-0.00550,"Qualified",,1980.60,"CapPass","Cycle 50",50,43316,"E-28","Alloy 617",314626,"Plate"
-148.10,-0.00555,"Qualified",,1980.64,"CapPass","Cycle 50",50,43317,"E-28","Alloy 617",314626,"Plate"
-148.31,-0.00560,"Qualified",,1980.69,"CapPass","Cycle 50",50,43318,"E-28","Alloy 617",314626,"Plate"
-148.19,-0.00565,"Qualified",,1980.74,"CapPass","Cycle 50",50,43319,"E-28","Alloy 617",314626,"Plate"
-148.20,-0.00567,"Qualified",,1980.77,"CapPass","Cycle 50",50,43320,"E-28","Alloy 617",314626,"Plate"
-148.18,-0.00570,"Qualified",,1980.79,"CapPass","Cycle 50",50,43321,"E-28","Alloy 617",314626,"Plate"
-147.92,-0.00575,"Qualified",,1980.84,"CapPass","Cycle 50",50,43322,"E-28","Alloy 617",314626,"Plate"
-147.93,-0.00580,"Qualified",,1980.89,"CapPass","Cycle 50",50,43323,"E-28","Alloy 617",314626,"Plate"
-147.56,-0.00585,"Qualified",,1980.94,"CapPass","Cycle 50",50,43324,"E-28","Alloy 617",314626,"Plate"
-147.23,-0.00590,"Qualified",,1980.99,"CapPass","Cycle 50",50,43325,"E-28","Alloy 617",314626,"Plate"
-146.99,-0.00595,"Qualified",,1981.04,"CapPass","Cycle 50",50,43326,"E-28","Alloy 617",314626,"Plate"
-146.64,-0.00600,"Qualified",,1981.10,"CapPass","Cycle 50",50,43327,"E-28","Alloy 617",314626,"Plate"
-146.74,-0.00605,"Qualified",,1981.15,"CapPass","Cycle 50",50,43328,"E-28","Alloy 617",314626,"Plate"
-146.90,-0.00610,"Qualified",,1981.20,"CapPass","Cycle 50",50,43329,"E-28","Alloy 617",314626,"Plate"
-147.28,-0.00615,"Qualified",,1981.25,"CapPass","Cycle 50",50,43330,"E-28","Alloy 617",314626,"Plate"
-147.32,-0.00617,"Qualified",,1981.27,"CapPass","Cycle 50",50,43331,"E-28","Alloy 617",314626,"Plate"
-147.26,-0.00620,"Qualified",,1981.30,"CapPass","Cycle 50",50,43332,"E-28","Alloy 617",314626,"Plate"
-147.59,-0.00625,"Qualified",,1981.35,"CapPass","Cycle 50",50,43333,"E-28","Alloy 617",314626,"Plate"
-147.83,-0.00631,"Qualified",,1981.40,"CapPass","Cycle 50",50,43334,"E-28","Alloy 617",314626,"Plate"
-148.00,-0.00636,"Qualified",,1981.45,"CapPass","Cycle 50",50,43335,"E-28","Alloy 617",314626,"Plate"
-148.14,-0.00641,"Qualified",,1981.50,"CapPass","Cycle 50",50,43336,"E-28","Alloy 617",314626,"Plate"
-148.35,-0.00646,"Qualified",,1981.55,"CapPass","Cycle 50",50,43337,"E-28","Alloy 617",314626,"Plate"
-148.68,-0.00651,"Qualified",,1981.60,"CapPass","Cycle 50",50,43338,"E-28","Alloy 617",314626,"Plate"
-148.75,-0.00656,"Qualified",,1981.65,"CapPass","Cycle 50",50,43339,"E-28","Alloy 617",314626,"Plate"
-148.78,-0.00661,"Qualified",,1981.70,"CapPass","Cycle 50",50,43340,"E-28","Alloy 617",314626,"Plate"
-148.76,-0.00666,"Qualified",,1981.75,"CapPass","Cycle 50",50,43341,"E-28","Alloy 617",314626,"Plate"
-148.95,-0.00668,"Qualified",,1981.77,"CapPass","Cycle 50",50,43342,"E-28","Alloy 617",314626,"Plate"
-148.85,-0.00671,"Qualified",,1981.80,"CapPass","Cycle 50",50,43343,"E-28","Alloy 617",314626,"Plate"
-148.62,-0.00676,"Qualified",,1981.85,"CapPass","Cycle 50",50,43344,"E-28","Alloy 617",314626,"Plate"
-148.53,-0.00681,"Qualified",,1981.90,"CapPass","Cycle 50",50,43345,"E-28","Alloy 617",314626,"Plate"
-148.37,-0.00686,"Qualified",,1981.95,"CapPass","Cycle 50",50,43346,"E-28","Alloy 617",314626,"Plate"
-148.35,-0.00691,"Qualified",,1982.00,"CapPass","Cycle 50",50,43347,"E-28","Alloy 617",314626,"Plate"
-148.32,-0.00696,"Qualified",,1982.05,"CapPass","Cycle 50",50,43348,"E-28","Alloy 617",314626,"Plate"
-148.45,-0.00701,"Qualified",,1982.10,"CapPass","Cycle 50",50,43349,"E-28","Alloy 617",314626,"Plate"
-148.48,-0.00706,"Qualified",,1982.15,"CapPass","Cycle 50",50,43350,"E-28","Alloy 617",314626,"Plate"
-148.54,-0.00711,"Qualified",,1982.20,"CapPass","Cycle 50",50,43351,"E-28","Alloy 617",314626,"Plate"
-148.54,-0.00716,"Qualified",,1982.25,"CapPass","Cycle 50",50,43352,"E-28","Alloy 617",314626,"Plate"
-148.48,-0.00717,"Qualified",,1982.27,"CapPass","Cycle 50",50,43353,"E-28","Alloy 617",314626,"Plate"
-148.48,-0.00721,"Qualified",,1982.30,"CapPass","Cycle 50",50,43354,"E-28","Alloy 617",314626,"Plate"
-148.68,-0.00726,"Qualified",,1982.36,"CapPass","Cycle 50",50,43355,"E-28","Alloy 617",314626,"Plate"
-148.83,-0.00731,"Qualified",,1982.41,"CapPass","Cycle 50",50,43356,"E-28","Alloy 617",314626,"Plate"
-149.16,-0.00737,"Qualified",,1982.46,"CapPass","Cycle 50",50,43357,"E-28","Alloy 617",314626,"Plate"
-149.25,-0.00742,"Qualified",,1982.51,"CapPass","Cycle 50",50,43358,"E-28","Alloy 617",314626,"Plate"
-149.44,-0.00747,"Qualified",,1982.56,"CapPass","Cycle 50",50,43359,"E-28","Alloy 617",314626,"Plate"
-149.69,-0.00752,"Qualified",,1982.61,"CapPass","Cycle 50",50,43360,"E-28","Alloy 617",314626,"Plate"
-149.96,-0.00757,"Qualified",,1982.66,"CapPass","Cycle 50",50,43361,"E-28","Alloy 617",314626,"Plate"
-150.00,-0.00762,"Qualified",,1982.71,"CapPass","Cycle 50",50,43362,"E-28","Alloy 617",314626,"Plate"
-150.01,-0.00767,"Qualified",,1982.76,"CapPass","Cycle 50",50,43363,"E-28","Alloy 617",314626,"Plate"
-150.12,-0.00767,"Qualified",,1982.77,"CapPass","Cycle 50",50,43364,"E-28","Alloy 617",314626,"Plate"
-150.36,-0.00772,"Qualified",,1982.81,"CapPass","Cycle 50",50,43365,"E-28","Alloy 617",314626,"Plate"
-150.64,-0.00777,"Qualified",,1982.86,"CapPass","Cycle 50",50,43366,"E-28","Alloy 617",314626,"Plate"
-151.13,-0.00782,"Qualified",,1982.91,"CapPass","Cycle 50",50,43367,"E-28","Alloy 617",314626,"Plate"
-151.35,-0.00787,"Qualified",,1982.96,"CapPass","Cycle 50",50,43368,"E-28","Alloy 617",314626,"Plate"
-151.41,-0.00792,"Qualified",,1983.01,"CapPass","Cycle 50",50,43369,"E-28","Alloy 617",314626,"Plate"
-151.35,-0.00797,"Qualified",,1983.06,"CapPass","Cycle 50",50,43370,"E-28","Alloy 617",314626,"Plate"
-151.37,-0.00802,"Qualified",,1983.11,"CapPass","Cycle 50",50,43371,"E-28","Alloy 617",314626,"Plate"
-151.24,-0.00807,"Qualified",,1983.16,"CapPass","Cycle 50",50,43372,"E-28","Alloy 617",314626,"Plate"
-151.27,-0.00812,"Qualified",,1983.21,"CapPass","Cycle 50",50,43373,"E-28","Alloy 617",314626,"Plate"
-151.11,-0.00817,"Qualified",,1983.26,"CapPass","Cycle 50",50,43374,"E-28","Alloy 617",314626,"Plate"
-150.97,-0.00818,"Qualified",,1983.27,"CapPass","Cycle 50",50,43375,"E-28","Alloy 617",314626,"Plate"
-150.96,-0.00822,"Qualified",,1983.31,"CapPass","Cycle 50",50,43376,"E-28","Alloy 617",314626,"Plate"
-150.77,-0.00827,"Qualified",,1983.36,"CapPass","Cycle 50",50,43377,"E-28","Alloy 617",314626,"Plate"
-150.65,-0.00832,"Qualified",,1983.41,"CapPass","Cycle 50",50,43378,"E-28","Alloy 617",314626,"Plate"
