Repository: js-molina/fatigue-A617

File: data/950C/Strain rate 0.001/2.0% strain/HTM_A19_Cycles_J1.csv (part 13 of 20)
"Stress Mpa","Strain","Qual State","Qual Exceptions","Elapsed Time Sec","Data State","Cycle Label","Cycle","Count","Sample","Alloy","Heat","Material_Form"
114.15,-0.00765,"Qualified",,1987.61,"CapPass","Cycle 50",50,43071,"J-1","Alloy 617",314626,"Plate"
116.75,-0.00760,"Qualified",,1987.65,"CapPass","Cycle 50",50,43072,"J-1","Alloy 617",314626,"Plate"
119.44,-0.00754,"Qualified",,1987.69,"CapPass","Cycle 50",50,43073,"J-1","Alloy 617",314626,"Plate"
121.05,-0.00749,"Qualified",,1987.73,"CapPass","Cycle 50",50,43074,"J-1","Alloy 617",314626,"Plate"
122.52,-0.00744,"Qualified",,1987.77,"CapPass","Cycle 50",50,43075,"J-1","Alloy 617",314626,"Plate"
123.44,-0.00741,"Qualified",,1987.81,"CapPass","Cycle 50",50,43076,"J-1","Alloy 617",314626,"Plate"
123.62,-0.00739,"Qualified",,1987.81,"CapPass","Cycle 50",50,43077,"J-1","Alloy 617",314626,"Plate"
124.28,-0.00734,"Qualified",,1987.86,"CapPass","Cycle 50",50,43078,"J-1","Alloy 617",314626,"Plate"
124.88,-0.00729,"Qualified",,1987.91,"CapPass","Cycle 50",50,43079,"J-1","Alloy 617",314626,"Plate"
125.66,-0.00724,"Qualified",,1987.96,"CapPass","Cycle 50",50,43080,"J-1","Alloy 617",314626,"Plate"
126.46,-0.00719,"Qualified",,1988.01,"CapPass","Cycle 50",50,43081,"J-1","Alloy 617",314626,"Plate"
127.45,-0.00714,"Qualified",,1988.07,"CapPass","Cycle 50",50,43082,"J-1","Alloy 617",314626,"Plate"
128.33,-0.00709,"Qualified",,1988.12,"CapPass","Cycle 50",50,43083,"J-1","Alloy 617",314626,"Plate"
128.96,-0.00704,"Qualified",,1988.16,"CapPass","Cycle 50",50,43084,"J-1","Alloy 617",314626,"Plate"
129.58,-0.00699,"Qualified",,1988.21,"CapPass","Cycle 50",50,43085,"J-1","Alloy 617",314626,"Plate"
130.00,-0.00694,"Qualified",,1988.26,"CapPass","Cycle 50",50,43086,"J-1","Alloy 617",314626,"Plate"
130.47,-0.00690,"Qualified",,1988.31,"CapPass","Cycle 50",50,43087,"J-1","Alloy 617",314626,"Plate"
130.54,-0.00688,"Qualified",,1988.31,"CapPass","Cycle 50",50,43088,"J-1","Alloy 617",314626,"Plate"
131.13,-0.00683,"Qualified",,1988.37,"CapPass","Cycle 50",50,43089,"J-1","Alloy 617",314626,"Plate"
131.43,-0.00678,"Qualified",,1988.41,"CapPass","Cycle 50",50,43090,"J-1","Alloy 617",314626,"Plate"
131.85,-0.00673,"Qualified",,1988.46,"CapPass","Cycle 50",50,43091,"J-1","Alloy 617",314626,"Plate"
132.13,-0.00668,"Qualified",,1988.51,"CapPass","Cycle 50",50,43092,"J-1","Alloy 617",314626,"Plate"
132.52,-0.00663,"Qualified",,1988.56,"CapPass","Cycle 50",50,43093,"J-1","Alloy 617",314626,"Plate"
133.04,-0.00658,"Qualified",,1988.62,"CapPass","Cycle 50",50,43094,"J-1","Alloy 617",314626,"Plate"
133.39,-0.00653,"Qualified",,1988.66,"CapPass","Cycle 50",50,43095,"J-1","Alloy 617",314626,"Plate"
133.84,-0.00648,"Qualified",,1988.72,"CapPass","Cycle 50",50,43096,"J-1","Alloy 617",314626,"Plate"
134.13,-0.00643,"Qualified",,1988.76,"CapPass","Cycle 50",50,43097,"J-1","Alloy 617",314626,"Plate"
134.40,-0.00639,"Qualified",,1988.81,"CapPass","Cycle 50",50,43098,"J-1","Alloy 617",314626,"Plate"
134.36,-0.00638,"Qualified",,1988.81,"CapPass","Cycle 50",50,43099,"J-1","Alloy 617",314626,"Plate"
134.57,-0.00633,"Qualified",,1988.86,"CapPass","Cycle 50",50,43100,"J-1","Alloy 617",314626,"Plate"
134.77,-0.00628,"Qualified",,1988.91,"CapPass","Cycle 50",50,43101,"J-1","Alloy 617",314626,"Plate"
134.98,-0.00622,"Qualified",,1988.96,"CapPass","Cycle 50",50,43102,"J-1","Alloy 617",314626,"Plate"
134.93,-0.00617,"Qualified",,1989.01,"CapPass","Cycle 50",50,43103,"J-1","Alloy 617",314626,"Plate"
135.04,-0.00612,"Qualified",,1989.06,"CapPass","Cycle 50",50,43104,"J-1","Alloy 617",314626,"Plate"
135.04,-0.00607,"Qualified",,1989.11,"CapPass","Cycle 50",50,43105,"J-1","Alloy 617",314626,"Plate"
135.22,-0.00602,"Qualified",,1989.17,"CapPass","Cycle 50",50,43106,"J-1","Alloy 617",314626,"Plate"
135.32,-0.00597,"Qualified",,1989.21,"CapPass","Cycle 50",50,43107,"J-1","Alloy 617",314626,"Plate"
135.42,-0.00592,"Qualified",,1989.26,"CapPass","Cycle 50",50,43108,"J-1","Alloy 617",314626,"Plate"
135.44,-0.00589,"Qualified",,1989.31,"CapPass","Cycle 50",50,43109,"J-1","Alloy 617",314626,"Plate"
135.48,-0.00587,"Qualified",,1989.32,"CapPass","Cycle 50",50,43110,"J-1","Alloy 617",314626,"Plate"
135.74,-0.00582,"Qualified",,1989.36,"CapPass","Cycle 50",50,43111,"J-1","Alloy 617",314626,"Plate"
135.82,-0.00577,"Qualified",,1989.41,"CapPass","Cycle 50",50,43112,"J-1","Alloy 617",314626,"Plate"
135.75,-0.00572,"Qualified",,1989.47,"CapPass","Cycle 50",50,43113,"J-1","Alloy 617",314626,"Plate"
135.91,-0.00567,"Qualified",,1989.51,"CapPass","Cycle 50",50,43114,"J-1","Alloy 617",314626,"Plate"
135.93,-0.00562,"Qualified",,1989.56,"CapPass","Cycle 50",50,43115,"J-1","Alloy 617",314626,"Plate"
135.93,-0.00557,"Qualified",,1989.62,"CapPass","Cycle 50",50,43116,"J-1","Alloy 617",314626,"Plate"
135.97,-0.00552,"Qualified",,1989.67,"CapPass","Cycle 50",50,43117,"J-1","Alloy 617",314626,"Plate"
135.85,-0.00546,"Qualified",,1989.72,"CapPass","Cycle 50",50,43118,"J-1","Alloy 617",314626,"Plate"
135.97,-0.00541,"Qualified",,1989.78,"CapPass","Cycle 50",50,43119,"J-1","Alloy 617",314626,"Plate"
136.07,-0.00538,"Qualified",,1989.81,"CapPass","Cycle 50",50,43120,"J-1","Alloy 617",314626,"Plate"
136.22,-0.00536,"Qualified",,1989.82,"CapPass","Cycle 50",50,43121,"J-1","Alloy 617",314626,"Plate"
136.25,-0.00531,"Qualified",,1989.87,"CapPass","Cycle 50",50,43122,"J-1","Alloy 617",314626,"Plate"
136.29,-0.00526,"Qualified",,1989.92,"CapPass","Cycle 50",50,43123,"J-1","Alloy 617",314626,"Plate"
136.46,-0.00521,"Qualified",,1989.97,"CapPass","Cycle 50",50,43124,"J-1","Alloy 617",314626,"Plate"
136.42,-0.00516,"Qualified",,1990.03,"CapPass","Cycle 50",50,43125,"J-1","Alloy 617",314626,"Plate"
136.51,-0.00511,"Qualified",,1990.08,"CapPass","Cycle 50",50,43126,"J-1","Alloy 617",314626,"Plate"
136.53,-0.00506,"Qualified",,1990.12,"CapPass","Cycle 50",50,43127,"J-1","Alloy 617",314626,"Plate"
136.65,-0.00501,"Qualified",,1990.17,"CapPass","Cycle 50",50,43128,"J-1","Alloy 617",314626,"Plate"
136.68,-0.00496,"Qualified",,1990.22,"CapPass","Cycle 50",50,43129,"J-1","Alloy 617",314626,"Plate"
136.65,-0.00490,"Qualified",,1990.28,"CapPass","Cycle 50",50,43130,"J-1","Alloy 617",314626,"Plate"
136.57,-0.00488,"Qualified",,1990.31,"CapPass","Cycle 50",50,43131,"J-1","Alloy 617",314626,"Plate"
136.54,-0.00485,"Qualified",,1990.33,"CapPass","Cycle 50",50,43132,"J-1","Alloy 617",314626,"Plate"
136.48,-0.00480,"Qualified",,1990.38,"CapPass","Cycle 50",50,43133,"J-1","Alloy 617",314626,"Plate"
136.55,-0.00475,"Qualified",,1990.43,"CapPass","Cycle 50",50,43134,"J-1","Alloy 617",314626,"Plate"
136.65,-0.00470,"Qualified",,1990.48,"CapPass","Cycle 50",50,43135,"J-1","Alloy 617",314626,"Plate"
136.85,-0.00465,"Qualified",,1990.53,"CapPass","Cycle 50",50,43136,"J-1","Alloy 617",314626,"Plate"
137.06,-0.00460,"Qualified",,1990.58,"CapPass","Cycle 50",50,43137,"J-1","Alloy 617",314626,"Plate"
137.22,-0.00455,"Qualified",,1990.63,"CapPass","Cycle 50",50,43138,"J-1","Alloy 617",314626,"Plate"
137.41,-0.00450,"Qualified",,1990.69,"CapPass","Cycle 50",50,43139,"J-1","Alloy 617",314626,"Plate"
137.54,-0.00445,"Qualified",,1990.73,"CapPass","Cycle 50",50,43140,"J-1","Alloy 617",314626,"Plate"
137.77,-0.00440,"Qualified",,1990.78,"CapPass","Cycle 50",50,43141,"J-1","Alloy 617",314626,"Plate"
137.86,-0.00438,"Qualified",,1990.81,"CapPass","Cycle 50",50,43142,"J-1","Alloy 617",314626,"Plate"
137.81,-0.00435,"Qualified",,1990.83,"CapPass","Cycle 50",50,43143,"J-1","Alloy 617",314626,"Plate"
137.99,-0.00430,"Qualified",,1990.88,"CapPass","Cycle 50",50,43144,"J-1","Alloy 617",314626,"Plate"
137.93,-0.00425,"Qualified",,1990.93,"CapPass","Cycle 50",50,43145,"J-1","Alloy 617",314626,"Plate"
137.82,-0.00419,"Qualified",,1990.99,"CapPass","Cycle 50",50,43146,"J-1","Alloy 617",314626,"Plate"
137.95,-0.00414,"Qualified",,1991.04,"CapPass","Cycle 50",50,43147,"J-1","Alloy 617",314626,"Plate"
137.91,-0.00409,"Qualified",,1991.08,"CapPass","Cycle 50",50,43148,"J-1","Alloy 617",314626,"Plate"
137.97,-0.00404,"Qualified",,1991.13,"CapPass","Cycle 50",50,43149,"J-1","Alloy 617",314626,"Plate"
137.89,-0.00399,"Qualified",,1991.18,"CapPass","Cycle 50",50,43150,"J-1","Alloy 617",314626,"Plate"
137.88,-0.00394,"Qualified",,1991.24,"CapPass","Cycle 50",50,43151,"J-1","Alloy 617",314626,"Plate"
137.85,-0.00389,"Qualified",,1991.29,"CapPass","Cycle 50",50,43152,"J-1","Alloy 617",314626,"Plate"
137.81,-0.00387,"Qualified",,1991.31,"CapPass","Cycle 50",50,43153,"J-1","Alloy 617",314626,"Plate"
137.94,-0.00384,"Qualified",,1991.34,"CapPass","Cycle 50",50,43154,"J-1","Alloy 617",314626,"Plate"
137.96,-0.00379,"Qualified",,1991.39,"CapPass","Cycle 50",50,43155,"J-1","Alloy 617",314626,"Plate"
138.11,-0.00374,"Qualified",,1991.44,"CapPass","Cycle 50",50,43156,"J-1","Alloy 617",314626,"Plate"
138.26,-0.00368,"Qualified",,1991.49,"CapPass","Cycle 50",50,43157,"J-1","Alloy 617",314626,"Plate"
138.37,-0.00363,"Qualified",,1991.54,"CapPass","Cycle 50",50,43158,"J-1","Alloy 617",314626,"Plate"
138.38,-0.00358,"Qualified",,1991.59,"CapPass","Cycle 50",50,43159,"J-1","Alloy 617",314626,"Plate"
138.41,-0.00353,"Qualified",,1991.64,"CapPass","Cycle 50",50,43160,"J-1","Alloy 617",314626,"Plate"
138.33,-0.00348,"Qualified",,1991.69,"CapPass","Cycle 50",50,43161,"J-1","Alloy 617",314626,"Plate"
138.33,-0.00343,"Qualified",,1991.74,"CapPass","Cycle 50",50,43162,"J-1","Alloy 617",314626,"Plate"
138.50,-0.00338,"Qualified",,1991.80,"CapPass","Cycle 50",50,43163,"J-1","Alloy 617",314626,"Plate"
138.48,-0.00337,"Qualified",,1991.81,"CapPass","Cycle 50",50,43164,"J-1","Alloy 617",314626,"Plate"
138.51,-0.00333,"Qualified",,1991.84,"CapPass","Cycle 50",50,43165,"J-1","Alloy 617",314626,"Plate"
138.71,-0.00328,"Qualified",,1991.90,"CapPass","Cycle 50",50,43166,"J-1","Alloy 617",314626,"Plate"
138.89,-0.00323,"Qualified",,1991.94,"CapPass","Cycle 50",50,43167,"J-1","Alloy 617",314626,"Plate"
139.08,-0.00317,"Qualified",,1991.99,"CapPass","Cycle 50",50,43168,"J-1","Alloy 617",314626,"Plate"
139.15,-0.00312,"Qualified",,1992.05,"CapPass","Cycle 50",50,43169,"J-1","Alloy 617",314626,"Plate"
139.09,-0.00307,"Qualified",,1992.09,"CapPass","Cycle 50",50,43170,"J-1","Alloy 617",314626,"Plate"
138.98,-0.00302,"Qualified",,1992.15,"CapPass","Cycle 50",50,43171,"J-1","Alloy 617",314626,"Plate"
139.07,-0.00297,"Qualified",,1992.20,"CapPass","Cycle 50",50,43172,"J-1","Alloy 617",314626,"Plate"
138.88,-0.00292,"Qualified",,1992.25,"CapPass","Cycle 50",50,43173,"J-1","Alloy 617",314626,"Plate"
138.85,-0.00287,"Qualified",,1992.31,"CapPass","Cycle 50",50,43174,"J-1","Alloy 617",314626,"Plate"
138.98,-0.00282,"Qualified",,1992.35,"CapPass","Cycle 50",50,43175,"J-1","Alloy 617",314626,"Plate"
138.90,-0.00277,"Qualified",,1992.40,"CapPass","Cycle 50",50,43176,"J-1","Alloy 617",314626,"Plate"
138.96,-0.00272,"Qualified",,1992.45,"CapPass","Cycle 50",50,43177,"J-1","Alloy 617",314626,"Plate"
138.80,-0.00267,"Qualified",,1992.50,"CapPass","Cycle 50",50,43178,"J-1","Alloy 617",314626,"Plate"
138.71,-0.00262,"Qualified",,1992.55,"CapPass","Cycle 50",50,43179,"J-1","Alloy 617",314626,"Plate"
138.56,-0.00256,"Qualified",,1992.60,"CapPass","Cycle 50",50,43180,"J-1","Alloy 617",314626,"Plate"
138.48,-0.00251,"Qualified",,1992.65,"CapPass","Cycle 50",50,43181,"J-1","Alloy 617",314626,"Plate"
138.22,-0.00246,"Qualified",,1992.71,"CapPass","Cycle 50",50,43182,"J-1","Alloy 617",314626,"Plate"
138.23,-0.00241,"Qualified",,1992.76,"CapPass","Cycle 50",50,43183,"J-1","Alloy 617",314626,"Plate"
138.31,-0.00237,"Qualified",,1992.81,"CapPass","Cycle 50",50,43184,"J-1","Alloy 617",314626,"Plate"
138.32,-0.00236,"Qualified",,1992.81,"CapPass","Cycle 50",50,43185,"J-1","Alloy 617",314626,"Plate"
138.43,-0.00231,"Qualified",,1992.86,"CapPass","Cycle 50",50,43186,"J-1","Alloy 617",314626,"Plate"
138.65,-0.00226,"Qualified",,1992.91,"CapPass","Cycle 50",50,43187,"J-1","Alloy 617",314626,"Plate"
138.88,-0.00221,"Qualified",,1992.96,"CapPass","Cycle 50",50,43188,"J-1","Alloy 617",314626,"Plate"
138.90,-0.00216,"Qualified",,1993.01,"CapPass","Cycle 50",50,43189,"J-1","Alloy 617",314626,"Plate"
139.01,-0.00211,"Qualified",,1993.06,"CapPass","Cycle 50",50,43190,"J-1","Alloy 617",314626,"Plate"
138.94,-0.00206,"Qualified",,1993.11,"CapPass","Cycle 50",50,43191,"J-1","Alloy 617",314626,"Plate"
138.80,-0.00200,"Qualified",,1993.16,"CapPass","Cycle 50",50,43192,"J-1","Alloy 617",314626,"Plate"
138.67,-0.00195,"Qualified",,1993.21,"CapPass","Cycle 50",50,43193,"J-1","Alloy 617",314626,"Plate"
138.60,-0.00190,"Qualified",,1993.26,"CapPass","Cycle 50",50,43194,"J-1","Alloy 617",314626,"Plate"
138.55,-0.00186,"Qualified",,1993.31,"CapPass","Cycle 50",50,43195,"J-1","Alloy 617",314626,"Plate"
138.57,-0.00185,"Qualified",,1993.31,"CapPass","Cycle 50",50,43196,"J-1","Alloy 617",314626,"Plate"
138.53,-0.00180,"Qualified",,1993.36,"CapPass","Cycle 50",50,43197,"J-1","Alloy 617",314626,"Plate"
138.65,-0.00175,"Qualified",,1993.41,"CapPass","Cycle 50",50,43198,"J-1","Alloy 617",314626,"Plate"
138.56,-0.00170,"Qualified",,1993.46,"CapPass","Cycle 50",50,43199,"J-1","Alloy 617",314626,"Plate"
138.66,-0.00165,"Qualified",,1993.51,"CapPass","Cycle 50",50,43200,"J-1","Alloy 617",314626,"Plate"
138.87,-0.00160,"Qualified",,1993.57,"CapPass","Cycle 50",50,43201,"J-1","Alloy 617",314626,"Plate"
139.19,-0.00155,"Qualified",,1993.62,"CapPass","Cycle 50",50,43202,"J-1","Alloy 617",314626,"Plate"
139.48,-0.00150,"Qualified",,1993.67,"CapPass","Cycle 50",50,43203,"J-1","Alloy 617",314626,"Plate"
139.72,-0.00145,"Qualified",,1993.71,"CapPass","Cycle 50",50,43204,"J-1","Alloy 617",314626,"Plate"
139.89,-0.00140,"Qualified",,1993.76,"CapPass","Cycle 50",50,43205,"J-1","Alloy 617",314626,"Plate"
139.97,-0.00136,"Qualified",,1993.81,"CapPass","Cycle 50",50,43206,"J-1","Alloy 617",314626,"Plate"
139.95,-0.00134,"Qualified",,1993.81,"CapPass","Cycle 50",50,43207,"J-1","Alloy 617",314626,"Plate"
140.00,-0.00129,"Qualified",,1993.86,"CapPass","Cycle 50",50,43208,"J-1","Alloy 617",314626,"Plate"
139.82,-0.00124,"Qualified",,1993.92,"CapPass","Cycle 50",50,43209,"J-1","Alloy 617",314626,"Plate"
139.73,-0.00119,"Qualified",,1993.96,"CapPass","Cycle 50",50,43210,"J-1","Alloy 617",314626,"Plate"
139.48,-0.00114,"Qualified",,1994.02,"CapPass","Cycle 50",50,43211,"J-1","Alloy 617",314626,"Plate"
139.53,-0.00109,"Qualified",,1994.08,"CapPass","Cycle 50",50,43212,"J-1","Alloy 617",314626,"Plate"
139.83,-0.00104,"Qualified",,1994.12,"CapPass","Cycle 50",50,43213,"J-1","Alloy 617",314626,"Plate"
140.05,-0.00099,"Qualified",,1994.17,"CapPass","Cycle 50",50,43214,"J-1","Alloy 617",314626,"Plate"
140.20,-0.00094,"Qualified",,1994.22,"CapPass","Cycle 50",50,43215,"J-1","Alloy 617",314626,"Plate"
140.20,-0.00089,"Qualified",,1994.27,"CapPass","Cycle 50",50,43216,"J-1","Alloy 617",314626,"Plate"
140.13,-0.00086,"Qualified",,1994.31,"CapPass","Cycle 50",50,43217,"J-1","Alloy 617",314626,"Plate"
140.24,-0.00084,"Qualified",,1994.33,"CapPass","Cycle 50",50,43218,"J-1","Alloy 617",314626,"Plate"
140.18,-0.00079,"Qualified",,1994.37,"CapPass","Cycle 50",50,43219,"J-1","Alloy 617",314626,"Plate"
139.96,-0.00074,"Qualified",,1994.43,"CapPass","Cycle 50",50,43220,"J-1","Alloy 617",314626,"Plate"
139.94,-0.00068,"Qualified",,1994.48,"CapPass","Cycle 50",50,43221,"J-1","Alloy 617",314626,"Plate"
139.99,-0.00063,"Qualified",,1994.53,"CapPass","Cycle 50",50,43222,"J-1","Alloy 617",314626,"Plate"
140.09,-0.00058,"Qualified",,1994.58,"CapPass","Cycle 50",50,43223,"J-1","Alloy 617",314626,"Plate"
140.14,-0.00053,"Qualified",,1994.63,"CapPass","Cycle 50",50,43224,"J-1","Alloy 617",314626,"Plate"
140.24,-0.00048,"Qualified",,1994.68,"CapPass","Cycle 50",50,43225,"J-1","Alloy 617",314626,"Plate"
140.45,-0.00043,"Qualified",,1994.73,"CapPass","Cycle 50",50,43226,"J-1","Alloy 617",314626,"Plate"
140.75,-0.00038,"Qualified",,1994.78,"CapPass","Cycle 50",50,43227,"J-1","Alloy 617",314626,"Plate"
140.82,-0.00036,"Qualified",,1994.81,"CapPass","Cycle 50",50,43228,"J-1","Alloy 617",314626,"Plate"
140.99,-0.00033,"Qualified",,1994.83,"CapPass","Cycle 50",50,43229,"J-1","Alloy 617",314626,"Plate"
141.13,-0.00028,"Qualified",,1994.88,"CapPass","Cycle 50",50,43230,"J-1","Alloy 617",314626,"Plate"
141.30,-0.00023,"Qualified",,1994.93,"CapPass","Cycle 50",50,43231,"J-1","Alloy 617",314626,"Plate"
141.26,-0.00018,"Qualified",,1994.98,"CapPass","Cycle 50",50,43232,"J-1","Alloy 617",314626,"Plate"
141.21,-0.00012,"Qualified",,1995.03,"CapPass","Cycle 50",50,43233,"J-1","Alloy 617",314626,"Plate"
141.19,-0.00007,"Qualified",,1995.08,"CapPass","Cycle 50",50,43234,"J-1","Alloy 617",314626,"Plate"
138.03,0.00998,"Qualified",,3925.81,"CapPass","Cycle 99-100",99,85102,"J-1","Alloy 617",314626,"Plate"
138.13,0.01000,"Qualified",,3925.82,"CapPass","Cycle 99-100",99,85103,"J-1","Alloy 617",314626,"Plate"
134.09,0.01005,"Qualified",,3925.90,"CapPass","Cycle 99-100",99,85104,"J-1","Alloy 617",314626,"Plate"
120.04,0.01000,"Qualified",,3925.98,"CapPass","Cycle 99-100",99,85105,"J-1","Alloy 617",314626,"Plate"
110.46,0.00995,"Qualified",,3926.02,"CapPass","Cycle 99-100",99,85106,"J-1","Alloy 617",314626,"Plate"
102.89,0.00990,"Qualified",,3926.06,"CapPass","Cycle 99-100",99,85107,"J-1","Alloy 617",314626,"Plate"
95.81,0.00985,"Qualified",,3926.09,"CapPass","Cycle 99-100",99,85108,"J-1","Alloy 617",314626,"Plate"
89.55,0.00980,"Qualified",,3926.12,"CapPass","Cycle 99-100",99,85109,"J-1","Alloy 617",314626,"Plate"
83.39,0.00974,"Qualified",,3926.16,"CapPass","Cycle 99-100",99,85110,"J-1","Alloy 617",314626,"Plate"
77.48,0.00969,"Qualified",,3926.21,"CapPass","Cycle 99-100",99,85111,"J-1","Alloy 617",314626,"Plate"
71.62,0.00964,"Qualified",,3926.26,"CapPass","Cycle 99-100",99,85112,"J-1","Alloy 617",314626,"Plate"
66.56,0.00960,"Qualified",,3926.31,"CapPass","Cycle 99-100",99,85113,"J-1","Alloy 617",314626,"Plate"
66.30,0.00959,"Qualified",,3926.31,"CapPass","Cycle 99-100",99,85114,"J-1","Alloy 617",314626,"Plate"
60.16,0.00954,"Qualified",,3926.37,"CapPass","Cycle 99-100",99,85115,"J-1","Alloy 617",314626,"Plate"
54.68,0.00949,"Qualified",,3926.42,"CapPass","Cycle 99-100",99,85116,"J-1","Alloy 617",314626,"Plate"
49.55,0.00944,"Qualified",,3926.48,"CapPass","Cycle 99-100",99,85117,"J-1","Alloy 617",314626,"Plate"
44.51,0.00939,"Qualified",,3926.53,"CapPass","Cycle 99-100",99,85118,"J-1","Alloy 617",314626,"Plate"
38.69,0.00934,"Qualified",,3926.59,"CapPass","Cycle 99-100",99,85119,"J-1","Alloy 617",314626,"Plate"
33.62,0.00929,"Qualified",,3926.64,"CapPass","Cycle 99-100",99,85120,"J-1","Alloy 617",314626,"Plate"
28.87,0.00924,"Qualified",,3926.69,"CapPass","Cycle 99-100",99,85121,"J-1","Alloy 617",314626,"Plate"
24.39,0.00919,"Qualified",,3926.74,"CapPass","Cycle 99-100",99,85122,"J-1","Alloy 617",314626,"Plate"
19.07,0.00914,"Qualified",,3926.80,"CapPass","Cycle 99-100",99,85123,"J-1","Alloy 617",314626,"Plate"
18.52,0.00913,"Qualified",,3926.81,"CapPass","Cycle 99-100",99,85124,"J-1","Alloy 617",314626,"Plate"
15.01,0.00908,"Qualified",,3926.85,"CapPass","Cycle 99-100",99,85125,"J-1","Alloy 617",314626,"Plate"
10.33,0.00903,"Qualified",,3926.90,"CapPass","Cycle 99-100",99,85126,"J-1","Alloy 617",314626,"Plate"
6.15,0.00898,"Qualified",,3926.95,"CapPass","Cycle 99-100",99,85127,"J-1","Alloy 617",314626,"Plate"
1.87,0.00893,"Qualified",,3927.01,"CapPass","Cycle 99-100",99,85128,"J-1","Alloy 617",314626,"Plate"
-2.33,0.00888,"Qualified",,3927.06,"CapPass","Cycle 99-100",99,85129,"J-1","Alloy 617",314626,"Plate"
-5.45,0.00883,"Qualified",,3927.14,"CapPass","Cycle 99-100",99,85130,"J-1","Alloy 617",314626,"Plate"
-9.07,0.00878,"Qualified",,3927.27,"CapPass","Cycle 99-100",99,85131,"J-1","Alloy 617",314626,"Plate"
-11.11,0.00876,"Qualified",,3927.31,"CapPass","Cycle 99-100",99,85132,"J-1","Alloy 617",314626,"Plate"
-13.69,0.00873,"Qualified",,3927.34,"CapPass","Cycle 99-100",99,85133,"J-1","Alloy 617",314626,"Plate"
-18.41,0.00868,"Qualified",,3927.40,"CapPass","Cycle 99-100",99,85134,"J-1","Alloy 617",314626,"Plate"
-23.53,0.00863,"Qualified",,3927.46,"CapPass","Cycle 99-100",99,85135,"J-1","Alloy 617",314626,"Plate"
-27.86,0.00858,"Qualified",,3927.51,"CapPass","Cycle 99-100",99,85136,"J-1","Alloy 617",314626,"Plate"
-32.87,0.00853,"Qualified",,3927.55,"CapPass","Cycle 99-100",99,85137,"J-1","Alloy 617",314626,"Plate"
-37.34,0.00848,"Qualified",,3927.58,"CapPass","Cycle 99-100",99,85138,"J-1","Alloy 617",314626,"Plate"
-42.25,0.00843,"Qualified",,3927.62,"CapPass","Cycle 99-100",99,85139,"J-1","Alloy 617",314626,"Plate"
-46.04,0.00838,"Qualified",,3927.66,"CapPass","Cycle 99-100",99,85140,"J-1","Alloy 617",314626,"Plate"
-49.95,0.00833,"Qualified",,3927.70,"CapPass","Cycle 99-100",99,85141,"J-1","Alloy 617",314626,"Plate"
-54.75,0.00827,"Qualified",,3927.74,"CapPass","Cycle 99-100",99,85142,"J-1","Alloy 617",314626,"Plate"
-58.98,0.00822,"Qualified",,3927.77,"CapPass","Cycle 99-100",99,85143,"J-1","Alloy 617",314626,"Plate"
-62.98,0.00818,"Qualified",,3927.81,"CapPass","Cycle 99-100",99,85144,"J-1","Alloy 617",314626,"Plate"
-63.25,0.00817,"Qualified",,3927.81,"CapPass","Cycle 99-100",99,85145,"J-1","Alloy 617",314626,"Plate"
-67.28,0.00812,"Qualified",,3927.84,"CapPass","Cycle 99-100",99,85146,"J-1","Alloy 617",314626,"Plate"
-70.94,0.00807,"Qualified",,3927.88,"CapPass","Cycle 99-100",99,85147,"J-1","Alloy 617",314626,"Plate"
-74.12,0.00802,"Qualified",,3927.91,"CapPass","Cycle 99-100",99,85148,"J-1","Alloy 617",314626,"Plate"
-77.54,0.00796,"Qualified",,3927.96,"CapPass","Cycle 99-100",99,85149,"J-1","Alloy 617",314626,"Plate"
-79.70,0.00791,"Qualified",,3928.00,"CapPass","Cycle 99-100",99,85150,"J-1","Alloy 617",314626,"Plate"
-82.60,0.00786,"Qualified",,3928.06,"CapPass","Cycle 99-100",99,85151,"J-1","Alloy 617",314626,"Plate"
-85.01,0.00781,"Qualified",,3928.11,"CapPass","Cycle 99-100",99,85152,"J-1","Alloy 617",314626,"Plate"
-87.27,0.00776,"Qualified",,3928.16,"CapPass","Cycle 99-100",99,85153,"J-1","Alloy 617",314626,"Plate"
-89.62,0.00771,"Qualified",,3928.21,"CapPass","Cycle 99-100",99,85154,"J-1","Alloy 617",314626,"Plate"
-92.01,0.00766,"Qualified",,3928.26,"CapPass","Cycle 99-100",99,85155,"J-1","Alloy 617",314626,"Plate"
-94.23,0.00761,"Qualified",,3928.31,"CapPass","Cycle 99-100",99,85156,"J-1","Alloy 617",314626,"Plate"
-94.40,0.00761,"Qualified",,3928.31,"CapPass","Cycle 99-100",99,85157,"J-1","Alloy 617",314626,"Plate"
-96.61,0.00755,"Qualified",,3928.36,"CapPass","Cycle 99-100",99,85158,"J-1","Alloy 617",314626,"Plate"
-98.81,0.00750,"Qualified",,3928.41,"CapPass","Cycle 99-100",99,85159,"J-1","Alloy 617",314626,"Plate"
-100.89,0.00745,"Qualified",,3928.46,"CapPass","Cycle 99-100",99,85160,"J-1","Alloy 617",314626,"Plate"
-102.92,0.00740,"Qualified",,3928.51,"CapPass","Cycle 99-100",99,85161,"J-1","Alloy 617",314626,"Plate"
-104.74,0.00735,"Qualified",,3928.56,"CapPass","Cycle 99-100",99,85162,"J-1","Alloy 617",314626,"Plate"
-106.38,0.00730,"Qualified",,3928.61,"CapPass","Cycle 99-100",99,85163,"J-1","Alloy 617",314626,"Plate"
-107.80,0.00725,"Qualified",,3928.65,"CapPass","Cycle 99-100",99,85164,"J-1","Alloy 617",314626,"Plate"
-109.10,0.00720,"Qualified",,3928.71,"CapPass","Cycle 99-100",99,85165,"J-1","Alloy 617",314626,"Plate"
-110.29,0.00715,"Qualified",,3928.76,"CapPass","Cycle 99-100",99,85166,"J-1","Alloy 617",314626,"Plate"
-111.61,0.00710,"Qualified",,3928.81,"CapPass","Cycle 99-100",99,85167,"J-1","Alloy 617",314626,"Plate"
-112.92,0.00705,"Qualified",,3928.86,"CapPass","Cycle 99-100",99,85168,"J-1","Alloy 617",314626,"Plate"
-113.96,0.00700,"Qualified",,3928.91,"CapPass","Cycle 99-100",99,85169,"J-1","Alloy 617",314626,"Plate"
-114.92,0.00695,"Qualified",,3928.96,"CapPass","Cycle 99-100",99,85170,"J-1","Alloy 617",314626,"Plate"
-115.89,0.00690,"Qualified",,3929.01,"CapPass","Cycle 99-100",99,85171,"J-1","Alloy 617",314626,"Plate"
-116.90,0.00684,"Qualified",,3929.06,"CapPass","Cycle 99-100",99,85172,"J-1","Alloy 617",314626,"Plate"
-117.83,0.00679,"Qualified",,3929.11,"CapPass","Cycle 99-100",99,85173,"J-1","Alloy 617",314626,"Plate"
-118.61,0.00674,"Qualified",,3929.16,"CapPass","Cycle 99-100",99,85174,"J-1","Alloy 617",314626,"Plate"
-119.17,0.00669,"Qualified",,3929.21,"CapPass","Cycle 99-100",99,85175,"J-1","Alloy 617",314626,"Plate"
-119.66,0.00664,"Qualified",,3929.26,"CapPass","Cycle 99-100",99,85176,"J-1","Alloy 617",314626,"Plate"
-120.14,0.00659,"Qualified",,3929.30,"CapPass","Cycle 99-100",99,85177,"J-1","Alloy 617",314626,"Plate"
-120.17,0.00659,"Qualified",,3929.31,"CapPass","Cycle 99-100",99,85178,"J-1","Alloy 617",314626,"Plate"
-120.48,0.00654,"Qualified",,3929.36,"CapPass","Cycle 99-100",99,85179,"J-1","Alloy 617",314626,"Plate"
-120.84,0.00649,"Qualified",,3929.41,"CapPass","Cycle 99-100",99,85180,"J-1","Alloy 617",314626,"Plate"
-121.26,0.00644,"Qualified",,3929.46,"CapPass","Cycle 99-100",99,85181,"J-1","Alloy 617",314626,"Plate"
-121.66,0.00639,"Qualified",,3929.51,"CapPass","Cycle 99-100",99,85182,"J-1","Alloy 617",314626,"Plate"
-122.01,0.00633,"Qualified",,3929.56,"CapPass","Cycle 99-100",99,85183,"J-1","Alloy 617",314626,"Plate"
-122.17,0.00628,"Qualified",,3929.61,"CapPass","Cycle 99-100",99,85184,"J-1","Alloy 617",314626,"Plate"
-122.61,0.00623,"Qualified",,3929.66,"CapPass","Cycle 99-100",99,85185,"J-1","Alloy 617",314626,"Plate"
-122.93,0.00618,"Qualified",,3929.71,"CapPass","Cycle 99-100",99,85186,"J-1","Alloy 617",314626,"Plate"
-123.47,0.00613,"Qualified",,3929.76,"CapPass","Cycle 99-100",99,85187,"J-1","Alloy 617",314626,"Plate"
-123.95,0.00609,"Qualified",,3929.81,"CapPass","Cycle 99-100",99,85188,"J-1","Alloy 617",314626,"Plate"
-123.94,0.00608,"Qualified",,3929.81,"CapPass","Cycle 99-100",99,85189,"J-1","Alloy 617",314626,"Plate"
-124.44,0.00603,"Qualified",,3929.86,"CapPass","Cycle 99-100",99,85190,"J-1","Alloy 617",314626,"Plate"
-124.84,0.00598,"Qualified",,3929.91,"CapPass","Cycle 99-100",99,85191,"J-1","Alloy 617",314626,"Plate"
-125.15,0.00593,"Qualified",,3929.96,"CapPass","Cycle 99-100",99,85192,"J-1","Alloy 617",314626,"Plate"
-125.40,0.00588,"Qualified",,3930.01,"CapPass","Cycle 99-100",99,85193,"J-1","Alloy 617",314626,"Plate"
-125.68,0.00582,"Qualified",,3930.06,"CapPass","Cycle 99-100",99,85194,"J-1","Alloy 617",314626,"Plate"
-125.90,0.00577,"Qualified",,3930.11,"CapPass","Cycle 99-100",99,85195,"J-1","Alloy 617",314626,"Plate"
-125.93,0.00572,"Qualified",,3930.16,"CapPass","Cycle 99-100",99,85196,"J-1","Alloy 617",314626,"Plate"
-125.89,0.00567,"Qualified",,3930.21,"CapPass","Cycle 99-100",99,85197,"J-1","Alloy 617",314626,"Plate"
-125.88,0.00562,"Qualified",,3930.26,"CapPass","Cycle 99-100",99,85198,"J-1","Alloy 617",314626,"Plate"
-125.95,0.00558,"Qualified",,3930.31,"CapPass","Cycle 99-100",99,85199,"J-1","Alloy 617",314626,"Plate"
-125.96,0.00557,"Qualified",,3930.31,"CapPass","Cycle 99-100",99,85200,"J-1","Alloy 617",314626,"Plate"
-126.06,0.00552,"Qualified",,3930.36,"CapPass","Cycle 99-100",99,85201,"J-1","Alloy 617",314626,"Plate"
-126.29,0.00547,"Qualified",,3930.42,"CapPass","Cycle 99-100",99,85202,"J-1","Alloy 617",314626,"Plate"
-126.22,0.00542,"Qualified",,3930.46,"CapPass","Cycle 99-100",99,85203,"J-1","Alloy 617",314626,"Plate"
-126.41,0.00537,"Qualified",,3930.51,"CapPass","Cycle 99-100",99,85204,"J-1","Alloy 617",314626,"Plate"
-126.29,0.00532,"Qualified",,3930.56,"CapPass","Cycle 99-100",99,85205,"J-1","Alloy 617",314626,"Plate"
-126.51,0.00527,"Qualified",,3930.62,"CapPass","Cycle 99-100",99,85206,"J-1","Alloy 617",314626,"Plate"
-126.58,0.00522,"Qualified",,3930.67,"CapPass","Cycle 99-100",99,85207,"J-1","Alloy 617",314626,"Plate"
-126.68,0.00517,"Qualified",,3930.71,"CapPass","Cycle 99-100",99,85208,"J-1","Alloy 617",314626,"Plate"
-126.80,0.00512,"Qualified",,3930.76,"CapPass","Cycle 99-100",99,85209,"J-1","Alloy 617",314626,"Plate"
-126.73,0.00508,"Qualified",,3930.81,"CapPass","Cycle 99-100",99,85210,"J-1","Alloy 617",314626,"Plate"
-126.79,0.00506,"Qualified",,3930.81,"CapPass","Cycle 99-100",99,85211,"J-1","Alloy 617",314626,"Plate"
-126.73,0.00501,"Qualified",,3930.87,"CapPass","Cycle 99-100",99,85212,"J-1","Alloy 617",314626,"Plate"
-126.94,0.00496,"Qualified",,3930.91,"CapPass","Cycle 99-100",99,85213,"J-1","Alloy 617",314626,"Plate"
-127.04,0.00491,"Qualified",,3930.97,"CapPass","Cycle 99-100",99,85214,"J-1","Alloy 617",314626,"Plate"
-127.20,0.00486,"Qualified",,3931.02,"CapPass","Cycle 99-100",99,85215,"J-1","Alloy 617",314626,"Plate"
-127.41,0.00481,"Qualified",,3931.07,"CapPass","Cycle 99-100",99,85216,"J-1","Alloy 617",314626,"Plate"
-127.57,0.00476,"Qualified",,3931.12,"CapPass","Cycle 99-100",99,85217,"J-1","Alloy 617",314626,"Plate"
-127.66,0.00471,"Qualified",,3931.17,"CapPass","Cycle 99-100",99,85218,"J-1","Alloy 617",314626,"Plate"
-127.73,0.00466,"Qualified",,3931.22,"CapPass","Cycle 99-100",99,85219,"J-1","Alloy 617",314626,"Plate"
-127.81,0.00461,"Qualified",,3931.27,"CapPass","Cycle 99-100",99,85220,"J-1","Alloy 617",314626,"Plate"
-127.91,0.00457,"Qualified",,3931.31,"CapPass","Cycle 99-100",99,85221,"J-1","Alloy 617",314626,"Plate"
-127.93,0.00456,"Qualified",,3931.32,"CapPass","Cycle 99-100",99,85222,"J-1","Alloy 617",314626,"Plate"
-128.07,0.00451,"Qualified",,3931.37,"CapPass","Cycle 99-100",99,85223,"J-1","Alloy 617",314626,"Plate"
-128.28,0.00445,"Qualified",,3931.42,"CapPass","Cycle 99-100",99,85224,"J-1","Alloy 617",314626,"Plate"
-128.33,0.00440,"Qualified",,3931.48,"CapPass","Cycle 99-100",99,85225,"J-1","Alloy 617",314626,"Plate"
-128.53,0.00435,"Qualified",,3931.53,"CapPass","Cycle 99-100",99,85226,"J-1","Alloy 617",314626,"Plate"
-128.91,0.00430,"Qualified",,3931.58,"CapPass","Cycle 99-100",99,85227,"J-1","Alloy 617",314626,"Plate"
-129.22,0.00425,"Qualified",,3931.63,"CapPass","Cycle 99-100",99,85228,"J-1","Alloy 617",314626,"Plate"
-129.43,0.00420,"Qualified",,3931.68,"CapPass","Cycle 99-100",99,85229,"J-1","Alloy 617",314626,"Plate"
-129.69,0.00415,"Qualified",,3931.73,"CapPass","Cycle 99-100",99,85230,"J-1","Alloy 617",314626,"Plate"
-129.67,0.00410,"Qualified",,3931.78,"CapPass","Cycle 99-100",99,85231,"J-1","Alloy 617",314626,"Plate"
-129.65,0.00407,"Qualified",,3931.81,"CapPass","Cycle 99-100",99,85232,"J-1","Alloy 617",314626,"Plate"
-129.77,0.00405,"Qualified",,3931.82,"CapPass","Cycle 99-100",99,85233,"J-1","Alloy 617",314626,"Plate"
-129.71,0.00400,"Qualified",,3931.87,"CapPass","Cycle 99-100",99,85234,"J-1","Alloy 617",314626,"Plate"
-129.64,0.00395,"Qualified",,3931.93,"CapPass","Cycle 99-100",99,85235,"J-1","Alloy 617",314626,"Plate"
-129.43,0.00390,"Qualified",,3931.98,"CapPass","Cycle 99-100",99,85236,"J-1","Alloy 617",314626,"Plate"
-129.34,0.00385,"Qualified",,3932.03,"CapPass","Cycle 99-100",99,85237,"J-1","Alloy 617",314626,"Plate"
-129.15,0.00380,"Qualified",,3932.08,"CapPass","Cycle 99-100",99,85238,"J-1","Alloy 617",314626,"Plate"
-129.15,0.00374,"Qualified",,3932.13,"CapPass","Cycle 99-100",99,85239,"J-1","Alloy 617",314626,"Plate"
-129.15,0.00369,"Qualified",,3932.19,"CapPass","Cycle 99-100",99,85240,"J-1","Alloy 617",314626,"Plate"
-129.22,0.00364,"Qualified",,3932.23,"CapPass","Cycle 99-100",99,85241,"J-1","Alloy 617",314626,"Plate"
-129.22,0.00359,"Qualified",,3932.28,"CapPass","Cycle 99-100",99,85242,"J-1","Alloy 617",314626,"Plate"
-129.21,0.00357,"Qualified",,3932.31,"CapPass","Cycle 99-100",99,85243,"J-1","Alloy 617",314626,"Plate"
-129.30,0.00354,"Qualified",,3932.33,"CapPass","Cycle 99-100",99,85244,"J-1","Alloy 617",314626,"Plate"
-129.14,0.00349,"Qualified",,3932.38,"CapPass","Cycle 99-100",99,85245,"J-1","Alloy 617",314626,"Plate"
-129.06,0.00344,"Qualified",,3932.43,"CapPass","Cycle 99-100",99,85246,"J-1","Alloy 617",314626,"Plate"
-128.96,0.00339,"Qualified",,3932.48,"CapPass","Cycle 99-100",99,85247,"J-1","Alloy 617",314626,"Plate"
-128.94,0.00334,"Qualified",,3932.53,"CapPass","Cycle 99-100",99,85248,"J-1","Alloy 617",314626,"Plate"
-128.99,0.00329,"Qualified",,3932.59,"CapPass","Cycle 99-100",99,85249,"J-1","Alloy 617",314626,"Plate"
-129.11,0.00324,"Qualified",,3932.64,"CapPass","Cycle 99-100",99,85250,"J-1","Alloy 617",314626,"Plate"
-129.26,0.00319,"Qualified",,3932.69,"CapPass","Cycle 99-100",99,85251,"J-1","Alloy 617",314626,"Plate"
-129.33,0.00314,"Qualified",,3932.74,"CapPass","Cycle 99-100",99,85252,"J-1","Alloy 617",314626,"Plate"
-129.44,0.00309,"Qualified",,3932.79,"CapPass","Cycle 99-100",99,85253,"J-1","Alloy 617",314626,"Plate"
-129.43,0.00307,"Qualified",,3932.81,"CapPass","Cycle 99-100",99,85254,"J-1","Alloy 617",314626,"Plate"
-129.68,0.00303,"Qualified",,3932.84,"CapPass","Cycle 99-100",99,85255,"J-1","Alloy 617",314626,"Plate"
-129.84,0.00298,"Qualified",,3932.89,"CapPass","Cycle 99-100",99,85256,"J-1","Alloy 617",314626,"Plate"
-130.13,0.00293,"Qualified",,3932.94,"CapPass","Cycle 99-100",99,85257,"J-1","Alloy 617",314626,"Plate"
-130.30,0.00288,"Qualified",,3932.99,"CapPass","Cycle 99-100",99,85258,"J-1","Alloy 617",314626,"Plate"
-130.60,0.00283,"Qualified",,3933.04,"CapPass","Cycle 99-100",99,85259,"J-1","Alloy 617",314626,"Plate"
-130.65,0.00278,"Qualified",,3933.09,"CapPass","Cycle 99-100",99,85260,"J-1","Alloy 617",314626,"Plate"
-130.72,0.00273,"Qualified",,3933.14,"CapPass","Cycle 99-100",99,85261,"J-1","Alloy 617",314626,"Plate"
-130.80,0.00268,"Qualified",,3933.19,"CapPass","Cycle 99-100",99,85262,"J-1","Alloy 617",314626,"Plate"
-130.97,0.00263,"Qualified",,3933.24,"CapPass","Cycle 99-100",99,85263,"J-1","Alloy 617",314626,"Plate"
-131.15,0.00258,"Qualified",,3933.29,"CapPass","Cycle 99-100",99,85264,"J-1","Alloy 617",314626,"Plate"
-131.07,0.00256,"Qualified",,3933.31,"CapPass","Cycle 99-100",99,85265,"J-1","Alloy 617",314626,"Plate"
-131.14,0.00253,"Qualified",,3933.35,"CapPass","Cycle 99-100",99,85266,"J-1","Alloy 617",314626,"Plate"
-131.14,0.00248,"Qualified",,3933.40,"CapPass","Cycle 99-100",99,85267,"J-1","Alloy 617",314626,"Plate"
-131.36,0.00242,"Qualified",,3933.45,"CapPass","Cycle 99-100",99,85268,"J-1","Alloy 617",314626,"Plate"
-131.41,0.00237,"Qualified",,3933.49,"CapPass","Cycle 99-100",99,85269,"J-1","Alloy 617",314626,"Plate"
-131.56,0.00232,"Qualified",,3933.54,"CapPass","Cycle 99-100",99,85270,"J-1","Alloy 617",314626,"Plate"
-131.58,0.00227,"Qualified",,3933.60,"CapPass","Cycle 99-100",99,85271,"J-1","Alloy 617",314626,"Plate"
-131.65,0.00222,"Qualified",,3933.64,"CapPass","Cycle 99-100",99,85272,"J-1","Alloy 617",314626,"Plate"
-131.60,0.00217,"Qualified",,3933.70,"CapPass","Cycle 99-100",99,85273,"J-1","Alloy 617",314626,"Plate"
-131.83,0.00212,"Qualified",,3933.75,"CapPass","Cycle 99-100",99,85274,"J-1","Alloy 617",314626,"Plate"
-131.87,0.00207,"Qualified",,3933.80,"CapPass","Cycle 99-100",99,85275,"J-1","Alloy 617",314626,"Plate"
-131.76,0.00206,"Qualified",,3933.81,"CapPass","Cycle 99-100",99,85276,"J-1","Alloy 617",314626,"Plate"
-131.78,0.00202,"Qualified",,3933.84,"CapPass","Cycle 99-100",99,85277,"J-1","Alloy 617",314626,"Plate"
-131.79,0.00197,"Qualified",,3933.89,"CapPass","Cycle 99-100",99,85278,"J-1","Alloy 617",314626,"Plate"
-131.65,0.00192,"Qualified",,3933.94,"CapPass","Cycle 99-100",99,85279,"J-1","Alloy 617",314626,"Plate"
-131.52,0.00187,"Qualified",,3934.00,"CapPass","Cycle 99-100",99,85280,"J-1","Alloy 617",314626,"Plate"
-131.51,0.00182,"Qualified",,3934.05,"CapPass","Cycle 99-100",99,85281,"J-1","Alloy 617",314626,"Plate"
-131.58,0.00177,"Qualified",,3934.10,"CapPass","Cycle 99-100",99,85282,"J-1","Alloy 617",314626,"Plate"
-131.68,0.00172,"Qualified",,3934.15,"CapPass","Cycle 99-100",99,85283,"J-1","Alloy 617",314626,"Plate"
-131.61,0.00167,"Qualified",,3934.20,"CapPass","Cycle 99-100",99,85284,"J-1","Alloy 617",314626,"Plate"
-131.59,0.00162,"Qualified",,3934.25,"CapPass","Cycle 99-100",99,85285,"J-1","Alloy 617",314626,"Plate"
-131.54,0.00157,"Qualified",,3934.30,"CapPass","Cycle 99-100",99,85286,"J-1","Alloy 617",314626,"Plate"
-131.53,0.00156,"Qualified",,3934.31,"CapPass","Cycle 99-100",99,85287,"J-1","Alloy 617",314626,"Plate"
-131.58,0.00151,"Qualified",,3934.35,"CapPass","Cycle 99-100",99,85288,"J-1","Alloy 617",314626,"Plate"
-131.48,0.00146,"Qualified",,3934.41,"CapPass","Cycle 99-100",99,85289,"J-1","Alloy 617",314626,"Plate"
-131.54,0.00141,"Qualified",,3934.45,"CapPass","Cycle 99-100",99,85290,"J-1","Alloy 617",314626,"Plate"
-131.62,0.00136,"Qualified",,3934.51,"CapPass","Cycle 99-100",99,85291,"J-1","Alloy 617",314626,"Plate"
-131.69,0.00131,"Qualified",,3934.56,"CapPass","Cycle 99-100",99,85292,"J-1","Alloy 617",314626,"Plate"
-131.84,0.00126,"Qualified",,3934.61,"CapPass","Cycle 99-100",99,85293,"J-1","Alloy 617",314626,"Plate"
-132.20,0.00121,"Qualified",,3934.66,"CapPass","Cycle 99-100",99,85294,"J-1","Alloy 617",314626,"Plate"
-132.43,0.00116,"Qualified",,3934.71,"CapPass","Cycle 99-100",99,85295,"J-1","Alloy 617",314626,"Plate"
-132.61,0.00111,"Qualified",,3934.76,"CapPass","Cycle 99-100",99,85296,"J-1","Alloy 617",314626,"Plate"
-132.51,0.00106,"Qualified",,3934.81,"CapPass","Cycle 99-100",99,85297,"J-1","Alloy 617",314626,"Plate"
-132.53,0.00106,"Qualified",,3934.81,"CapPass","Cycle 99-100",99,85298,"J-1","Alloy 617",314626,"Plate"
-132.59,0.00101,"Qualified",,3934.85,"CapPass","Cycle 99-100",99,85299,"J-1","Alloy 617",314626,"Plate"
-132.66,0.00096,"Qualified",,3934.91,"CapPass","Cycle 99-100",99,85300,"J-1","Alloy 617",314626,"Plate"
-132.76,0.00090,"Qualified",,3934.96,"CapPass","Cycle 99-100",99,85301,"J-1","Alloy 617",314626,"Plate"
-132.93,0.00085,"Qualified",,3935.01,"CapPass","Cycle 99-100",99,85302,"J-1","Alloy 617",314626,"Plate"
-133.05,0.00080,"Qualified",,3935.06,"CapPass","Cycle 99-100",99,85303,"J-1","Alloy 617",314626,"Plate"
-133.28,0.00075,"Qualified",,3935.11,"CapPass","Cycle 99-100",99,85304,"J-1","Alloy 617",314626,"Plate"
-133.38,0.00070,"Qualified",,3935.16,"CapPass","Cycle 99-100",99,85305,"J-1","Alloy 617",314626,"Plate"
-133.48,0.00065,"Qualified",,3935.21,"CapPass","Cycle 99-100",99,85306,"J-1","Alloy 617",314626,"Plate"
-133.65,0.00060,"Qualified",,3935.26,"CapPass","Cycle 99-100",99,85307,"J-1","Alloy 617",314626,"Plate"
-133.60,0.00055,"Qualified",,3935.31,"CapPass","Cycle 99-100",99,85308,"J-1","Alloy 617",314626,"Plate"
-133.73,0.00055,"Qualified",,3935.31,"CapPass","Cycle 99-100",99,85309,"J-1","Alloy 617",314626,"Plate"
-133.77,0.00050,"Qualified",,3935.36,"CapPass","Cycle 99-100",99,85310,"J-1","Alloy 617",314626,"Plate"
-133.64,0.00045,"Qualified",,3935.41,"CapPass","Cycle 99-100",99,85311,"J-1","Alloy 617",314626,"Plate"
-133.47,0.00040,"Qualified",,3935.46,"CapPass","Cycle 99-100",99,85312,"J-1","Alloy 617",314626,"Plate"
-133.28,0.00035,"Qualified",,3935.51,"CapPass","Cycle 99-100",99,85313,"J-1","Alloy 617",314626,"Plate"
-133.23,0.00029,"Qualified",,3935.56,"CapPass","Cycle 99-100",99,85314,"J-1","Alloy 617",314626,"Plate"
-133.34,0.00024,"Qualified",,3935.61,"CapPass","Cycle 99-100",99,85315,"J-1","Alloy 617",314626,"Plate"
-133.46,0.00019,"Qualified",,3935.66,"CapPass","Cycle 99-100",99,85316,"J-1","Alloy 617",314626,"Plate"
-133.61,0.00014,"Qualified",,3935.71,"CapPass","Cycle 99-100",99,85317,"J-1","Alloy 617",314626,"Plate"
-133.60,0.00009,"Qualified",,3935.76,"CapPass","Cycle 99-100",99,85318,"J-1","Alloy 617",314626,"Plate"
-133.70,0.00006,"Qualified",,3935.81,"CapPass","Cycle 99-100",99,85319,"J-1","Alloy 617",314626,"Plate"
-133.68,0.00004,"Qualified",,3935.82,"CapPass","Cycle 99-100",99,85320,"J-1","Alloy 617",314626,"Plate"
-133.76,-0.00001,"Qualified",,3935.87,"CapPass","Cycle 99-100",99,85321,"J-1","Alloy 617",314626,"Plate"
-133.69,-0.00006,"Qualified",,3935.92,"CapPass","Cycle 99-100",99,85322,"J-1","Alloy 617",314626,"Plate"
-133.87,-0.00011,"Qualified",,3935.97,"CapPass","Cycle 99-100",99,85323,"J-1","Alloy 617",314626,"Plate"
-133.76,-0.00016,"Qualified",,3936.02,"CapPass","Cycle 99-100",99,85324,"J-1","Alloy 617",314626,"Plate"
-133.78,-0.00021,"Qualified",,3936.07,"CapPass","Cycle 99-100",99,85325,"J-1","Alloy 617",314626,"Plate"
-133.72,-0.00026,"Qualified",,3936.12,"CapPass","Cycle 99-100",99,85326,"J-1","Alloy 617",314626,"Plate"
-133.67,-0.00031,"Qualified",,3936.17,"CapPass","Cycle 99-100",99,85327,"J-1","Alloy 617",314626,"Plate"
-133.78,-0.00037,"Qualified",,3936.23,"CapPass","Cycle 99-100",99,85328,"J-1","Alloy 617",314626,"Plate"
