Repository: js-molina/fatigue-A617

File: data/950C/Strain rate 0.001/2.0% strain/HTM_A19_Cycles_J5.csv (part 13 of 20)
"Stress Mpa","Strain","Qual State","Qual Exceptions","Elapsed Time Sec","Data State","Cycle Label","Cycle","Count","Sample","Alloy","Heat","Material_Form"
135.12,-0.00431,"Qualified",,1990.88,"CapPass","Cycle 50",50,42568,"J-5","Alloy 617",314626,"Plate"
135.21,-0.00426,"Qualified",,1990.92,"CapPass","Cycle 50",50,42569,"J-5","Alloy 617",314626,"Plate"
135.17,-0.00421,"Qualified",,1990.97,"CapPass","Cycle 50",50,42570,"J-5","Alloy 617",314626,"Plate"
135.18,-0.00416,"Qualified",,1991.01,"CapPass","Cycle 50",50,42571,"J-5","Alloy 617",314626,"Plate"
134.65,-0.00410,"Qualified",,1991.08,"CapPass","Cycle 50",50,42572,"J-5","Alloy 617",314626,"Plate"
134.44,-0.00405,"Qualified",,1991.13,"CapPass","Cycle 50",50,42573,"J-5","Alloy 617",314626,"Plate"
134.34,-0.00400,"Qualified",,1991.18,"CapPass","Cycle 50",50,42574,"J-5","Alloy 617",314626,"Plate"
134.21,-0.00395,"Qualified",,1991.23,"CapPass","Cycle 50",50,42575,"J-5","Alloy 617",314626,"Plate"
134.42,-0.00390,"Qualified",,1991.29,"CapPass","Cycle 50",50,42576,"J-5","Alloy 617",314626,"Plate"
134.54,-0.00386,"Qualified",,1991.31,"CapPass","Cycle 50",50,42577,"J-5","Alloy 617",314626,"Plate"
134.72,-0.00385,"Qualified",,1991.34,"CapPass","Cycle 50",50,42578,"J-5","Alloy 617",314626,"Plate"
134.84,-0.00379,"Qualified",,1991.39,"CapPass","Cycle 50",50,42579,"J-5","Alloy 617",314626,"Plate"
134.99,-0.00374,"Qualified",,1991.44,"CapPass","Cycle 50",50,42580,"J-5","Alloy 617",314626,"Plate"
135.17,-0.00369,"Qualified",,1991.49,"CapPass","Cycle 50",50,42581,"J-5","Alloy 617",314626,"Plate"
135.12,-0.00364,"Qualified",,1991.54,"CapPass","Cycle 50",50,42582,"J-5","Alloy 617",314626,"Plate"
135.15,-0.00359,"Qualified",,1991.59,"CapPass","Cycle 50",50,42583,"J-5","Alloy 617",314626,"Plate"
135.26,-0.00354,"Qualified",,1991.64,"CapPass","Cycle 50",50,42584,"J-5","Alloy 617",314626,"Plate"
135.51,-0.00348,"Qualified",,1991.69,"CapPass","Cycle 50",50,42585,"J-5","Alloy 617",314626,"Plate"
135.79,-0.00343,"Qualified",,1991.74,"CapPass","Cycle 50",50,42586,"J-5","Alloy 617",314626,"Plate"
135.94,-0.00338,"Qualified",,1991.79,"CapPass","Cycle 50",50,42587,"J-5","Alloy 617",314626,"Plate"
136.06,-0.00336,"Qualified",,1991.81,"CapPass","Cycle 50",50,42588,"J-5","Alloy 617",314626,"Plate"
136.13,-0.00333,"Qualified",,1991.84,"CapPass","Cycle 50",50,42589,"J-5","Alloy 617",314626,"Plate"
136.19,-0.00328,"Qualified",,1991.89,"CapPass","Cycle 50",50,42590,"J-5","Alloy 617",314626,"Plate"
136.32,-0.00323,"Qualified",,1991.94,"CapPass","Cycle 50",50,42591,"J-5","Alloy 617",314626,"Plate"
136.32,-0.00318,"Qualified",,1991.99,"CapPass","Cycle 50",50,42592,"J-5","Alloy 617",314626,"Plate"
136.19,-0.00313,"Qualified",,1992.06,"CapPass","Cycle 50",50,42593,"J-5","Alloy 617",314626,"Plate"
136.24,-0.00307,"Qualified",,1992.11,"CapPass","Cycle 50",50,42594,"J-5","Alloy 617",314626,"Plate"
136.43,-0.00302,"Qualified",,1992.14,"CapPass","Cycle 50",50,42595,"J-5","Alloy 617",314626,"Plate"
136.51,-0.00297,"Qualified",,1992.21,"CapPass","Cycle 50",50,42596,"J-5","Alloy 617",314626,"Plate"
136.58,-0.00291,"Qualified",,1992.26,"CapPass","Cycle 50",50,42597,"J-5","Alloy 617",314626,"Plate"
136.47,-0.00286,"Qualified",,1992.31,"CapPass","Cycle 50",50,42598,"J-5","Alloy 617",314626,"Plate"
136.51,-0.00286,"Qualified",,1992.31,"CapPass","Cycle 50",50,42599,"J-5","Alloy 617",314626,"Plate"
136.52,-0.00281,"Qualified",,1992.37,"CapPass","Cycle 50",50,42600,"J-5","Alloy 617",314626,"Plate"
136.65,-0.00276,"Qualified",,1992.41,"CapPass","Cycle 50",50,42601,"J-5","Alloy 617",314626,"Plate"
136.65,-0.00271,"Qualified",,1992.46,"CapPass","Cycle 50",50,42602,"J-5","Alloy 617",314626,"Plate"
136.81,-0.00266,"Qualified",,1992.52,"CapPass","Cycle 50",50,42603,"J-5","Alloy 617",314626,"Plate"
136.85,-0.00260,"Qualified",,1992.57,"CapPass","Cycle 50",50,42604,"J-5","Alloy 617",314626,"Plate"
136.83,-0.00255,"Qualified",,1992.63,"CapPass","Cycle 50",50,42605,"J-5","Alloy 617",314626,"Plate"
136.98,-0.00250,"Qualified",,1992.67,"CapPass","Cycle 50",50,42606,"J-5","Alloy 617",314626,"Plate"
136.99,-0.00245,"Qualified",,1992.72,"CapPass","Cycle 50",50,42607,"J-5","Alloy 617",314626,"Plate"
137.00,-0.00240,"Qualified",,1992.78,"CapPass","Cycle 50",50,42608,"J-5","Alloy 617",314626,"Plate"
137.15,-0.00236,"Qualified",,1992.81,"CapPass","Cycle 50",50,42609,"J-5","Alloy 617",314626,"Plate"
137.07,-0.00234,"Qualified",,1992.83,"CapPass","Cycle 50",50,42610,"J-5","Alloy 617",314626,"Plate"
137.34,-0.00229,"Qualified",,1992.89,"CapPass","Cycle 50",50,42611,"J-5","Alloy 617",314626,"Plate"
137.38,-0.00224,"Qualified",,1992.94,"CapPass","Cycle 50",50,42612,"J-5","Alloy 617",314626,"Plate"
137.34,-0.00219,"Qualified",,1992.98,"CapPass","Cycle 50",50,42613,"J-5","Alloy 617",314626,"Plate"
137.39,-0.00214,"Qualified",,1993.03,"CapPass","Cycle 50",50,42614,"J-5","Alloy 617",314626,"Plate"
137.27,-0.00209,"Qualified",,1993.08,"CapPass","Cycle 50",50,42615,"J-5","Alloy 617",314626,"Plate"
137.27,-0.00204,"Qualified",,1993.14,"CapPass","Cycle 50",50,42616,"J-5","Alloy 617",314626,"Plate"
137.11,-0.00198,"Qualified",,1993.19,"CapPass","Cycle 50",50,42617,"J-5","Alloy 617",314626,"Plate"
137.10,-0.00193,"Qualified",,1993.24,"CapPass","Cycle 50",50,42618,"J-5","Alloy 617",314626,"Plate"
137.09,-0.00188,"Qualified",,1993.29,"CapPass","Cycle 50",50,42619,"J-5","Alloy 617",314626,"Plate"
137.16,-0.00186,"Qualified",,1993.31,"CapPass","Cycle 50",50,42620,"J-5","Alloy 617",314626,"Plate"
137.21,-0.00183,"Qualified",,1993.34,"CapPass","Cycle 50",50,42621,"J-5","Alloy 617",314626,"Plate"
137.20,-0.00177,"Qualified",,1993.39,"CapPass","Cycle 50",50,42622,"J-5","Alloy 617",314626,"Plate"
137.24,-0.00172,"Qualified",,1993.44,"CapPass","Cycle 50",50,42623,"J-5","Alloy 617",314626,"Plate"
137.14,-0.00167,"Qualified",,1993.51,"CapPass","Cycle 50",50,42624,"J-5","Alloy 617",314626,"Plate"
137.20,-0.00162,"Qualified",,1993.56,"CapPass","Cycle 50",50,42625,"J-5","Alloy 617",314626,"Plate"
137.31,-0.00156,"Qualified",,1993.61,"CapPass","Cycle 50",50,42626,"J-5","Alloy 617",314626,"Plate"
137.52,-0.00151,"Qualified",,1993.66,"CapPass","Cycle 50",50,42627,"J-5","Alloy 617",314626,"Plate"
137.61,-0.00146,"Qualified",,1993.71,"CapPass","Cycle 50",50,42628,"J-5","Alloy 617",314626,"Plate"
137.71,-0.00141,"Qualified",,1993.76,"CapPass","Cycle 50",50,42629,"J-5","Alloy 617",314626,"Plate"
137.85,-0.00136,"Qualified",,1993.81,"CapPass","Cycle 50",50,42630,"J-5","Alloy 617",314626,"Plate"
137.88,-0.00135,"Qualified",,1993.81,"CapPass","Cycle 50",50,42631,"J-5","Alloy 617",314626,"Plate"
137.94,-0.00130,"Qualified",,1993.86,"CapPass","Cycle 50",50,42632,"J-5","Alloy 617",314626,"Plate"
137.92,-0.00125,"Qualified",,1993.91,"CapPass","Cycle 50",50,42633,"J-5","Alloy 617",314626,"Plate"
137.99,-0.00120,"Qualified",,1993.97,"CapPass","Cycle 50",50,42634,"J-5","Alloy 617",314626,"Plate"
138.09,-0.00115,"Qualified",,1994.02,"CapPass","Cycle 50",50,42635,"J-5","Alloy 617",314626,"Plate"
138.07,-0.00110,"Qualified",,1994.07,"CapPass","Cycle 50",50,42636,"J-5","Alloy 617",314626,"Plate"
137.88,-0.00104,"Qualified",,1994.12,"CapPass","Cycle 50",50,42637,"J-5","Alloy 617",314626,"Plate"
137.84,-0.00099,"Qualified",,1994.16,"CapPass","Cycle 50",50,42638,"J-5","Alloy 617",314626,"Plate"
137.52,-0.00094,"Qualified",,1994.22,"CapPass","Cycle 50",50,42639,"J-5","Alloy 617",314626,"Plate"
137.19,-0.00089,"Qualified",,1994.27,"CapPass","Cycle 50",50,42640,"J-5","Alloy 617",314626,"Plate"
137.20,-0.00085,"Qualified",,1994.31,"CapPass","Cycle 50",50,42641,"J-5","Alloy 617",314626,"Plate"
137.05,-0.00083,"Qualified",,1994.33,"CapPass","Cycle 50",50,42642,"J-5","Alloy 617",314626,"Plate"
137.02,-0.00078,"Qualified",,1994.39,"CapPass","Cycle 50",50,42643,"J-5","Alloy 617",314626,"Plate"
136.94,-0.00073,"Qualified",,1994.43,"CapPass","Cycle 50",50,42644,"J-5","Alloy 617",314626,"Plate"
137.03,-0.00068,"Qualified",,1994.48,"CapPass","Cycle 50",50,42645,"J-5","Alloy 617",314626,"Plate"
137.16,-0.00063,"Qualified",,1994.53,"CapPass","Cycle 50",50,42646,"J-5","Alloy 617",314626,"Plate"
137.09,-0.00058,"Qualified",,1994.59,"CapPass","Cycle 50",50,42647,"J-5","Alloy 617",314626,"Plate"
137.21,-0.00053,"Qualified",,1994.64,"CapPass","Cycle 50",50,42648,"J-5","Alloy 617",314626,"Plate"
137.37,-0.00047,"Qualified",,1994.69,"CapPass","Cycle 50",50,42649,"J-5","Alloy 617",314626,"Plate"
137.63,-0.00042,"Qualified",,1994.74,"CapPass","Cycle 50",50,42650,"J-5","Alloy 617",314626,"Plate"
137.89,-0.00037,"Qualified",,1994.79,"CapPass","Cycle 50",50,42651,"J-5","Alloy 617",314626,"Plate"
138.00,-0.00035,"Qualified",,1994.81,"CapPass","Cycle 50",50,42652,"J-5","Alloy 617",314626,"Plate"
137.94,-0.00032,"Qualified",,1994.84,"CapPass","Cycle 50",50,42653,"J-5","Alloy 617",314626,"Plate"
138.07,-0.00027,"Qualified",,1994.89,"CapPass","Cycle 50",50,42654,"J-5","Alloy 617",314626,"Plate"
137.89,-0.00022,"Qualified",,1994.94,"CapPass","Cycle 50",50,42655,"J-5","Alloy 617",314626,"Plate"
137.81,-0.00016,"Qualified",,1994.99,"CapPass","Cycle 50",50,42656,"J-5","Alloy 617",314626,"Plate"
137.76,-0.00011,"Qualified",,1995.04,"CapPass","Cycle 50",50,42657,"J-5","Alloy 617",314626,"Plate"
137.59,-0.00006,"Qualified",,1995.09,"CapPass","Cycle 50",50,42658,"J-5","Alloy 617",314626,"Plate"
137.27,0.01000,"Qualified",,3925.55,"CapPass","Cycle 99-100",99,83957,"J-5","Alloy 617",314626,"Plate"
135.75,0.01005,"Qualified",,3925.61,"CapPass","Cycle 99-100",99,83958,"J-5","Alloy 617",314626,"Plate"
118.45,0.01000,"Qualified",,3925.71,"CapPass","Cycle 99-100",99,83959,"J-5","Alloy 617",314626,"Plate"
108.00,0.00994,"Qualified",,3925.76,"CapPass","Cycle 99-100",99,83960,"J-5","Alloy 617",314626,"Plate"
100.76,0.00989,"Qualified",,3925.79,"CapPass","Cycle 99-100",99,83961,"J-5","Alloy 617",314626,"Plate"
97.37,0.00986,"Qualified",,3925.81,"CapPass","Cycle 99-100",99,83962,"J-5","Alloy 617",314626,"Plate"
94.19,0.00984,"Qualified",,3925.83,"CapPass","Cycle 99-100",99,83963,"J-5","Alloy 617",314626,"Plate"
87.59,0.00979,"Qualified",,3925.86,"CapPass","Cycle 99-100",99,83964,"J-5","Alloy 617",314626,"Plate"
82.16,0.00974,"Qualified",,3925.90,"CapPass","Cycle 99-100",99,83965,"J-5","Alloy 617",314626,"Plate"
75.67,0.00969,"Qualified",,3925.95,"CapPass","Cycle 99-100",99,83966,"J-5","Alloy 617",314626,"Plate"
69.79,0.00963,"Qualified",,3926.00,"CapPass","Cycle 99-100",99,83967,"J-5","Alloy 617",314626,"Plate"
63.00,0.00958,"Qualified",,3926.06,"CapPass","Cycle 99-100",99,83968,"J-5","Alloy 617",314626,"Plate"
57.80,0.00953,"Qualified",,3926.11,"CapPass","Cycle 99-100",99,83969,"J-5","Alloy 617",314626,"Plate"
52.74,0.00948,"Qualified",,3926.16,"CapPass","Cycle 99-100",99,83970,"J-5","Alloy 617",314626,"Plate"
46.11,0.00943,"Qualified",,3926.23,"CapPass","Cycle 99-100",99,83971,"J-5","Alloy 617",314626,"Plate"
41.10,0.00938,"Qualified",,3926.28,"CapPass","Cycle 99-100",99,83972,"J-5","Alloy 617",314626,"Plate"
38.10,0.00935,"Qualified",,3926.31,"CapPass","Cycle 99-100",99,83973,"J-5","Alloy 617",314626,"Plate"
36.12,0.00932,"Qualified",,3926.33,"CapPass","Cycle 99-100",99,83974,"J-5","Alloy 617",314626,"Plate"
31.44,0.00927,"Qualified",,3926.38,"CapPass","Cycle 99-100",99,83975,"J-5","Alloy 617",314626,"Plate"
26.93,0.00922,"Qualified",,3926.43,"CapPass","Cycle 99-100",99,83976,"J-5","Alloy 617",314626,"Plate"
22.28,0.00917,"Qualified",,3926.48,"CapPass","Cycle 99-100",99,83977,"J-5","Alloy 617",314626,"Plate"
16.75,0.00912,"Qualified",,3926.54,"CapPass","Cycle 99-100",99,83978,"J-5","Alloy 617",314626,"Plate"
12.38,0.00907,"Qualified",,3926.60,"CapPass","Cycle 99-100",99,83979,"J-5","Alloy 617",314626,"Plate"
7.95,0.00902,"Qualified",,3926.65,"CapPass","Cycle 99-100",99,83980,"J-5","Alloy 617",314626,"Plate"
2.51,0.00896,"Qualified",,3926.71,"CapPass","Cycle 99-100",99,83981,"J-5","Alloy 617",314626,"Plate"
-1.62,0.00891,"Qualified",,3926.76,"CapPass","Cycle 99-100",99,83982,"J-5","Alloy 617",314626,"Plate"
-4.64,0.00888,"Qualified",,3926.81,"CapPass","Cycle 99-100",99,83983,"J-5","Alloy 617",314626,"Plate"
-5.38,0.00886,"Qualified",,3926.83,"CapPass","Cycle 99-100",99,83984,"J-5","Alloy 617",314626,"Plate"
-7.81,0.00881,"Qualified",,3926.96,"CapPass","Cycle 99-100",99,83985,"J-5","Alloy 617",314626,"Plate"
-12.13,0.00876,"Qualified",,3927.03,"CapPass","Cycle 99-100",99,83986,"J-5","Alloy 617",314626,"Plate"
-17.40,0.00871,"Qualified",,3927.09,"CapPass","Cycle 99-100",99,83987,"J-5","Alloy 617",314626,"Plate"
-21.76,0.00865,"Qualified",,3927.15,"CapPass","Cycle 99-100",99,83988,"J-5","Alloy 617",314626,"Plate"
-26.64,0.00860,"Qualified",,3927.21,"CapPass","Cycle 99-100",99,83989,"J-5","Alloy 617",314626,"Plate"
-32.63,0.00855,"Qualified",,3927.26,"CapPass","Cycle 99-100",99,83990,"J-5","Alloy 617",314626,"Plate"
-37.36,0.00850,"Qualified",,3927.29,"CapPass","Cycle 99-100",99,83991,"J-5","Alloy 617",314626,"Plate"
-39.31,0.00847,"Qualified",,3927.31,"CapPass","Cycle 99-100",99,83992,"J-5","Alloy 617",314626,"Plate"
-41.40,0.00845,"Qualified",,3927.33,"CapPass","Cycle 99-100",99,83993,"J-5","Alloy 617",314626,"Plate"
-44.83,0.00839,"Qualified",,3927.37,"CapPass","Cycle 99-100",99,83994,"J-5","Alloy 617",314626,"Plate"
-48.58,0.00834,"Qualified",,3927.42,"CapPass","Cycle 99-100",99,83995,"J-5","Alloy 617",314626,"Plate"
-53.61,0.00829,"Qualified",,3927.46,"CapPass","Cycle 99-100",99,83996,"J-5","Alloy 617",314626,"Plate"
-57.87,0.00824,"Qualified",,3927.50,"CapPass","Cycle 99-100",99,83997,"J-5","Alloy 617",314626,"Plate"
-62.22,0.00819,"Qualified",,3927.53,"CapPass","Cycle 99-100",99,83998,"J-5","Alloy 617",314626,"Plate"
-66.49,0.00813,"Qualified",,3927.56,"CapPass","Cycle 99-100",99,83999,"J-5","Alloy 617",314626,"Plate"
-70.12,0.00808,"Qualified",,3927.60,"CapPass","Cycle 99-100",99,84000,"J-5","Alloy 617",314626,"Plate"
-73.52,0.00803,"Qualified",,3927.63,"CapPass","Cycle 99-100",99,84001,"J-5","Alloy 617",314626,"Plate"
-77.16,0.00798,"Qualified",,3927.68,"CapPass","Cycle 99-100",99,84002,"J-5","Alloy 617",314626,"Plate"
-79.52,0.00793,"Qualified",,3927.71,"CapPass","Cycle 99-100",99,84003,"J-5","Alloy 617",314626,"Plate"
-81.99,0.00788,"Qualified",,3927.76,"CapPass","Cycle 99-100",99,84004,"J-5","Alloy 617",314626,"Plate"
-83.91,0.00784,"Qualified",,3927.81,"CapPass","Cycle 99-100",99,84005,"J-5","Alloy 617",314626,"Plate"
-84.62,0.00782,"Qualified",,3927.83,"CapPass","Cycle 99-100",99,84006,"J-5","Alloy 617",314626,"Plate"
-86.89,0.00777,"Qualified",,3927.88,"CapPass","Cycle 99-100",99,84007,"J-5","Alloy 617",314626,"Plate"
-89.06,0.00772,"Qualified",,3927.93,"CapPass","Cycle 99-100",99,84008,"J-5","Alloy 617",314626,"Plate"
-91.15,0.00767,"Qualified",,3927.98,"CapPass","Cycle 99-100",99,84009,"J-5","Alloy 617",314626,"Plate"
-93.46,0.00762,"Qualified",,3928.03,"CapPass","Cycle 99-100",99,84010,"J-5","Alloy 617",314626,"Plate"
-95.69,0.00757,"Qualified",,3928.08,"CapPass","Cycle 99-100",99,84011,"J-5","Alloy 617",314626,"Plate"
-97.93,0.00752,"Qualified",,3928.13,"CapPass","Cycle 99-100",99,84012,"J-5","Alloy 617",314626,"Plate"
-100.10,0.00746,"Qualified",,3928.18,"CapPass","Cycle 99-100",99,84013,"J-5","Alloy 617",314626,"Plate"
-102.09,0.00741,"Qualified",,3928.23,"CapPass","Cycle 99-100",99,84014,"J-5","Alloy 617",314626,"Plate"
-103.92,0.00736,"Qualified",,3928.28,"CapPass","Cycle 99-100",99,84015,"J-5","Alloy 617",314626,"Plate"
-104.86,0.00734,"Qualified",,3928.31,"CapPass","Cycle 99-100",99,84016,"J-5","Alloy 617",314626,"Plate"
-105.45,0.00731,"Qualified",,3928.33,"CapPass","Cycle 99-100",99,84017,"J-5","Alloy 617",314626,"Plate"
-106.92,0.00726,"Qualified",,3928.38,"CapPass","Cycle 99-100",99,84018,"J-5","Alloy 617",314626,"Plate"
-108.55,0.00721,"Qualified",,3928.44,"CapPass","Cycle 99-100",99,84019,"J-5","Alloy 617",314626,"Plate"
-109.59,0.00715,"Qualified",,3928.48,"CapPass","Cycle 99-100",99,84020,"J-5","Alloy 617",314626,"Plate"
-110.91,0.00710,"Qualified",,3928.53,"CapPass","Cycle 99-100",99,84021,"J-5","Alloy 617",314626,"Plate"
-112.43,0.00705,"Qualified",,3928.59,"CapPass","Cycle 99-100",99,84022,"J-5","Alloy 617",314626,"Plate"
-113.43,0.00700,"Qualified",,3928.63,"CapPass","Cycle 99-100",99,84023,"J-5","Alloy 617",314626,"Plate"
-114.49,0.00695,"Qualified",,3928.68,"CapPass","Cycle 99-100",99,84024,"J-5","Alloy 617",314626,"Plate"
-115.37,0.00690,"Qualified",,3928.73,"CapPass","Cycle 99-100",99,84025,"J-5","Alloy 617",314626,"Plate"
-116.29,0.00685,"Qualified",,3928.78,"CapPass","Cycle 99-100",99,84026,"J-5","Alloy 617",314626,"Plate"
-116.79,0.00683,"Qualified",,3928.81,"CapPass","Cycle 99-100",99,84027,"J-5","Alloy 617",314626,"Plate"
-117.05,0.00680,"Qualified",,3928.83,"CapPass","Cycle 99-100",99,84028,"J-5","Alloy 617",314626,"Plate"
-117.78,0.00675,"Qualified",,3928.88,"CapPass","Cycle 99-100",99,84029,"J-5","Alloy 617",314626,"Plate"
-118.52,0.00670,"Qualified",,3928.93,"CapPass","Cycle 99-100",99,84030,"J-5","Alloy 617",314626,"Plate"
-118.95,0.00665,"Qualified",,3928.98,"CapPass","Cycle 99-100",99,84031,"J-5","Alloy 617",314626,"Plate"
-119.39,0.00660,"Qualified",,3929.03,"CapPass","Cycle 99-100",99,84032,"J-5","Alloy 617",314626,"Plate"
-119.81,0.00654,"Qualified",,3929.08,"CapPass","Cycle 99-100",99,84033,"J-5","Alloy 617",314626,"Plate"
-120.19,0.00649,"Qualified",,3929.13,"CapPass","Cycle 99-100",99,84034,"J-5","Alloy 617",314626,"Plate"
-120.52,0.00644,"Qualified",,3929.18,"CapPass","Cycle 99-100",99,84035,"J-5","Alloy 617",314626,"Plate"
-120.84,0.00639,"Qualified",,3929.23,"CapPass","Cycle 99-100",99,84036,"J-5","Alloy 617",314626,"Plate"
-121.21,0.00634,"Qualified",,3929.29,"CapPass","Cycle 99-100",99,84037,"J-5","Alloy 617",314626,"Plate"
-121.30,0.00632,"Qualified",,3929.31,"CapPass","Cycle 99-100",99,84038,"J-5","Alloy 617",314626,"Plate"
-121.52,0.00629,"Qualified",,3929.34,"CapPass","Cycle 99-100",99,84039,"J-5","Alloy 617",314626,"Plate"
-121.97,0.00624,"Qualified",,3929.39,"CapPass","Cycle 99-100",99,84040,"J-5","Alloy 617",314626,"Plate"
-122.32,0.00618,"Qualified",,3929.45,"CapPass","Cycle 99-100",99,84041,"J-5","Alloy 617",314626,"Plate"
-122.79,0.00613,"Qualified",,3929.50,"CapPass","Cycle 99-100",99,84042,"J-5","Alloy 617",314626,"Plate"
-123.16,0.00608,"Qualified",,3929.54,"CapPass","Cycle 99-100",99,84043,"J-5","Alloy 617",314626,"Plate"
-123.45,0.00603,"Qualified",,3929.60,"CapPass","Cycle 99-100",99,84044,"J-5","Alloy 617",314626,"Plate"
-123.68,0.00597,"Qualified",,3929.65,"CapPass","Cycle 99-100",99,84045,"J-5","Alloy 617",314626,"Plate"
-123.99,0.00592,"Qualified",,3929.70,"CapPass","Cycle 99-100",99,84046,"J-5","Alloy 617",314626,"Plate"
-124.48,0.00587,"Qualified",,3929.76,"CapPass","Cycle 99-100",99,84047,"J-5","Alloy 617",314626,"Plate"
-124.80,0.00582,"Qualified",,3929.81,"CapPass","Cycle 99-100",99,84048,"J-5","Alloy 617",314626,"Plate"
-124.88,0.00582,"Qualified",,3929.81,"CapPass","Cycle 99-100",99,84049,"J-5","Alloy 617",314626,"Plate"
-125.05,0.00577,"Qualified",,3929.85,"CapPass","Cycle 99-100",99,84050,"J-5","Alloy 617",314626,"Plate"
-125.49,0.00571,"Qualified",,3929.91,"CapPass","Cycle 99-100",99,84051,"J-5","Alloy 617",314626,"Plate"
-125.65,0.00566,"Qualified",,3929.96,"CapPass","Cycle 99-100",99,84052,"J-5","Alloy 617",314626,"Plate"
-125.84,0.00561,"Qualified",,3930.01,"CapPass","Cycle 99-100",99,84053,"J-5","Alloy 617",314626,"Plate"
-126.06,0.00556,"Qualified",,3930.06,"CapPass","Cycle 99-100",99,84054,"J-5","Alloy 617",314626,"Plate"
-126.15,0.00550,"Qualified",,3930.11,"CapPass","Cycle 99-100",99,84055,"J-5","Alloy 617",314626,"Plate"
-126.31,0.00545,"Qualified",,3930.16,"CapPass","Cycle 99-100",99,84056,"J-5","Alloy 617",314626,"Plate"
-126.17,0.00540,"Qualified",,3930.21,"CapPass","Cycle 99-100",99,84057,"J-5","Alloy 617",314626,"Plate"
-126.23,0.00535,"Qualified",,3930.26,"CapPass","Cycle 99-100",99,84058,"J-5","Alloy 617",314626,"Plate"
-126.25,0.00532,"Qualified",,3930.31,"CapPass","Cycle 99-100",99,84059,"J-5","Alloy 617",314626,"Plate"
-126.25,0.00530,"Qualified",,3930.32,"CapPass","Cycle 99-100",99,84060,"J-5","Alloy 617",314626,"Plate"
-126.39,0.00525,"Qualified",,3930.38,"CapPass","Cycle 99-100",99,84061,"J-5","Alloy 617",314626,"Plate"
-126.58,0.00520,"Qualified",,3930.42,"CapPass","Cycle 99-100",99,84062,"J-5","Alloy 617",314626,"Plate"
-126.67,0.00515,"Qualified",,3930.47,"CapPass","Cycle 99-100",99,84063,"J-5","Alloy 617",314626,"Plate"
-126.76,0.00510,"Qualified",,3930.53,"CapPass","Cycle 99-100",99,84064,"J-5","Alloy 617",314626,"Plate"
-127.14,0.00504,"Qualified",,3930.58,"CapPass","Cycle 99-100",99,84065,"J-5","Alloy 617",314626,"Plate"
-127.08,0.00499,"Qualified",,3930.62,"CapPass","Cycle 99-100",99,84066,"J-5","Alloy 617",314626,"Plate"
-127.14,0.00494,"Qualified",,3930.67,"CapPass","Cycle 99-100",99,84067,"J-5","Alloy 617",314626,"Plate"
-127.14,0.00489,"Qualified",,3930.72,"CapPass","Cycle 99-100",99,84068,"J-5","Alloy 617",314626,"Plate"
-127.13,0.00484,"Qualified",,3930.78,"CapPass","Cycle 99-100",99,84069,"J-5","Alloy 617",314626,"Plate"
-127.16,0.00481,"Qualified",,3930.81,"CapPass","Cycle 99-100",99,84070,"J-5","Alloy 617",314626,"Plate"
-127.34,0.00479,"Qualified",,3930.83,"CapPass","Cycle 99-100",99,84071,"J-5","Alloy 617",314626,"Plate"
-127.45,0.00473,"Qualified",,3930.88,"CapPass","Cycle 99-100",99,84072,"J-5","Alloy 617",314626,"Plate"
-127.51,0.00468,"Qualified",,3930.93,"CapPass","Cycle 99-100",99,84073,"J-5","Alloy 617",314626,"Plate"
-127.45,0.00463,"Qualified",,3930.98,"CapPass","Cycle 99-100",99,84074,"J-5","Alloy 617",314626,"Plate"
-127.41,0.00458,"Qualified",,3931.03,"CapPass","Cycle 99-100",99,84075,"J-5","Alloy 617",314626,"Plate"
-127.31,0.00453,"Qualified",,3931.08,"CapPass","Cycle 99-100",99,84076,"J-5","Alloy 617",314626,"Plate"
-127.13,0.00447,"Qualified",,3931.13,"CapPass","Cycle 99-100",99,84077,"J-5","Alloy 617",314626,"Plate"
-127.16,0.00442,"Qualified",,3931.19,"CapPass","Cycle 99-100",99,84078,"J-5","Alloy 617",314626,"Plate"
-127.24,0.00437,"Qualified",,3931.23,"CapPass","Cycle 99-100",99,84079,"J-5","Alloy 617",314626,"Plate"
-127.08,0.00432,"Qualified",,3931.28,"CapPass","Cycle 99-100",99,84080,"J-5","Alloy 617",314626,"Plate"
-127.11,0.00431,"Qualified",,3931.31,"CapPass","Cycle 99-100",99,84081,"J-5","Alloy 617",314626,"Plate"
-127.08,0.00427,"Qualified",,3931.33,"CapPass","Cycle 99-100",99,84082,"J-5","Alloy 617",314626,"Plate"
-127.17,0.00422,"Qualified",,3931.38,"CapPass","Cycle 99-100",99,84083,"J-5","Alloy 617",314626,"Plate"
-127.01,0.00417,"Qualified",,3931.43,"CapPass","Cycle 99-100",99,84084,"J-5","Alloy 617",314626,"Plate"
-127.07,0.00412,"Qualified",,3931.49,"CapPass","Cycle 99-100",99,84085,"J-5","Alloy 617",314626,"Plate"
-127.19,0.00406,"Qualified",,3931.55,"CapPass","Cycle 99-100",99,84086,"J-5","Alloy 617",314626,"Plate"
-127.24,0.00401,"Qualified",,3931.60,"CapPass","Cycle 99-100",99,84087,"J-5","Alloy 617",314626,"Plate"
-127.46,0.00396,"Qualified",,3931.65,"CapPass","Cycle 99-100",99,84088,"J-5","Alloy 617",314626,"Plate"
-127.81,0.00391,"Qualified",,3931.70,"CapPass","Cycle 99-100",99,84089,"J-5","Alloy 617",314626,"Plate"
-128.10,0.00386,"Qualified",,3931.76,"CapPass","Cycle 99-100",99,84090,"J-5","Alloy 617",314626,"Plate"
-128.31,0.00381,"Qualified",,3931.80,"CapPass","Cycle 99-100",99,84091,"J-5","Alloy 617",314626,"Plate"
-128.48,0.00380,"Qualified",,3931.81,"CapPass","Cycle 99-100",99,84092,"J-5","Alloy 617",314626,"Plate"
-128.70,0.00376,"Qualified",,3931.85,"CapPass","Cycle 99-100",99,84093,"J-5","Alloy 617",314626,"Plate"
-128.96,0.00370,"Qualified",,3931.91,"CapPass","Cycle 99-100",99,84094,"J-5","Alloy 617",314626,"Plate"
-129.14,0.00365,"Qualified",,3931.96,"CapPass","Cycle 99-100",99,84095,"J-5","Alloy 617",314626,"Plate"
-129.19,0.00360,"Qualified",,3932.00,"CapPass","Cycle 99-100",99,84096,"J-5","Alloy 617",314626,"Plate"
-129.43,0.00355,"Qualified",,3932.06,"CapPass","Cycle 99-100",99,84097,"J-5","Alloy 617",314626,"Plate"
-129.47,0.00350,"Qualified",,3932.11,"CapPass","Cycle 99-100",99,84098,"J-5","Alloy 617",314626,"Plate"
-129.48,0.00344,"Qualified",,3932.16,"CapPass","Cycle 99-100",99,84099,"J-5","Alloy 617",314626,"Plate"
-129.50,0.00339,"Qualified",,3932.21,"CapPass","Cycle 99-100",99,84100,"J-5","Alloy 617",314626,"Plate"
-129.67,0.00334,"Qualified",,3932.26,"CapPass","Cycle 99-100",99,84101,"J-5","Alloy 617",314626,"Plate"
-129.72,0.00330,"Qualified",,3932.31,"CapPass","Cycle 99-100",99,84102,"J-5","Alloy 617",314626,"Plate"
-129.65,0.00329,"Qualified",,3932.31,"CapPass","Cycle 99-100",99,84103,"J-5","Alloy 617",314626,"Plate"
-129.82,0.00324,"Qualified",,3932.37,"CapPass","Cycle 99-100",99,84104,"J-5","Alloy 617",314626,"Plate"
-129.88,0.00319,"Qualified",,3932.42,"CapPass","Cycle 99-100",99,84105,"J-5","Alloy 617",314626,"Plate"
-130.14,0.00314,"Qualified",,3932.46,"CapPass","Cycle 99-100",99,84106,"J-5","Alloy 617",314626,"Plate"
-130.28,0.00308,"Qualified",,3932.51,"CapPass","Cycle 99-100",99,84107,"J-5","Alloy 617",314626,"Plate"
-130.35,0.00303,"Qualified",,3932.56,"CapPass","Cycle 99-100",99,84108,"J-5","Alloy 617",314626,"Plate"
-130.54,0.00298,"Qualified",,3932.63,"CapPass","Cycle 99-100",99,84109,"J-5","Alloy 617",314626,"Plate"
-130.56,0.00293,"Qualified",,3932.68,"CapPass","Cycle 99-100",99,84110,"J-5","Alloy 617",314626,"Plate"
-130.74,0.00288,"Qualified",,3932.73,"CapPass","Cycle 99-100",99,84111,"J-5","Alloy 617",314626,"Plate"
-130.75,0.00283,"Qualified",,3932.78,"CapPass","Cycle 99-100",99,84112,"J-5","Alloy 617",314626,"Plate"
-130.75,0.00280,"Qualified",,3932.81,"CapPass","Cycle 99-100",99,84113,"J-5","Alloy 617",314626,"Plate"
-130.77,0.00277,"Qualified",,3932.83,"CapPass","Cycle 99-100",99,84114,"J-5","Alloy 617",314626,"Plate"
-130.93,0.00272,"Qualified",,3932.88,"CapPass","Cycle 99-100",99,84115,"J-5","Alloy 617",314626,"Plate"
-131.07,0.00267,"Qualified",,3932.93,"CapPass","Cycle 99-100",99,84116,"J-5","Alloy 617",314626,"Plate"
-131.07,0.00262,"Qualified",,3932.98,"CapPass","Cycle 99-100",99,84117,"J-5","Alloy 617",314626,"Plate"
-131.06,0.00257,"Qualified",,3933.03,"CapPass","Cycle 99-100",99,84118,"J-5","Alloy 617",314626,"Plate"
-130.81,0.00252,"Qualified",,3933.08,"CapPass","Cycle 99-100",99,84119,"J-5","Alloy 617",314626,"Plate"
-130.59,0.00246,"Qualified",,3933.13,"CapPass","Cycle 99-100",99,84120,"J-5","Alloy 617",314626,"Plate"
-130.36,0.00241,"Qualified",,3933.18,"CapPass","Cycle 99-100",99,84121,"J-5","Alloy 617",314626,"Plate"
-130.10,0.00236,"Qualified",,3933.23,"CapPass","Cycle 99-100",99,84122,"J-5","Alloy 617",314626,"Plate"
-129.99,0.00231,"Qualified",,3933.29,"CapPass","Cycle 99-100",99,84123,"J-5","Alloy 617",314626,"Plate"
-130.00,0.00229,"Qualified",,3933.31,"CapPass","Cycle 99-100",99,84124,"J-5","Alloy 617",314626,"Plate"
-129.95,0.00226,"Qualified",,3933.35,"CapPass","Cycle 99-100",99,84125,"J-5","Alloy 617",314626,"Plate"
-130.01,0.00220,"Qualified",,3933.40,"CapPass","Cycle 99-100",99,84126,"J-5","Alloy 617",314626,"Plate"
-130.12,0.00215,"Qualified",,3933.45,"CapPass","Cycle 99-100",99,84127,"J-5","Alloy 617",314626,"Plate"
-130.34,0.00210,"Qualified",,3933.50,"CapPass","Cycle 99-100",99,84128,"J-5","Alloy 617",314626,"Plate"
-130.39,0.00205,"Qualified",,3933.55,"CapPass","Cycle 99-100",99,84129,"J-5","Alloy 617",314626,"Plate"
-130.70,0.00200,"Qualified",,3933.61,"CapPass","Cycle 99-100",99,84130,"J-5","Alloy 617",314626,"Plate"
-131.00,0.00195,"Qualified",,3933.65,"CapPass","Cycle 99-100",99,84131,"J-5","Alloy 617",314626,"Plate"
-131.29,0.00190,"Qualified",,3933.71,"CapPass","Cycle 99-100",99,84132,"J-5","Alloy 617",314626,"Plate"
-131.41,0.00185,"Qualified",,3933.75,"CapPass","Cycle 99-100",99,84133,"J-5","Alloy 617",314626,"Plate"
-131.53,0.00179,"Qualified",,3933.80,"CapPass","Cycle 99-100",99,84134,"J-5","Alloy 617",314626,"Plate"
-131.61,0.00179,"Qualified",,3933.81,"CapPass","Cycle 99-100",99,84135,"J-5","Alloy 617",314626,"Plate"
-131.83,0.00174,"Qualified",,3933.86,"CapPass","Cycle 99-100",99,84136,"J-5","Alloy 617",314626,"Plate"
-131.77,0.00169,"Qualified",,3933.90,"CapPass","Cycle 99-100",99,84137,"J-5","Alloy 617",314626,"Plate"
-131.86,0.00164,"Qualified",,3933.96,"CapPass","Cycle 99-100",99,84138,"J-5","Alloy 617",314626,"Plate"
-131.80,0.00158,"Qualified",,3934.01,"CapPass","Cycle 99-100",99,84139,"J-5","Alloy 617",314626,"Plate"
-131.92,0.00153,"Qualified",,3934.06,"CapPass","Cycle 99-100",99,84140,"J-5","Alloy 617",314626,"Plate"
-132.11,0.00148,"Qualified",,3934.11,"CapPass","Cycle 99-100",99,84141,"J-5","Alloy 617",314626,"Plate"
-131.93,0.00143,"Qualified",,3934.15,"CapPass","Cycle 99-100",99,84142,"J-5","Alloy 617",314626,"Plate"
-131.58,0.00138,"Qualified",,3934.21,"CapPass","Cycle 99-100",99,84143,"J-5","Alloy 617",314626,"Plate"
-131.24,0.00133,"Qualified",,3934.26,"CapPass","Cycle 99-100",99,84144,"J-5","Alloy 617",314626,"Plate"
-130.90,0.00128,"Qualified",,3934.31,"CapPass","Cycle 99-100",99,84145,"J-5","Alloy 617",314626,"Plate"
-130.95,0.00127,"Qualified",,3934.31,"CapPass","Cycle 99-100",99,84146,"J-5","Alloy 617",314626,"Plate"
-130.57,0.00122,"Qualified",,3934.36,"CapPass","Cycle 99-100",99,84147,"J-5","Alloy 617",314626,"Plate"
-130.52,0.00117,"Qualified",,3934.43,"CapPass","Cycle 99-100",99,84148,"J-5","Alloy 617",314626,"Plate"
-130.40,0.00112,"Qualified",,3934.48,"CapPass","Cycle 99-100",99,84149,"J-5","Alloy 617",314626,"Plate"
-130.70,0.00107,"Qualified",,3934.53,"CapPass","Cycle 99-100",99,84150,"J-5","Alloy 617",314626,"Plate"
-130.94,0.00102,"Qualified",,3934.58,"CapPass","Cycle 99-100",99,84151,"J-5","Alloy 617",314626,"Plate"
-131.14,0.00097,"Qualified",,3934.63,"CapPass","Cycle 99-100",99,84152,"J-5","Alloy 617",314626,"Plate"
-131.37,0.00092,"Qualified",,3934.68,"CapPass","Cycle 99-100",99,84153,"J-5","Alloy 617",314626,"Plate"
-131.60,0.00086,"Qualified",,3934.73,"CapPass","Cycle 99-100",99,84154,"J-5","Alloy 617",314626,"Plate"
-131.86,0.00081,"Qualified",,3934.78,"CapPass","Cycle 99-100",99,84155,"J-5","Alloy 617",314626,"Plate"
-131.96,0.00078,"Qualified",,3934.81,"CapPass","Cycle 99-100",99,84156,"J-5","Alloy 617",314626,"Plate"
-131.93,0.00076,"Qualified",,3934.83,"CapPass","Cycle 99-100",99,84157,"J-5","Alloy 617",314626,"Plate"
-132.01,0.00071,"Qualified",,3934.88,"CapPass","Cycle 99-100",99,84158,"J-5","Alloy 617",314626,"Plate"
-131.87,0.00066,"Qualified",,3934.93,"CapPass","Cycle 99-100",99,84159,"J-5","Alloy 617",314626,"Plate"
-131.90,0.00060,"Qualified",,3934.98,"CapPass","Cycle 99-100",99,84160,"J-5","Alloy 617",314626,"Plate"
-131.93,0.00055,"Qualified",,3935.03,"CapPass","Cycle 99-100",99,84161,"J-5","Alloy 617",314626,"Plate"
-131.95,0.00050,"Qualified",,3935.09,"CapPass","Cycle 99-100",99,84162,"J-5","Alloy 617",314626,"Plate"
-132.01,0.00045,"Qualified",,3935.15,"CapPass","Cycle 99-100",99,84163,"J-5","Alloy 617",314626,"Plate"
-132.00,0.00040,"Qualified",,3935.20,"CapPass","Cycle 99-100",99,84164,"J-5","Alloy 617",314626,"Plate"
-132.29,0.00034,"Qualified",,3935.25,"CapPass","Cycle 99-100",99,84165,"J-5","Alloy 617",314626,"Plate"
-132.63,0.00029,"Qualified",,3935.30,"CapPass","Cycle 99-100",99,84166,"J-5","Alloy 617",314626,"Plate"
-132.78,0.00029,"Qualified",,3935.31,"CapPass","Cycle 99-100",99,84167,"J-5","Alloy 617",314626,"Plate"
-132.91,0.00024,"Qualified",,3935.35,"CapPass","Cycle 99-100",99,84168,"J-5","Alloy 617",314626,"Plate"
-133.17,0.00019,"Qualified",,3935.40,"CapPass","Cycle 99-100",99,84169,"J-5","Alloy 617",314626,"Plate"
-133.31,0.00014,"Qualified",,3935.45,"CapPass","Cycle 99-100",99,84170,"J-5","Alloy 617",314626,"Plate"
-133.43,0.00009,"Qualified",,3935.51,"CapPass","Cycle 99-100",99,84171,"J-5","Alloy 617",314626,"Plate"
-133.68,0.00004,"Qualified",,3935.56,"CapPass","Cycle 99-100",99,84172,"J-5","Alloy 617",314626,"Plate"
-133.74,-0.00001,"Qualified",,3935.60,"CapPass","Cycle 99-100",99,84173,"J-5","Alloy 617",314626,"Plate"
-133.88,-0.00006,"Qualified",,3935.65,"CapPass","Cycle 99-100",99,84174,"J-5","Alloy 617",314626,"Plate"
-133.84,-0.00012,"Qualified",,3935.70,"CapPass","Cycle 99-100",99,84175,"J-5","Alloy 617",314626,"Plate"
-133.96,-0.00017,"Qualified",,3935.75,"CapPass","Cycle 99-100",99,84176,"J-5","Alloy 617",314626,"Plate"
-133.84,-0.00022,"Qualified",,3935.80,"CapPass","Cycle 99-100",99,84177,"J-5","Alloy 617",314626,"Plate"
-133.87,-0.00022,"Qualified",,3935.81,"CapPass","Cycle 99-100",99,84178,"J-5","Alloy 617",314626,"Plate"
-133.66,-0.00027,"Qualified",,3935.86,"CapPass","Cycle 99-100",99,84179,"J-5","Alloy 617",314626,"Plate"
-133.60,-0.00032,"Qualified",,3935.91,"CapPass","Cycle 99-100",99,84180,"J-5","Alloy 617",314626,"Plate"
-133.51,-0.00037,"Qualified",,3935.96,"CapPass","Cycle 99-100",99,84181,"J-5","Alloy 617",314626,"Plate"
-133.68,-0.00043,"Qualified",,3936.01,"CapPass","Cycle 99-100",99,84182,"J-5","Alloy 617",314626,"Plate"
-133.59,-0.00048,"Qualified",,3936.06,"CapPass","Cycle 99-100",99,84183,"J-5","Alloy 617",314626,"Plate"
-133.53,-0.00053,"Qualified",,3936.11,"CapPass","Cycle 99-100",99,84184,"J-5","Alloy 617",314626,"Plate"
-133.68,-0.00058,"Qualified",,3936.16,"CapPass","Cycle 99-100",99,84185,"J-5","Alloy 617",314626,"Plate"
-133.78,-0.00063,"Qualified",,3936.21,"CapPass","Cycle 99-100",99,84186,"J-5","Alloy 617",314626,"Plate"
-133.98,-0.00069,"Qualified",,3936.28,"CapPass","Cycle 99-100",99,84187,"J-5","Alloy 617",314626,"Plate"
-133.95,-0.00072,"Qualified",,3936.31,"CapPass","Cycle 99-100",99,84188,"J-5","Alloy 617",314626,"Plate"
-133.96,-0.00074,"Qualified",,3936.33,"CapPass","Cycle 99-100",99,84189,"J-5","Alloy 617",314626,"Plate"
-134.16,-0.00079,"Qualified",,3936.38,"CapPass","Cycle 99-100",99,84190,"J-5","Alloy 617",314626,"Plate"
-134.26,-0.00084,"Qualified",,3936.43,"CapPass","Cycle 99-100",99,84191,"J-5","Alloy 617",314626,"Plate"
-134.21,-0.00090,"Qualified",,3936.48,"CapPass","Cycle 99-100",99,84192,"J-5","Alloy 617",314626,"Plate"
-134.15,-0.00095,"Qualified",,3936.53,"CapPass","Cycle 99-100",99,84193,"J-5","Alloy 617",314626,"Plate"
-134.21,-0.00100,"Qualified",,3936.59,"CapPass","Cycle 99-100",99,84194,"J-5","Alloy 617",314626,"Plate"
-134.32,-0.00105,"Qualified",,3936.64,"CapPass","Cycle 99-100",99,84195,"J-5","Alloy 617",314626,"Plate"
-134.40,-0.00111,"Qualified",,3936.69,"CapPass","Cycle 99-100",99,84196,"J-5","Alloy 617",314626,"Plate"
-134.58,-0.00116,"Qualified",,3936.74,"CapPass","Cycle 99-100",99,84197,"J-5","Alloy 617",314626,"Plate"
-134.60,-0.00121,"Qualified",,3936.79,"CapPass","Cycle 99-100",99,84198,"J-5","Alloy 617",314626,"Plate"
-134.66,-0.00122,"Qualified",,3936.81,"CapPass","Cycle 99-100",99,84199,"J-5","Alloy 617",314626,"Plate"
-134.63,-0.00126,"Qualified",,3936.84,"CapPass","Cycle 99-100",99,84200,"J-5","Alloy 617",314626,"Plate"
-134.60,-0.00131,"Qualified",,3936.90,"CapPass","Cycle 99-100",99,84201,"J-5","Alloy 617",314626,"Plate"
-134.54,-0.00137,"Qualified",,3936.95,"CapPass","Cycle 99-100",99,84202,"J-5","Alloy 617",314626,"Plate"
-134.44,-0.00142,"Qualified",,3937.00,"CapPass","Cycle 99-100",99,84203,"J-5","Alloy 617",314626,"Plate"
-134.32,-0.00147,"Qualified",,3937.06,"CapPass","Cycle 99-100",99,84204,"J-5","Alloy 617",314626,"Plate"
-134.44,-0.00152,"Qualified",,3937.11,"CapPass","Cycle 99-100",99,84205,"J-5","Alloy 617",314626,"Plate"
-134.54,-0.00158,"Qualified",,3937.16,"CapPass","Cycle 99-100",99,84206,"J-5","Alloy 617",314626,"Plate"
-134.51,-0.00163,"Qualified",,3937.21,"CapPass","Cycle 99-100",99,84207,"J-5","Alloy 617",314626,"Plate"
-134.33,-0.00168,"Qualified",,3937.26,"CapPass","Cycle 99-100",99,84208,"J-5","Alloy 617",314626,"Plate"
-134.31,-0.00173,"Qualified",,3937.31,"CapPass","Cycle 99-100",99,84209,"J-5","Alloy 617",314626,"Plate"
-134.31,-0.00173,"Qualified",,3937.31,"CapPass","Cycle 99-100",99,84210,"J-5","Alloy 617",314626,"Plate"
-134.22,-0.00178,"Qualified",,3937.36,"CapPass","Cycle 99-100",99,84211,"J-5","Alloy 617",314626,"Plate"
-134.20,-0.00184,"Qualified",,3937.41,"CapPass","Cycle 99-100",99,84212,"J-5","Alloy 617",314626,"Plate"
-134.20,-0.00189,"Qualified",,3937.46,"CapPass","Cycle 99-100",99,84213,"J-5","Alloy 617",314626,"Plate"
-133.97,-0.00194,"Qualified",,3937.51,"CapPass","Cycle 99-100",99,84214,"J-5","Alloy 617",314626,"Plate"
-134.07,-0.00199,"Qualified",,3937.58,"CapPass","Cycle 99-100",99,84215,"J-5","Alloy 617",314626,"Plate"
-134.13,-0.00204,"Qualified",,3937.63,"CapPass","Cycle 99-100",99,84216,"J-5","Alloy 617",314626,"Plate"
-134.33,-0.00209,"Qualified",,3937.68,"CapPass","Cycle 99-100",99,84217,"J-5","Alloy 617",314626,"Plate"
-134.45,-0.00214,"Qualified",,3937.73,"CapPass","Cycle 99-100",99,84218,"J-5","Alloy 617",314626,"Plate"
-134.55,-0.00220,"Qualified",,3937.78,"CapPass","Cycle 99-100",99,84219,"J-5","Alloy 617",314626,"Plate"
-134.79,-0.00222,"Qualified",,3937.81,"CapPass","Cycle 99-100",99,84220,"J-5","Alloy 617",314626,"Plate"
-134.84,-0.00225,"Qualified",,3937.83,"CapPass","Cycle 99-100",99,84221,"J-5","Alloy 617",314626,"Plate"
-135.11,-0.00230,"Qualified",,3937.88,"CapPass","Cycle 99-100",99,84222,"J-5","Alloy 617",314626,"Plate"
-135.30,-0.00235,"Qualified",,3937.93,"CapPass","Cycle 99-100",99,84223,"J-5","Alloy 617",314626,"Plate"
-135.35,-0.00240,"Qualified",,3937.98,"CapPass","Cycle 99-100",99,84224,"J-5","Alloy 617",314626,"Plate"
-135.41,-0.00246,"Qualified",,3938.03,"CapPass","Cycle 99-100",99,84225,"J-5","Alloy 617",314626,"Plate"
-135.33,-0.00251,"Qualified",,3938.08,"CapPass","Cycle 99-100",99,84226,"J-5","Alloy 617",314626,"Plate"
-135.10,-0.00256,"Qualified",,3938.13,"CapPass","Cycle 99-100",99,84227,"J-5","Alloy 617",314626,"Plate"
-134.74,-0.00261,"Qualified",,3938.18,"CapPass","Cycle 99-100",99,84228,"J-5","Alloy 617",314626,"Plate"
-134.58,-0.00266,"Qualified",,3938.24,"CapPass","Cycle 99-100",99,84229,"J-5","Alloy 617",314626,"Plate"
-134.59,-0.00271,"Qualified",,3938.29,"CapPass","Cycle 99-100",99,84230,"J-5","Alloy 617",314626,"Plate"
-134.61,-0.00273,"Qualified",,3938.31,"CapPass","Cycle 99-100",99,84231,"J-5","Alloy 617",314626,"Plate"
-134.70,-0.00276,"Qualified",,3938.34,"CapPass","Cycle 99-100",99,84232,"J-5","Alloy 617",314626,"Plate"
-134.85,-0.00282,"Qualified",,3938.40,"CapPass","Cycle 99-100",99,84233,"J-5","Alloy 617",314626,"Plate"
-135.05,-0.00287,"Qualified",,3938.45,"CapPass","Cycle 99-100",99,84234,"J-5","Alloy 617",314626,"Plate"
-135.29,-0.00292,"Qualified",,3938.50,"CapPass","Cycle 99-100",99,84235,"J-5","Alloy 617",314626,"Plate"
-135.59,-0.00297,"Qualified",,3938.55,"CapPass","Cycle 99-100",99,84236,"J-5","Alloy 617",314626,"Plate"
-135.71,-0.00302,"Qualified",,3938.60,"CapPass","Cycle 99-100",99,84237,"J-5","Alloy 617",314626,"Plate"
-135.71,-0.00307,"Qualified",,3938.65,"CapPass","Cycle 99-100",99,84238,"J-5","Alloy 617",314626,"Plate"
-135.63,-0.00312,"Qualified",,3938.70,"CapPass","Cycle 99-100",99,84239,"J-5","Alloy 617",314626,"Plate"
-135.60,-0.00318,"Qualified",,3938.75,"CapPass","Cycle 99-100",99,84240,"J-5","Alloy 617",314626,"Plate"
-135.34,-0.00323,"Qualified",,3938.80,"CapPass","Cycle 99-100",99,84241,"J-5","Alloy 617",314626,"Plate"
-135.43,-0.00323,"Qualified",,3938.81,"CapPass","Cycle 99-100",99,84242,"J-5","Alloy 617",314626,"Plate"
-135.16,-0.00328,"Qualified",,3938.85,"CapPass","Cycle 99-100",99,84243,"J-5","Alloy 617",314626,"Plate"
-135.19,-0.00333,"Qualified",,3938.91,"CapPass","Cycle 99-100",99,84244,"J-5","Alloy 617",314626,"Plate"
-135.04,-0.00338,"Qualified",,3938.95,"CapPass","Cycle 99-100",99,84245,"J-5","Alloy 617",314626,"Plate"
-135.09,-0.00343,"Qualified",,3939.01,"CapPass","Cycle 99-100",99,84246,"J-5","Alloy 617",314626,"Plate"
-135.21,-0.00349,"Qualified",,3939.06,"CapPass","Cycle 99-100",99,84247,"J-5","Alloy 617",314626,"Plate"
-135.12,-0.00354,"Qualified",,3939.11,"CapPass","Cycle 99-100",99,84248,"J-5","Alloy 617",314626,"Plate"
-135.16,-0.00359,"Qualified",,3939.16,"CapPass","Cycle 99-100",99,84249,"J-5","Alloy 617",314626,"Plate"
-135.40,-0.00364,"Qualified",,3939.23,"CapPass","Cycle 99-100",99,84250,"J-5","Alloy 617",314626,"Plate"
-135.43,-0.00369,"Qualified",,3939.26,"CapPass","Cycle 99-100",99,84251,"J-5","Alloy 617",314626,"Plate"
-135.70,-0.00373,"Qualified",,3939.31,"CapPass","Cycle 99-100",99,84252,"J-5","Alloy 617",314626,"Plate"
-135.76,-0.00374,"Qualified",,3939.33,"CapPass","Cycle 99-100",99,84253,"J-5","Alloy 617",314626,"Plate"
