Repository: js-molina/fatigue-A617

File: data/950C/Strain rate 0.001/2.0% strain/HTM_A19_Cycles_E28.csv (part 15 of 20)
"Stress Mpa","Strain","Qual State","Qual Exceptions","Elapsed Time Sec","Data State","Cycle Label","Cycle","Count","Sample","Alloy","Heat","Material_Form"
131.23,-0.00653,"Qualified",,3949.07,"CapPass","Cycle 99-100",99,86350,"E-28","Alloy 617",314626,"Plate"
131.34,-0.00648,"Qualified",,3949.12,"CapPass","Cycle 99-100",99,86351,"E-28","Alloy 617",314626,"Plate"
131.30,-0.00643,"Qualified",,3949.17,"CapPass","Cycle 99-100",99,86352,"E-28","Alloy 617",314626,"Plate"
131.59,-0.00638,"Qualified",,3949.22,"CapPass","Cycle 99-100",99,86353,"E-28","Alloy 617",314626,"Plate"
131.95,-0.00634,"Qualified",,3949.27,"CapPass","Cycle 99-100",99,86354,"E-28","Alloy 617",314626,"Plate"
131.89,-0.00633,"Qualified",,3949.27,"CapPass","Cycle 99-100",99,86355,"E-28","Alloy 617",314626,"Plate"
132.24,-0.00628,"Qualified",,3949.32,"CapPass","Cycle 99-100",99,86356,"E-28","Alloy 617",314626,"Plate"
132.61,-0.00623,"Qualified",,3949.37,"CapPass","Cycle 99-100",99,86357,"E-28","Alloy 617",314626,"Plate"
133.09,-0.00618,"Qualified",,3949.42,"CapPass","Cycle 99-100",99,86358,"E-28","Alloy 617",314626,"Plate"
133.44,-0.00613,"Qualified",,3949.47,"CapPass","Cycle 99-100",99,86359,"E-28","Alloy 617",314626,"Plate"
133.61,-0.00608,"Qualified",,3949.52,"CapPass","Cycle 99-100",99,86360,"E-28","Alloy 617",314626,"Plate"
133.79,-0.00603,"Qualified",,3949.57,"CapPass","Cycle 99-100",99,86361,"E-28","Alloy 617",314626,"Plate"
134.04,-0.00598,"Qualified",,3949.62,"CapPass","Cycle 99-100",99,86362,"E-28","Alloy 617",314626,"Plate"
134.30,-0.00593,"Qualified",,3949.67,"CapPass","Cycle 99-100",99,86363,"E-28","Alloy 617",314626,"Plate"
134.40,-0.00588,"Qualified",,3949.72,"CapPass","Cycle 99-100",99,86364,"E-28","Alloy 617",314626,"Plate"
134.80,-0.00583,"Qualified",,3949.77,"CapPass","Cycle 99-100",99,86365,"E-28","Alloy 617",314626,"Plate"
134.89,-0.00583,"Qualified",,3949.77,"CapPass","Cycle 99-100",99,86366,"E-28","Alloy 617",314626,"Plate"
135.24,-0.00578,"Qualified",,3949.82,"CapPass","Cycle 99-100",99,86367,"E-28","Alloy 617",314626,"Plate"
135.64,-0.00573,"Qualified",,3949.87,"CapPass","Cycle 99-100",99,86368,"E-28","Alloy 617",314626,"Plate"
135.71,-0.00568,"Qualified",,3949.92,"CapPass","Cycle 99-100",99,86369,"E-28","Alloy 617",314626,"Plate"
135.93,-0.00563,"Qualified",,3949.96,"CapPass","Cycle 99-100",99,86370,"E-28","Alloy 617",314626,"Plate"
136.05,-0.00557,"Qualified",,3950.01,"CapPass","Cycle 99-100",99,86371,"E-28","Alloy 617",314626,"Plate"
136.04,-0.00552,"Qualified",,3950.06,"CapPass","Cycle 99-100",99,86372,"E-28","Alloy 617",314626,"Plate"
136.04,-0.00547,"Qualified",,3950.11,"CapPass","Cycle 99-100",99,86373,"E-28","Alloy 617",314626,"Plate"
136.06,-0.00542,"Qualified",,3950.16,"CapPass","Cycle 99-100",99,86374,"E-28","Alloy 617",314626,"Plate"
136.06,-0.00537,"Qualified",,3950.21,"CapPass","Cycle 99-100",99,86375,"E-28","Alloy 617",314626,"Plate"
136.28,-0.00532,"Qualified",,3950.26,"CapPass","Cycle 99-100",99,86376,"E-28","Alloy 617",314626,"Plate"
136.07,-0.00532,"Qualified",,3950.27,"CapPass","Cycle 99-100",99,86377,"E-28","Alloy 617",314626,"Plate"
136.13,-0.00527,"Qualified",,3950.31,"CapPass","Cycle 99-100",99,86378,"E-28","Alloy 617",314626,"Plate"
136.01,-0.00522,"Qualified",,3950.36,"CapPass","Cycle 99-100",99,86379,"E-28","Alloy 617",314626,"Plate"
135.86,-0.00517,"Qualified",,3950.41,"CapPass","Cycle 99-100",99,86380,"E-28","Alloy 617",314626,"Plate"
135.95,-0.00512,"Qualified",,3950.46,"CapPass","Cycle 99-100",99,86381,"E-28","Alloy 617",314626,"Plate"
136.05,-0.00507,"Qualified",,3950.51,"CapPass","Cycle 99-100",99,86382,"E-28","Alloy 617",314626,"Plate"
136.09,-0.00502,"Qualified",,3950.56,"CapPass","Cycle 99-100",99,86383,"E-28","Alloy 617",314626,"Plate"
136.12,-0.00497,"Qualified",,3950.62,"CapPass","Cycle 99-100",99,86384,"E-28","Alloy 617",314626,"Plate"
136.35,-0.00492,"Qualified",,3950.67,"CapPass","Cycle 99-100",99,86385,"E-28","Alloy 617",314626,"Plate"
136.62,-0.00487,"Qualified",,3950.72,"CapPass","Cycle 99-100",99,86386,"E-28","Alloy 617",314626,"Plate"
136.89,-0.00482,"Qualified",,3950.77,"CapPass","Cycle 99-100",99,86387,"E-28","Alloy 617",314626,"Plate"
136.98,-0.00482,"Qualified",,3950.77,"CapPass","Cycle 99-100",99,86388,"E-28","Alloy 617",314626,"Plate"
137.07,-0.00477,"Qualified",,3950.82,"CapPass","Cycle 99-100",99,86389,"E-28","Alloy 617",314626,"Plate"
137.44,-0.00472,"Qualified",,3950.87,"CapPass","Cycle 99-100",99,86390,"E-28","Alloy 617",314626,"Plate"
137.77,-0.00467,"Qualified",,3950.92,"CapPass","Cycle 99-100",99,86391,"E-28","Alloy 617",314626,"Plate"
137.95,-0.00462,"Qualified",,3950.97,"CapPass","Cycle 99-100",99,86392,"E-28","Alloy 617",314626,"Plate"
138.02,-0.00457,"Qualified",,3951.02,"CapPass","Cycle 99-100",99,86393,"E-28","Alloy 617",314626,"Plate"
138.18,-0.00452,"Qualified",,3951.06,"CapPass","Cycle 99-100",99,86394,"E-28","Alloy 617",314626,"Plate"
138.41,-0.00447,"Qualified",,3951.11,"CapPass","Cycle 99-100",99,86395,"E-28","Alloy 617",314626,"Plate"
138.59,-0.00441,"Qualified",,3951.16,"CapPass","Cycle 99-100",99,86396,"E-28","Alloy 617",314626,"Plate"
138.44,-0.00436,"Qualified",,3951.21,"CapPass","Cycle 99-100",99,86397,"E-28","Alloy 617",314626,"Plate"
138.20,-0.00431,"Qualified",,3951.26,"CapPass","Cycle 99-100",99,86398,"E-28","Alloy 617",314626,"Plate"
138.21,-0.00431,"Qualified",,3951.27,"CapPass","Cycle 99-100",99,86399,"E-28","Alloy 617",314626,"Plate"
138.01,-0.00426,"Qualified",,3951.31,"CapPass","Cycle 99-100",99,86400,"E-28","Alloy 617",314626,"Plate"
137.88,-0.00421,"Qualified",,3951.36,"CapPass","Cycle 99-100",99,86401,"E-28","Alloy 617",314626,"Plate"
137.77,-0.00416,"Qualified",,3951.41,"CapPass","Cycle 99-100",99,86402,"E-28","Alloy 617",314626,"Plate"
137.75,-0.00411,"Qualified",,3951.47,"CapPass","Cycle 99-100",99,86403,"E-28","Alloy 617",314626,"Plate"
137.91,-0.00406,"Qualified",,3951.52,"CapPass","Cycle 99-100",99,86404,"E-28","Alloy 617",314626,"Plate"
138.14,-0.00401,"Qualified",,3951.57,"CapPass","Cycle 99-100",99,86405,"E-28","Alloy 617",314626,"Plate"
138.23,-0.00396,"Qualified",,3951.62,"CapPass","Cycle 99-100",99,86406,"E-28","Alloy 617",314626,"Plate"
138.61,-0.00391,"Qualified",,3951.67,"CapPass","Cycle 99-100",99,86407,"E-28","Alloy 617",314626,"Plate"
139.11,-0.00386,"Qualified",,3951.73,"CapPass","Cycle 99-100",99,86408,"E-28","Alloy 617",314626,"Plate"
139.13,-0.00382,"Qualified",,3951.77,"CapPass","Cycle 99-100",99,86409,"E-28","Alloy 617",314626,"Plate"
139.27,-0.00381,"Qualified",,3951.77,"CapPass","Cycle 99-100",99,86410,"E-28","Alloy 617",314626,"Plate"
139.64,-0.00376,"Qualified",,3951.82,"CapPass","Cycle 99-100",99,86411,"E-28","Alloy 617",314626,"Plate"
139.84,-0.00371,"Qualified",,3951.87,"CapPass","Cycle 99-100",99,86412,"E-28","Alloy 617",314626,"Plate"
140.04,-0.00366,"Qualified",,3951.91,"CapPass","Cycle 99-100",99,86413,"E-28","Alloy 617",314626,"Plate"
140.20,-0.00361,"Qualified",,3951.97,"CapPass","Cycle 99-100",99,86414,"E-28","Alloy 617",314626,"Plate"
140.00,-0.00355,"Qualified",,3952.02,"CapPass","Cycle 99-100",99,86415,"E-28","Alloy 617",314626,"Plate"
139.98,-0.00350,"Qualified",,3952.06,"CapPass","Cycle 99-100",99,86416,"E-28","Alloy 617",314626,"Plate"
139.93,-0.00345,"Qualified",,3952.11,"CapPass","Cycle 99-100",99,86417,"E-28","Alloy 617",314626,"Plate"
139.92,-0.00340,"Qualified",,3952.16,"CapPass","Cycle 99-100",99,86418,"E-28","Alloy 617",314626,"Plate"
139.64,-0.00335,"Qualified",,3952.21,"CapPass","Cycle 99-100",99,86419,"E-28","Alloy 617",314626,"Plate"
139.60,-0.00330,"Qualified",,3952.26,"CapPass","Cycle 99-100",99,86420,"E-28","Alloy 617",314626,"Plate"
139.51,-0.00330,"Qualified",,3952.27,"CapPass","Cycle 99-100",99,86421,"E-28","Alloy 617",314626,"Plate"
139.41,-0.00325,"Qualified",,3952.32,"CapPass","Cycle 99-100",99,86422,"E-28","Alloy 617",314626,"Plate"
139.31,-0.00320,"Qualified",,3952.37,"CapPass","Cycle 99-100",99,86423,"E-28","Alloy 617",314626,"Plate"
139.49,-0.00315,"Qualified",,3952.42,"CapPass","Cycle 99-100",99,86424,"E-28","Alloy 617",314626,"Plate"
139.79,-0.00310,"Qualified",,3952.47,"CapPass","Cycle 99-100",99,86425,"E-28","Alloy 617",314626,"Plate"
140.03,-0.00305,"Qualified",,3952.52,"CapPass","Cycle 99-100",99,86426,"E-28","Alloy 617",314626,"Plate"
140.28,-0.00300,"Qualified",,3952.57,"CapPass","Cycle 99-100",99,86427,"E-28","Alloy 617",314626,"Plate"
140.57,-0.00295,"Qualified",,3952.62,"CapPass","Cycle 99-100",99,86428,"E-28","Alloy 617",314626,"Plate"
140.42,-0.00290,"Qualified",,3952.67,"CapPass","Cycle 99-100",99,86429,"E-28","Alloy 617",314626,"Plate"
140.51,-0.00285,"Qualified",,3952.71,"CapPass","Cycle 99-100",99,86430,"E-28","Alloy 617",314626,"Plate"
140.47,-0.00280,"Qualified",,3952.76,"CapPass","Cycle 99-100",99,86431,"E-28","Alloy 617",314626,"Plate"
140.26,-0.00279,"Qualified",,3952.77,"CapPass","Cycle 99-100",99,86432,"E-28","Alloy 617",314626,"Plate"
140.13,-0.00275,"Qualified",,3952.81,"CapPass","Cycle 99-100",99,86433,"E-28","Alloy 617",314626,"Plate"
139.76,-0.00270,"Qualified",,3952.87,"CapPass","Cycle 99-100",99,86434,"E-28","Alloy 617",314626,"Plate"
139.53,-0.00265,"Qualified",,3952.92,"CapPass","Cycle 99-100",99,86435,"E-28","Alloy 617",314626,"Plate"
139.65,-0.00260,"Qualified",,3952.97,"CapPass","Cycle 99-100",99,86436,"E-28","Alloy 617",314626,"Plate"
139.73,-0.00255,"Qualified",,3953.02,"CapPass","Cycle 99-100",99,86437,"E-28","Alloy 617",314626,"Plate"
139.72,-0.00249,"Qualified",,3953.07,"CapPass","Cycle 99-100",99,86438,"E-28","Alloy 617",314626,"Plate"
139.66,-0.00244,"Qualified",,3953.12,"CapPass","Cycle 99-100",99,86439,"E-28","Alloy 617",314626,"Plate"
139.55,-0.00239,"Qualified",,3953.17,"CapPass","Cycle 99-100",99,86440,"E-28","Alloy 617",314626,"Plate"
139.59,-0.00234,"Qualified",,3953.22,"CapPass","Cycle 99-100",99,86441,"E-28","Alloy 617",314626,"Plate"
139.37,-0.00230,"Qualified",,3953.27,"CapPass","Cycle 99-100",99,86442,"E-28","Alloy 617",314626,"Plate"
139.37,-0.00229,"Qualified",,3953.27,"CapPass","Cycle 99-100",99,86443,"E-28","Alloy 617",314626,"Plate"
139.42,-0.00224,"Qualified",,3953.32,"CapPass","Cycle 99-100",99,86444,"E-28","Alloy 617",314626,"Plate"
139.44,-0.00219,"Qualified",,3953.37,"CapPass","Cycle 99-100",99,86445,"E-28","Alloy 617",314626,"Plate"
139.43,-0.00214,"Qualified",,3953.42,"CapPass","Cycle 99-100",99,86446,"E-28","Alloy 617",314626,"Plate"
139.60,-0.00209,"Qualified",,3953.47,"CapPass","Cycle 99-100",99,86447,"E-28","Alloy 617",314626,"Plate"
139.93,-0.00204,"Qualified",,3953.53,"CapPass","Cycle 99-100",99,86448,"E-28","Alloy 617",314626,"Plate"
140.28,-0.00199,"Qualified",,3953.58,"CapPass","Cycle 99-100",99,86449,"E-28","Alloy 617",314626,"Plate"
140.52,-0.00194,"Qualified",,3953.63,"CapPass","Cycle 99-100",99,86450,"E-28","Alloy 617",314626,"Plate"
140.38,-0.00189,"Qualified",,3953.67,"CapPass","Cycle 99-100",99,86451,"E-28","Alloy 617",314626,"Plate"
140.49,-0.00184,"Qualified",,3953.72,"CapPass","Cycle 99-100",99,86452,"E-28","Alloy 617",314626,"Plate"
140.57,-0.00179,"Qualified",,3953.77,"CapPass","Cycle 99-100",99,86453,"E-28","Alloy 617",314626,"Plate"
140.46,-0.00179,"Qualified",,3953.77,"CapPass","Cycle 99-100",99,86454,"E-28","Alloy 617",314626,"Plate"
140.49,-0.00174,"Qualified",,3953.82,"CapPass","Cycle 99-100",99,86455,"E-28","Alloy 617",314626,"Plate"
140.49,-0.00169,"Qualified",,3953.87,"CapPass","Cycle 99-100",99,86456,"E-28","Alloy 617",314626,"Plate"
140.67,-0.00164,"Qualified",,3953.93,"CapPass","Cycle 99-100",99,86457,"E-28","Alloy 617",314626,"Plate"
140.58,-0.00159,"Qualified",,3953.98,"CapPass","Cycle 99-100",99,86458,"E-28","Alloy 617",314626,"Plate"
140.95,-0.00153,"Qualified",,3954.03,"CapPass","Cycle 99-100",99,86459,"E-28","Alloy 617",314626,"Plate"
140.99,-0.00148,"Qualified",,3954.08,"CapPass","Cycle 99-100",99,86460,"E-28","Alloy 617",314626,"Plate"
141.57,-0.00143,"Qualified",,3954.13,"CapPass","Cycle 99-100",99,86461,"E-28","Alloy 617",314626,"Plate"
141.66,-0.00138,"Qualified",,3954.18,"CapPass","Cycle 99-100",99,86462,"E-28","Alloy 617",314626,"Plate"
142.04,-0.00133,"Qualified",,3954.23,"CapPass","Cycle 99-100",99,86463,"E-28","Alloy 617",314626,"Plate"
142.33,-0.00130,"Qualified",,3954.27,"CapPass","Cycle 99-100",99,86464,"E-28","Alloy 617",314626,"Plate"
142.53,-0.00128,"Qualified",,3954.28,"CapPass","Cycle 99-100",99,86465,"E-28","Alloy 617",314626,"Plate"
142.71,-0.00123,"Qualified",,3954.33,"CapPass","Cycle 99-100",99,86466,"E-28","Alloy 617",314626,"Plate"
142.96,-0.00118,"Qualified",,3954.38,"CapPass","Cycle 99-100",99,86467,"E-28","Alloy 617",314626,"Plate"
142.75,-0.00113,"Qualified",,3954.42,"CapPass","Cycle 99-100",99,86468,"E-28","Alloy 617",314626,"Plate"
142.74,-0.00108,"Qualified",,3954.48,"CapPass","Cycle 99-100",99,86469,"E-28","Alloy 617",314626,"Plate"
142.59,-0.00103,"Qualified",,3954.53,"CapPass","Cycle 99-100",99,86470,"E-28","Alloy 617",314626,"Plate"
142.61,-0.00098,"Qualified",,3954.58,"CapPass","Cycle 99-100",99,86471,"E-28","Alloy 617",314626,"Plate"
142.53,-0.00093,"Qualified",,3954.63,"CapPass","Cycle 99-100",99,86472,"E-28","Alloy 617",314626,"Plate"
142.63,-0.00088,"Qualified",,3954.68,"CapPass","Cycle 99-100",99,86473,"E-28","Alloy 617",314626,"Plate"
142.39,-0.00083,"Qualified",,3954.73,"CapPass","Cycle 99-100",99,86474,"E-28","Alloy 617",314626,"Plate"
142.32,-0.00079,"Qualified",,3954.77,"CapPass","Cycle 99-100",99,86475,"E-28","Alloy 617",314626,"Plate"
142.45,-0.00078,"Qualified",,3954.78,"CapPass","Cycle 99-100",99,86476,"E-28","Alloy 617",314626,"Plate"
142.26,-0.00073,"Qualified",,3954.83,"CapPass","Cycle 99-100",99,86477,"E-28","Alloy 617",314626,"Plate"
142.23,-0.00068,"Qualified",,3954.87,"CapPass","Cycle 99-100",99,86478,"E-28","Alloy 617",314626,"Plate"
142.01,-0.00063,"Qualified",,3954.92,"CapPass","Cycle 99-100",99,86479,"E-28","Alloy 617",314626,"Plate"
141.92,-0.00058,"Qualified",,3954.98,"CapPass","Cycle 99-100",99,86480,"E-28","Alloy 617",314626,"Plate"
141.78,-0.00053,"Qualified",,3955.03,"CapPass","Cycle 99-100",99,86481,"E-28","Alloy 617",314626,"Plate"
141.69,-0.00048,"Qualified",,3955.08,"CapPass","Cycle 99-100",99,86482,"E-28","Alloy 617",314626,"Plate"
141.70,-0.00043,"Qualified",,3955.13,"CapPass","Cycle 99-100",99,86483,"E-28","Alloy 617",314626,"Plate"
141.56,-0.00037,"Qualified",,3955.18,"CapPass","Cycle 99-100",99,86484,"E-28","Alloy 617",314626,"Plate"
141.49,-0.00032,"Qualified",,3955.23,"CapPass","Cycle 99-100",99,86485,"E-28","Alloy 617",314626,"Plate"
141.59,-0.00029,"Qualified",,3955.27,"CapPass","Cycle 99-100",99,86486,"E-28","Alloy 617",314626,"Plate"
141.68,-0.00027,"Qualified",,3955.29,"CapPass","Cycle 99-100",99,86487,"E-28","Alloy 617",314626,"Plate"
141.90,-0.00022,"Qualified",,3955.33,"CapPass","Cycle 99-100",99,86488,"E-28","Alloy 617",314626,"Plate"
142.01,-0.00017,"Qualified",,3955.38,"CapPass","Cycle 99-100",99,86489,"E-28","Alloy 617",314626,"Plate"
142.12,-0.00012,"Qualified",,3955.43,"CapPass","Cycle 99-100",99,86490,"E-28","Alloy 617",314626,"Plate"
142.26,-0.00007,"Qualified",,3955.48,"CapPass","Cycle 99-100",99,86491,"E-28","Alloy 617",314626,"Plate"
142.27,-0.00002,"Qualified",,3955.53,"CapPass","Cycle 99-100",100,86492,"E-28","Alloy 617",314626,"Plate"
142.29,0.00003,"Qualified",,3955.58,"CapPass","Cycle 99-100",100,86493,"E-28","Alloy 617",314626,"Plate"
142.26,0.00008,"Qualified",,3955.63,"CapPass","Cycle 99-100",100,86494,"E-28","Alloy 617",314626,"Plate"
142.08,0.00013,"Qualified",,3955.69,"CapPass","Cycle 99-100",100,86495,"E-28","Alloy 617",314626,"Plate"
141.96,0.00018,"Qualified",,3955.74,"CapPass","Cycle 99-100",100,86496,"E-28","Alloy 617",314626,"Plate"
141.82,0.00021,"Qualified",,3955.77,"CapPass","Cycle 99-100",100,86497,"E-28","Alloy 617",314626,"Plate"
141.86,0.00023,"Qualified",,3955.79,"CapPass","Cycle 99-100",100,86498,"E-28","Alloy 617",314626,"Plate"
141.86,0.00028,"Qualified",,3955.84,"CapPass","Cycle 99-100",100,86499,"E-28","Alloy 617",314626,"Plate"
141.90,0.00033,"Qualified",,3955.89,"CapPass","Cycle 99-100",100,86500,"E-28","Alloy 617",314626,"Plate"
141.96,0.00038,"Qualified",,3955.94,"CapPass","Cycle 99-100",100,86501,"E-28","Alloy 617",314626,"Plate"
141.99,0.00043,"Qualified",,3955.99,"CapPass","Cycle 99-100",100,86502,"E-28","Alloy 617",314626,"Plate"
142.14,0.00049,"Qualified",,3956.04,"CapPass","Cycle 99-100",100,86503,"E-28","Alloy 617",314626,"Plate"
142.08,0.00054,"Qualified",,3956.09,"CapPass","Cycle 99-100",100,86504,"E-28","Alloy 617",314626,"Plate"
142.26,0.00059,"Qualified",,3956.14,"CapPass","Cycle 99-100",100,86505,"E-28","Alloy 617",314626,"Plate"
142.21,0.00064,"Qualified",,3956.19,"CapPass","Cycle 99-100",100,86506,"E-28","Alloy 617",314626,"Plate"
142.00,0.00069,"Qualified",,3956.24,"CapPass","Cycle 99-100",100,86507,"E-28","Alloy 617",314626,"Plate"
141.84,0.00072,"Qualified",,3956.27,"CapPass","Cycle 99-100",100,86508,"E-28","Alloy 617",314626,"Plate"
141.95,0.00074,"Qualified",,3956.29,"CapPass","Cycle 99-100",100,86509,"E-28","Alloy 617",314626,"Plate"
141.73,0.00079,"Qualified",,3956.33,"CapPass","Cycle 99-100",100,86510,"E-28","Alloy 617",314626,"Plate"
141.52,0.00084,"Qualified",,3956.38,"CapPass","Cycle 99-100",100,86511,"E-28","Alloy 617",314626,"Plate"
141.18,0.00089,"Qualified",,3956.44,"CapPass","Cycle 99-100",100,86512,"E-28","Alloy 617",314626,"Plate"
141.09,0.00094,"Qualified",,3956.49,"CapPass","Cycle 99-100",100,86513,"E-28","Alloy 617",314626,"Plate"
141.15,0.00099,"Qualified",,3956.54,"CapPass","Cycle 99-100",100,86514,"E-28","Alloy 617",314626,"Plate"
141.43,0.00104,"Qualified",,3956.59,"CapPass","Cycle 99-100",100,86515,"E-28","Alloy 617",314626,"Plate"
141.59,0.00109,"Qualified",,3956.64,"CapPass","Cycle 99-100",100,86516,"E-28","Alloy 617",314626,"Plate"
141.79,0.00114,"Qualified",,3956.69,"CapPass","Cycle 99-100",100,86517,"E-28","Alloy 617",314626,"Plate"
141.82,0.00119,"Qualified",,3956.74,"CapPass","Cycle 99-100",100,86518,"E-28","Alloy 617",314626,"Plate"
141.83,0.00121,"Qualified",,3956.77,"CapPass","Cycle 99-100",100,86519,"E-28","Alloy 617",314626,"Plate"
141.95,0.00124,"Qualified",,3956.79,"CapPass","Cycle 99-100",100,86520,"E-28","Alloy 617",314626,"Plate"
142.40,0.00129,"Qualified",,3956.84,"CapPass","Cycle 99-100",100,86521,"E-28","Alloy 617",314626,"Plate"
142.31,0.00134,"Qualified",,3956.89,"CapPass","Cycle 99-100",100,86522,"E-28","Alloy 617",314626,"Plate"
142.40,0.00139,"Qualified",,3956.95,"CapPass","Cycle 99-100",100,86523,"E-28","Alloy 617",314626,"Plate"
142.71,0.00144,"Qualified",,3957.00,"CapPass","Cycle 99-100",100,86524,"E-28","Alloy 617",314626,"Plate"
142.94,0.00149,"Qualified",,3957.04,"CapPass","Cycle 99-100",100,86525,"E-28","Alloy 617",314626,"Plate"
143.02,0.00155,"Qualified",,3957.10,"CapPass","Cycle 99-100",100,86526,"E-28","Alloy 617",314626,"Plate"
143.16,0.00160,"Qualified",,3957.15,"CapPass","Cycle 99-100",100,86527,"E-28","Alloy 617",314626,"Plate"
143.18,0.00165,"Qualified",,3957.20,"CapPass","Cycle 99-100",100,86528,"E-28","Alloy 617",314626,"Plate"
143.22,0.00170,"Qualified",,3957.25,"CapPass","Cycle 99-100",100,86529,"E-28","Alloy 617",314626,"Plate"
143.23,0.00172,"Qualified",,3957.27,"CapPass","Cycle 99-100",100,86530,"E-28","Alloy 617",314626,"Plate"
143.34,0.00175,"Qualified",,3957.29,"CapPass","Cycle 99-100",100,86531,"E-28","Alloy 617",314626,"Plate"
143.32,0.00180,"Qualified",,3957.34,"CapPass","Cycle 99-100",100,86532,"E-28","Alloy 617",314626,"Plate"
143.29,0.00185,"Qualified",,3957.39,"CapPass","Cycle 99-100",100,86533,"E-28","Alloy 617",314626,"Plate"
143.02,0.00190,"Qualified",,3957.45,"CapPass","Cycle 99-100",100,86534,"E-28","Alloy 617",314626,"Plate"
142.96,0.00195,"Qualified",,3957.50,"CapPass","Cycle 99-100",100,86535,"E-28","Alloy 617",314626,"Plate"
142.88,0.00200,"Qualified",,3957.55,"CapPass","Cycle 99-100",100,86536,"E-28","Alloy 617",314626,"Plate"
142.82,0.00205,"Qualified",,3957.60,"CapPass","Cycle 99-100",100,86537,"E-28","Alloy 617",314626,"Plate"
142.83,0.00210,"Qualified",,3957.65,"CapPass","Cycle 99-100",100,86538,"E-28","Alloy 617",314626,"Plate"
142.80,0.00215,"Qualified",,3957.70,"CapPass","Cycle 99-100",100,86539,"E-28","Alloy 617",314626,"Plate"
142.71,0.00220,"Qualified",,3957.75,"CapPass","Cycle 99-100",100,86540,"E-28","Alloy 617",314626,"Plate"
142.55,0.00222,"Qualified",,3957.77,"CapPass","Cycle 99-100",100,86541,"E-28","Alloy 617",314626,"Plate"
142.53,0.00225,"Qualified",,3957.80,"CapPass","Cycle 99-100",100,86542,"E-28","Alloy 617",314626,"Plate"
142.49,0.00230,"Qualified",,3957.85,"CapPass","Cycle 99-100",100,86543,"E-28","Alloy 617",314626,"Plate"
142.36,0.00235,"Qualified",,3957.90,"CapPass","Cycle 99-100",100,86544,"E-28","Alloy 617",314626,"Plate"
142.29,0.00240,"Qualified",,3957.95,"CapPass","Cycle 99-100",100,86545,"E-28","Alloy 617",314626,"Plate"
142.19,0.00246,"Qualified",,3958.00,"CapPass","Cycle 99-100",100,86546,"E-28","Alloy 617",314626,"Plate"
142.14,0.00251,"Qualified",,3958.04,"CapPass","Cycle 99-100",100,86547,"E-28","Alloy 617",314626,"Plate"
141.97,0.00256,"Qualified",,3958.10,"CapPass","Cycle 99-100",100,86548,"E-28","Alloy 617",314626,"Plate"
141.88,0.00261,"Qualified",,3958.15,"CapPass","Cycle 99-100",100,86549,"E-28","Alloy 617",314626,"Plate"
141.97,0.00266,"Qualified",,3958.19,"CapPass","Cycle 99-100",100,86550,"E-28","Alloy 617",314626,"Plate"
141.68,0.00271,"Qualified",,3958.25,"CapPass","Cycle 99-100",100,86551,"E-28","Alloy 617",314626,"Plate"
141.63,0.00273,"Qualified",,3958.27,"CapPass","Cycle 99-100",100,86552,"E-28","Alloy 617",314626,"Plate"
141.55,0.00276,"Qualified",,3958.30,"CapPass","Cycle 99-100",100,86553,"E-28","Alloy 617",314626,"Plate"
141.55,0.00281,"Qualified",,3958.35,"CapPass","Cycle 99-100",100,86554,"E-28","Alloy 617",314626,"Plate"
141.57,0.00286,"Qualified",,3958.41,"CapPass","Cycle 99-100",100,86555,"E-28","Alloy 617",314626,"Plate"
141.83,0.00291,"Qualified",,3958.46,"CapPass","Cycle 99-100",100,86556,"E-28","Alloy 617",314626,"Plate"
142.46,0.00296,"Qualified",,3958.51,"CapPass","Cycle 99-100",100,86557,"E-28","Alloy 617",314626,"Plate"
142.72,0.00301,"Qualified",,3958.56,"CapPass","Cycle 99-100",100,86558,"E-28","Alloy 617",314626,"Plate"
142.98,0.00306,"Qualified",,3958.61,"CapPass","Cycle 99-100",100,86559,"E-28","Alloy 617",314626,"Plate"
143.33,0.00311,"Qualified",,3958.65,"CapPass","Cycle 99-100",100,86560,"E-28","Alloy 617",314626,"Plate"
143.55,0.00316,"Qualified",,3958.70,"CapPass","Cycle 99-100",100,86561,"E-28","Alloy 617",314626,"Plate"
143.67,0.00321,"Qualified",,3958.75,"CapPass","Cycle 99-100",100,86562,"E-28","Alloy 617",314626,"Plate"
143.54,0.00323,"Qualified",,3958.77,"CapPass","Cycle 99-100",100,86563,"E-28","Alloy 617",314626,"Plate"
143.69,0.00326,"Qualified",,3958.80,"CapPass","Cycle 99-100",100,86564,"E-28","Alloy 617",314626,"Plate"
143.58,0.00331,"Qualified",,3958.85,"CapPass","Cycle 99-100",100,86565,"E-28","Alloy 617",314626,"Plate"
143.72,0.00336,"Qualified",,3958.90,"CapPass","Cycle 99-100",100,86566,"E-28","Alloy 617",314626,"Plate"
143.58,0.00341,"Qualified",,3958.95,"CapPass","Cycle 99-100",100,86567,"E-28","Alloy 617",314626,"Plate"
143.41,0.00347,"Qualified",,3959.00,"CapPass","Cycle 99-100",100,86568,"E-28","Alloy 617",314626,"Plate"
143.36,0.00352,"Qualified",,3959.05,"CapPass","Cycle 99-100",100,86569,"E-28","Alloy 617",314626,"Plate"
143.29,0.00357,"Qualified",,3959.10,"CapPass","Cycle 99-100",100,86570,"E-28","Alloy 617",314626,"Plate"
143.16,0.00362,"Qualified",,3959.15,"CapPass","Cycle 99-100",100,86571,"E-28","Alloy 617",314626,"Plate"
142.91,0.00367,"Qualified",,3959.20,"CapPass","Cycle 99-100",100,86572,"E-28","Alloy 617",314626,"Plate"
142.63,0.00372,"Qualified",,3959.25,"CapPass","Cycle 99-100",100,86573,"E-28","Alloy 617",314626,"Plate"
142.64,0.00373,"Qualified",,3959.27,"CapPass","Cycle 99-100",100,86574,"E-28","Alloy 617",314626,"Plate"
142.66,0.00377,"Qualified",,3959.31,"CapPass","Cycle 99-100",100,86575,"E-28","Alloy 617",314626,"Plate"
142.64,0.00382,"Qualified",,3959.36,"CapPass","Cycle 99-100",100,86576,"E-28","Alloy 617",314626,"Plate"
142.88,0.00387,"Qualified",,3959.41,"CapPass","Cycle 99-100",100,86577,"E-28","Alloy 617",314626,"Plate"
142.93,0.00392,"Qualified",,3959.46,"CapPass","Cycle 99-100",100,86578,"E-28","Alloy 617",314626,"Plate"
143.11,0.00397,"Qualified",,3959.51,"CapPass","Cycle 99-100",100,86579,"E-28","Alloy 617",314626,"Plate"
143.11,0.00402,"Qualified",,3959.56,"CapPass","Cycle 99-100",100,86580,"E-28","Alloy 617",314626,"Plate"
143.28,0.00407,"Qualified",,3959.61,"CapPass","Cycle 99-100",100,86581,"E-28","Alloy 617",314626,"Plate"
143.34,0.00412,"Qualified",,3959.66,"CapPass","Cycle 99-100",100,86582,"E-28","Alloy 617",314626,"Plate"
143.46,0.00417,"Qualified",,3959.71,"CapPass","Cycle 99-100",100,86583,"E-28","Alloy 617",314626,"Plate"
143.78,0.00422,"Qualified",,3959.76,"CapPass","Cycle 99-100",100,86584,"E-28","Alloy 617",314626,"Plate"
143.82,0.00422,"Qualified",,3959.77,"CapPass","Cycle 99-100",100,86585,"E-28","Alloy 617",314626,"Plate"
144.11,0.00427,"Qualified",,3959.81,"CapPass","Cycle 99-100",100,86586,"E-28","Alloy 617",314626,"Plate"
144.42,0.00432,"Qualified",,3959.86,"CapPass","Cycle 99-100",100,86587,"E-28","Alloy 617",314626,"Plate"
144.56,0.00437,"Qualified",,3959.91,"CapPass","Cycle 99-100",100,86588,"E-28","Alloy 617",314626,"Plate"
145.02,0.00442,"Qualified",,3959.96,"CapPass","Cycle 99-100",100,86589,"E-28","Alloy 617",314626,"Plate"
144.56,0.00447,"Qualified",,3960.01,"CapPass","Cycle 99-100",100,86590,"E-28","Alloy 617",314626,"Plate"
144.52,0.00452,"Qualified",,3960.06,"CapPass","Cycle 99-100",100,86591,"E-28","Alloy 617",314626,"Plate"
144.41,0.00457,"Qualified",,3960.11,"CapPass","Cycle 99-100",100,86592,"E-28","Alloy 617",314626,"Plate"
144.28,0.00463,"Qualified",,3960.16,"CapPass","Cycle 99-100",100,86593,"E-28","Alloy 617",314626,"Plate"
144.15,0.00468,"Qualified",,3960.21,"CapPass","Cycle 99-100",100,86594,"E-28","Alloy 617",314626,"Plate"
143.83,0.00473,"Qualified",,3960.26,"CapPass","Cycle 99-100",100,86595,"E-28","Alloy 617",314626,"Plate"
143.90,0.00473,"Qualified",,3960.27,"CapPass","Cycle 99-100",100,86596,"E-28","Alloy 617",314626,"Plate"
143.90,0.00478,"Qualified",,3960.31,"CapPass","Cycle 99-100",100,86597,"E-28","Alloy 617",314626,"Plate"
143.68,0.00483,"Qualified",,3960.36,"CapPass","Cycle 99-100",100,86598,"E-28","Alloy 617",314626,"Plate"
143.65,0.00488,"Qualified",,3960.41,"CapPass","Cycle 99-100",100,86599,"E-28","Alloy 617",314626,"Plate"
143.64,0.00493,"Qualified",,3960.46,"CapPass","Cycle 99-100",100,86600,"E-28","Alloy 617",314626,"Plate"
143.84,0.00498,"Qualified",,3960.52,"CapPass","Cycle 99-100",100,86601,"E-28","Alloy 617",314626,"Plate"
143.88,0.00503,"Qualified",,3960.57,"CapPass","Cycle 99-100",100,86602,"E-28","Alloy 617",314626,"Plate"
144.05,0.00508,"Qualified",,3960.61,"CapPass","Cycle 99-100",100,86603,"E-28","Alloy 617",314626,"Plate"
144.06,0.00513,"Qualified",,3960.66,"CapPass","Cycle 99-100",100,86604,"E-28","Alloy 617",314626,"Plate"
143.89,0.00518,"Qualified",,3960.71,"CapPass","Cycle 99-100",100,86605,"E-28","Alloy 617",314626,"Plate"
143.87,0.00523,"Qualified",,3960.76,"CapPass","Cycle 99-100",100,86606,"E-28","Alloy 617",314626,"Plate"
143.90,0.00523,"Qualified",,3960.77,"CapPass","Cycle 99-100",100,86607,"E-28","Alloy 617",314626,"Plate"
143.77,0.00528,"Qualified",,3960.81,"CapPass","Cycle 99-100",100,86608,"E-28","Alloy 617",314626,"Plate"
143.77,0.00533,"Qualified",,3960.87,"CapPass","Cycle 99-100",100,86609,"E-28","Alloy 617",314626,"Plate"
143.87,0.00538,"Qualified",,3960.91,"CapPass","Cycle 99-100",100,86610,"E-28","Alloy 617",314626,"Plate"
143.77,0.00543,"Qualified",,3960.96,"CapPass","Cycle 99-100",100,86611,"E-28","Alloy 617",314626,"Plate"
143.76,0.00548,"Qualified",,3961.01,"CapPass","Cycle 99-100",100,86612,"E-28","Alloy 617",314626,"Plate"
143.85,0.00553,"Qualified",,3961.06,"CapPass","Cycle 99-100",100,86613,"E-28","Alloy 617",314626,"Plate"
143.57,0.00559,"Qualified",,3961.11,"CapPass","Cycle 99-100",100,86614,"E-28","Alloy 617",314626,"Plate"
143.53,0.00564,"Qualified",,3961.16,"CapPass","Cycle 99-100",100,86615,"E-28","Alloy 617",314626,"Plate"
143.38,0.00569,"Qualified",,3961.21,"CapPass","Cycle 99-100",100,86616,"E-28","Alloy 617",314626,"Plate"
143.32,0.00574,"Qualified",,3961.26,"CapPass","Cycle 99-100",100,86617,"E-28","Alloy 617",314626,"Plate"
143.06,0.00574,"Qualified",,3961.27,"CapPass","Cycle 99-100",100,86618,"E-28","Alloy 617",314626,"Plate"
142.93,0.00579,"Qualified",,3961.31,"CapPass","Cycle 99-100",100,86619,"E-28","Alloy 617",314626,"Plate"
142.69,0.00584,"Qualified",,3961.36,"CapPass","Cycle 99-100",100,86620,"E-28","Alloy 617",314626,"Plate"
142.60,0.00589,"Qualified",,3961.42,"CapPass","Cycle 99-100",100,86621,"E-28","Alloy 617",314626,"Plate"
142.45,0.00594,"Qualified",,3961.47,"CapPass","Cycle 99-100",100,86622,"E-28","Alloy 617",314626,"Plate"
142.43,0.00599,"Qualified",,3961.52,"CapPass","Cycle 99-100",100,86623,"E-28","Alloy 617",314626,"Plate"
142.57,0.00604,"Qualified",,3961.57,"CapPass","Cycle 99-100",100,86624,"E-28","Alloy 617",314626,"Plate"
143.05,0.00609,"Qualified",,3961.63,"CapPass","Cycle 99-100",100,86625,"E-28","Alloy 617",314626,"Plate"
143.18,0.00614,"Qualified",,3961.68,"CapPass","Cycle 99-100",100,86626,"E-28","Alloy 617",314626,"Plate"
143.49,0.00619,"Qualified",,3961.73,"CapPass","Cycle 99-100",100,86627,"E-28","Alloy 617",314626,"Plate"
143.68,0.00623,"Qualified",,3961.77,"CapPass","Cycle 99-100",100,86628,"E-28","Alloy 617",314626,"Plate"
143.85,0.00624,"Qualified",,3961.78,"CapPass","Cycle 99-100",100,86629,"E-28","Alloy 617",314626,"Plate"
144.26,0.00629,"Qualified",,3961.83,"CapPass","Cycle 99-100",100,86630,"E-28","Alloy 617",314626,"Plate"
144.44,0.00634,"Qualified",,3961.87,"CapPass","Cycle 99-100",100,86631,"E-28","Alloy 617",314626,"Plate"
144.58,0.00639,"Qualified",,3961.92,"CapPass","Cycle 99-100",100,86632,"E-28","Alloy 617",314626,"Plate"
144.65,0.00644,"Qualified",,3961.97,"CapPass","Cycle 99-100",100,86633,"E-28","Alloy 617",314626,"Plate"
144.76,0.00649,"Qualified",,3962.02,"CapPass","Cycle 99-100",100,86634,"E-28","Alloy 617",314626,"Plate"
144.61,0.00654,"Qualified",,3962.07,"CapPass","Cycle 99-100",100,86635,"E-28","Alloy 617",314626,"Plate"
144.33,0.00660,"Qualified",,3962.12,"CapPass","Cycle 99-100",100,86636,"E-28","Alloy 617",314626,"Plate"
144.00,0.00665,"Qualified",,3962.17,"CapPass","Cycle 99-100",100,86637,"E-28","Alloy 617",314626,"Plate"
143.87,0.00670,"Qualified",,3962.22,"CapPass","Cycle 99-100",100,86638,"E-28","Alloy 617",314626,"Plate"
143.74,0.00674,"Qualified",,3962.27,"CapPass","Cycle 99-100",100,86639,"E-28","Alloy 617",314626,"Plate"
143.76,0.00675,"Qualified",,3962.28,"CapPass","Cycle 99-100",100,86640,"E-28","Alloy 617",314626,"Plate"
143.64,0.00680,"Qualified",,3962.32,"CapPass","Cycle 99-100",100,86641,"E-28","Alloy 617",314626,"Plate"
143.64,0.00685,"Qualified",,3962.37,"CapPass","Cycle 99-100",100,86642,"E-28","Alloy 617",314626,"Plate"
143.53,0.00690,"Qualified",,3962.42,"CapPass","Cycle 99-100",100,86643,"E-28","Alloy 617",314626,"Plate"
143.82,0.00695,"Qualified",,3962.48,"CapPass","Cycle 99-100",100,86644,"E-28","Alloy 617",314626,"Plate"
143.44,0.00700,"Qualified",,3962.53,"CapPass","Cycle 99-100",100,86645,"E-28","Alloy 617",314626,"Plate"
143.52,0.00705,"Qualified",,3962.58,"CapPass","Cycle 99-100",100,86646,"E-28","Alloy 617",314626,"Plate"
143.61,0.00710,"Qualified",,3962.63,"CapPass","Cycle 99-100",100,86647,"E-28","Alloy 617",314626,"Plate"
143.70,0.00715,"Qualified",,3962.68,"CapPass","Cycle 99-100",100,86648,"E-28","Alloy 617",314626,"Plate"
143.90,0.00720,"Qualified",,3962.73,"CapPass","Cycle 99-100",100,86649,"E-28","Alloy 617",314626,"Plate"
143.87,0.00724,"Qualified",,3962.77,"CapPass","Cycle 99-100",100,86650,"E-28","Alloy 617",314626,"Plate"
144.05,0.00725,"Qualified",,3962.78,"CapPass","Cycle 99-100",100,86651,"E-28","Alloy 617",314626,"Plate"
143.99,0.00730,"Qualified",,3962.83,"CapPass","Cycle 99-100",100,86652,"E-28","Alloy 617",314626,"Plate"
143.72,0.00735,"Qualified",,3962.88,"CapPass","Cycle 99-100",100,86653,"E-28","Alloy 617",314626,"Plate"
143.71,0.00740,"Qualified",,3962.93,"CapPass","Cycle 99-100",100,86654,"E-28","Alloy 617",314626,"Plate"
143.77,0.00745,"Qualified",,3962.98,"CapPass","Cycle 99-100",100,86655,"E-28","Alloy 617",314626,"Plate"
143.87,0.00750,"Qualified",,3963.04,"CapPass","Cycle 99-100",100,86656,"E-28","Alloy 617",314626,"Plate"
143.92,0.00756,"Qualified",,3963.08,"CapPass","Cycle 99-100",100,86657,"E-28","Alloy 617",314626,"Plate"
144.15,0.00761,"Qualified",,3963.13,"CapPass","Cycle 99-100",100,86658,"E-28","Alloy 617",314626,"Plate"
144.37,0.00766,"Qualified",,3963.18,"CapPass","Cycle 99-100",100,86659,"E-28","Alloy 617",314626,"Plate"
144.25,0.00771,"Qualified",,3963.23,"CapPass","Cycle 99-100",100,86660,"E-28","Alloy 617",314626,"Plate"
144.16,0.00774,"Qualified",,3963.27,"CapPass","Cycle 99-100",100,86661,"E-28","Alloy 617",314626,"Plate"
144.15,0.00776,"Qualified",,3963.28,"CapPass","Cycle 99-100",100,86662,"E-28","Alloy 617",314626,"Plate"
144.32,0.00781,"Qualified",,3963.33,"CapPass","Cycle 99-100",100,86663,"E-28","Alloy 617",314626,"Plate"
144.30,0.00786,"Qualified",,3963.39,"CapPass","Cycle 99-100",100,86664,"E-28","Alloy 617",314626,"Plate"
144.36,0.00791,"Qualified",,3963.44,"CapPass","Cycle 99-100",100,86665,"E-28","Alloy 617",314626,"Plate"
144.58,0.00796,"Qualified",,3963.49,"CapPass","Cycle 99-100",100,86666,"E-28","Alloy 617",314626,"Plate"
144.92,0.00801,"Qualified",,3963.54,"CapPass","Cycle 99-100",100,86667,"E-28","Alloy 617",314626,"Plate"
145.07,0.00806,"Qualified",,3963.59,"CapPass","Cycle 99-100",100,86668,"E-28","Alloy 617",314626,"Plate"
145.48,0.00811,"Qualified",,3963.63,"CapPass","Cycle 99-100",100,86669,"E-28","Alloy 617",314626,"Plate"
145.33,0.00816,"Qualified",,3963.68,"CapPass","Cycle 99-100",100,86670,"E-28","Alloy 617",314626,"Plate"
145.27,0.00821,"Qualified",,3963.74,"CapPass","Cycle 99-100",100,86671,"E-28","Alloy 617",314626,"Plate"
145.24,0.00824,"Qualified",,3963.77,"CapPass","Cycle 99-100",100,86672,"E-28","Alloy 617",314626,"Plate"
145.27,0.00826,"Qualified",,3963.78,"CapPass","Cycle 99-100",100,86673,"E-28","Alloy 617",314626,"Plate"
145.12,0.00831,"Qualified",,3963.83,"CapPass","Cycle 99-100",100,86674,"E-28","Alloy 617",314626,"Plate"
144.98,0.00836,"Qualified",,3963.88,"CapPass","Cycle 99-100",100,86675,"E-28","Alloy 617",314626,"Plate"
144.79,0.00841,"Qualified",,3963.93,"CapPass","Cycle 99-100",100,86676,"E-28","Alloy 617",314626,"Plate"
144.73,0.00846,"Qualified",,3963.99,"CapPass","Cycle 99-100",100,86677,"E-28","Alloy 617",314626,"Plate"
144.35,0.00851,"Qualified",,3964.04,"CapPass","Cycle 99-100",100,86678,"E-28","Alloy 617",314626,"Plate"
144.30,0.00857,"Qualified",,3964.09,"CapPass","Cycle 99-100",100,86679,"E-28","Alloy 617",314626,"Plate"
144.32,0.00862,"Qualified",,3964.14,"CapPass","Cycle 99-100",100,86680,"E-28","Alloy 617",314626,"Plate"
144.69,0.00867,"Qualified",,3964.19,"CapPass","Cycle 99-100",100,86681,"E-28","Alloy 617",314626,"Plate"
144.57,0.00872,"Qualified",,3964.24,"CapPass","Cycle 99-100",100,86682,"E-28","Alloy 617",314626,"Plate"
144.56,0.00874,"Qualified",,3964.27,"CapPass","Cycle 99-100",100,86683,"E-28","Alloy 617",314626,"Plate"
144.85,0.00877,"Qualified",,3964.29,"CapPass","Cycle 99-100",100,86684,"E-28","Alloy 617",314626,"Plate"
144.96,0.00882,"Qualified",,3964.34,"CapPass","Cycle 99-100",100,86685,"E-28","Alloy 617",314626,"Plate"
144.97,0.00887,"Qualified",,3964.39,"CapPass","Cycle 99-100",100,86686,"E-28","Alloy 617",314626,"Plate"
144.94,0.00892,"Qualified",,3964.44,"CapPass","Cycle 99-100",100,86687,"E-28","Alloy 617",314626,"Plate"
145.03,0.00897,"Qualified",,3964.49,"CapPass","Cycle 99-100",100,86688,"E-28","Alloy 617",314626,"Plate"
144.96,0.00902,"Qualified",,3964.54,"CapPass","Cycle 99-100",100,86689,"E-28","Alloy 617",314626,"Plate"
144.92,0.00907,"Qualified",,3964.59,"CapPass","Cycle 99-100",100,86690,"E-28","Alloy 617",314626,"Plate"
144.78,0.00912,"Qualified",,3964.64,"CapPass","Cycle 99-100",100,86691,"E-28","Alloy 617",314626,"Plate"
144.45,0.00917,"Qualified",,3964.69,"CapPass","Cycle 99-100",100,86692,"E-28","Alloy 617",314626,"Plate"
144.56,0.00922,"Qualified",,3964.74,"CapPass","Cycle 99-100",100,86693,"E-28","Alloy 617",314626,"Plate"
144.44,0.00924,"Qualified",,3964.77,"CapPass","Cycle 99-100",100,86694,"E-28","Alloy 617",314626,"Plate"
144.44,0.00927,"Qualified",,3964.79,"CapPass","Cycle 99-100",100,86695,"E-28","Alloy 617",314626,"Plate"
144.54,0.00932,"Qualified",,3964.85,"CapPass","Cycle 99-100",100,86696,"E-28","Alloy 617",314626,"Plate"
144.50,0.00937,"Qualified",,3964.90,"CapPass","Cycle 99-100",100,86697,"E-28","Alloy 617",314626,"Plate"
144.64,0.00942,"Qualified",,3964.95,"CapPass","Cycle 99-100",100,86698,"E-28","Alloy 617",314626,"Plate"
145.00,0.00947,"Qualified",,3965.00,"CapPass","Cycle 99-100",100,86699,"E-28","Alloy 617",314626,"Plate"
145.27,0.00952,"Qualified",,3965.05,"CapPass","Cycle 99-100",100,86700,"E-28","Alloy 617",314626,"Plate"
145.52,0.00957,"Qualified",,3965.10,"CapPass","Cycle 99-100",100,86701,"E-28","Alloy 617",314626,"Plate"
145.80,0.00962,"Qualified",,3965.15,"CapPass","Cycle 99-100",100,86702,"E-28","Alloy 617",314626,"Plate"
145.93,0.00968,"Qualified",,3965.20,"CapPass","Cycle 99-100",100,86703,"E-28","Alloy 617",314626,"Plate"
146.14,0.00973,"Qualified",,3965.25,"CapPass","Cycle 99-100",100,86704,"E-28","Alloy 617",314626,"Plate"
146.13,0.00974,"Qualified",,3965.27,"CapPass","Cycle 99-100",100,86705,"E-28","Alloy 617",314626,"Plate"
146.24,0.00978,"Qualified",,3965.30,"CapPass","Cycle 99-100",100,86706,"E-28","Alloy 617",314626,"Plate"
146.24,0.00983,"Qualified",,3965.34,"CapPass","Cycle 99-100",100,86707,"E-28","Alloy 617",314626,"Plate"
146.11,0.00988,"Qualified",,3965.39,"CapPass","Cycle 99-100",100,86708,"E-28","Alloy 617",314626,"Plate"
145.86,0.00993,"Qualified",,3965.44,"CapPass","Cycle 99-100",100,86709,"E-28","Alloy 617",314626,"Plate"
130.96,0.01002,"Qualified",,7926.41,"CapPass","55% Nf: Cycle 199-200",199,88457,"E-28","Alloy 617",314626,"Plate"
127.65,0.01007,"Qualified",,7926.48,"CapPass","55% Nf: Cycle 199-200",199,88458,"E-28","Alloy 617",314626,"Plate"
109.38,0.01002,"Qualified",,7926.58,"CapPass","55% Nf: Cycle 199-200",199,88459,"E-28","Alloy 617",314626,"Plate"
101.52,0.00997,"Qualified",,7926.62,"CapPass","55% Nf: Cycle 199-200",199,88460,"E-28","Alloy 617",314626,"Plate"
95.17,0.00992,"Qualified",,7926.65,"CapPass","55% Nf: Cycle 199-200",199,88461,"E-28","Alloy 617",314626,"Plate"
89.19,0.00986,"Qualified",,7926.68,"CapPass","55% Nf: Cycle 199-200",199,88462,"E-28","Alloy 617",314626,"Plate"
83.56,0.00981,"Qualified",,7926.71,"CapPass","55% Nf: Cycle 199-200",199,88463,"E-28","Alloy 617",314626,"Plate"
78.44,0.00976,"Qualified",,7926.75,"CapPass","55% Nf: Cycle 199-200",199,88464,"E-28","Alloy 617",314626,"Plate"
75.61,0.00974,"Qualified",,7926.77,"CapPass","55% Nf: Cycle 199-200",199,88465,"E-28","Alloy 617",314626,"Plate"
73.40,0.00971,"Qualified",,7926.78,"CapPass","55% Nf: Cycle 199-200",199,88466,"E-28","Alloy 617",314626,"Plate"
68.63,0.00966,"Qualified",,7926.83,"CapPass","55% Nf: Cycle 199-200",199,88467,"E-28","Alloy 617",314626,"Plate"
63.88,0.00961,"Qualified",,7926.87,"CapPass","55% Nf: Cycle 199-200",199,88468,"E-28","Alloy 617",314626,"Plate"
58.93,0.00956,"Qualified",,7926.93,"CapPass","55% Nf: Cycle 199-200",199,88469,"E-28","Alloy 617",314626,"Plate"
54.10,0.00951,"Qualified",,7926.99,"CapPass","55% Nf: Cycle 199-200",199,88470,"E-28","Alloy 617",314626,"Plate"
49.07,0.00946,"Qualified",,7927.05,"CapPass","55% Nf: Cycle 199-200",199,88471,"E-28","Alloy 617",314626,"Plate"
44.10,0.00941,"Qualified",,7927.10,"CapPass","55% Nf: Cycle 199-200",199,88472,"E-28","Alloy 617",314626,"Plate"
39.55,0.00936,"Qualified",,7927.16,"CapPass","55% Nf: Cycle 199-200",199,88473,"E-28","Alloy 617",314626,"Plate"
35.15,0.00931,"Qualified",,7927.21,"CapPass","55% Nf: Cycle 199-200",199,88474,"E-28","Alloy 617",314626,"Plate"
30.68,0.00926,"Qualified",,7927.26,"CapPass","55% Nf: Cycle 199-200",199,88475,"E-28","Alloy 617",314626,"Plate"
