Repository: js-molina/fatigue-A617

File: data/950C/Strain rate 0.001/2.0% strain/HTM_A19_Cycles_J1.csv (part 15 of 20)
"Stress Mpa","Strain","Qual State","Qual Exceptions","Elapsed Time Sec","Data State","Cycle Label","Cycle","Count","Sample","Alloy","Heat","Material_Form"
133.82,-0.00204,"Qualified",,3953.83,"CapPass","Cycle 99-100",99,85711,"J-1","Alloy 617",314626,"Plate"
133.70,-0.00199,"Qualified",,3953.88,"CapPass","Cycle 99-100",99,85712,"J-1","Alloy 617",314626,"Plate"
133.78,-0.00194,"Qualified",,3953.92,"CapPass","Cycle 99-100",99,85713,"J-1","Alloy 617",314626,"Plate"
133.66,-0.00189,"Qualified",,3953.99,"CapPass","Cycle 99-100",99,85714,"J-1","Alloy 617",314626,"Plate"
133.76,-0.00184,"Qualified",,3954.03,"CapPass","Cycle 99-100",99,85715,"J-1","Alloy 617",314626,"Plate"
133.79,-0.00179,"Qualified",,3954.08,"CapPass","Cycle 99-100",99,85716,"J-1","Alloy 617",314626,"Plate"
133.68,-0.00174,"Qualified",,3954.12,"CapPass","Cycle 99-100",99,85717,"J-1","Alloy 617",314626,"Plate"
133.61,-0.00169,"Qualified",,3954.19,"CapPass","Cycle 99-100",99,85718,"J-1","Alloy 617",314626,"Plate"
133.62,-0.00164,"Qualified",,3954.24,"CapPass","Cycle 99-100",99,85719,"J-1","Alloy 617",314626,"Plate"
133.67,-0.00159,"Qualified",,3954.29,"CapPass","Cycle 99-100",99,85720,"J-1","Alloy 617",314626,"Plate"
133.68,-0.00156,"Qualified",,3954.31,"CapPass","Cycle 99-100",99,85721,"J-1","Alloy 617",314626,"Plate"
133.79,-0.00153,"Qualified",,3954.34,"CapPass","Cycle 99-100",99,85722,"J-1","Alloy 617",314626,"Plate"
134.03,-0.00148,"Qualified",,3954.39,"CapPass","Cycle 99-100",99,85723,"J-1","Alloy 617",314626,"Plate"
134.17,-0.00143,"Qualified",,3954.44,"CapPass","Cycle 99-100",99,85724,"J-1","Alloy 617",314626,"Plate"
134.64,-0.00138,"Qualified",,3954.49,"CapPass","Cycle 99-100",99,85725,"J-1","Alloy 617",314626,"Plate"
134.82,-0.00133,"Qualified",,3954.54,"CapPass","Cycle 99-100",99,85726,"J-1","Alloy 617",314626,"Plate"
135.01,-0.00128,"Qualified",,3954.59,"CapPass","Cycle 99-100",99,85727,"J-1","Alloy 617",314626,"Plate"
135.30,-0.00123,"Qualified",,3954.64,"CapPass","Cycle 99-100",99,85728,"J-1","Alloy 617",314626,"Plate"
135.34,-0.00118,"Qualified",,3954.69,"CapPass","Cycle 99-100",99,85729,"J-1","Alloy 617",314626,"Plate"
135.33,-0.00113,"Qualified",,3954.74,"CapPass","Cycle 99-100",99,85730,"J-1","Alloy 617",314626,"Plate"
135.40,-0.00108,"Qualified",,3954.79,"CapPass","Cycle 99-100",99,85731,"J-1","Alloy 617",314626,"Plate"
135.33,-0.00106,"Qualified",,3954.81,"CapPass","Cycle 99-100",99,85732,"J-1","Alloy 617",314626,"Plate"
135.27,-0.00103,"Qualified",,3954.84,"CapPass","Cycle 99-100",99,85733,"J-1","Alloy 617",314626,"Plate"
135.39,-0.00098,"Qualified",,3954.89,"CapPass","Cycle 99-100",99,85734,"J-1","Alloy 617",314626,"Plate"
135.31,-0.00092,"Qualified",,3954.94,"CapPass","Cycle 99-100",99,85735,"J-1","Alloy 617",314626,"Plate"
135.26,-0.00087,"Qualified",,3954.99,"CapPass","Cycle 99-100",99,85736,"J-1","Alloy 617",314626,"Plate"
135.33,-0.00082,"Qualified",,3955.05,"CapPass","Cycle 99-100",99,85737,"J-1","Alloy 617",314626,"Plate"
135.42,-0.00077,"Qualified",,3955.09,"CapPass","Cycle 99-100",99,85738,"J-1","Alloy 617",314626,"Plate"
135.63,-0.00072,"Qualified",,3955.14,"CapPass","Cycle 99-100",99,85739,"J-1","Alloy 617",314626,"Plate"
135.75,-0.00067,"Qualified",,3955.19,"CapPass","Cycle 99-100",99,85740,"J-1","Alloy 617",314626,"Plate"
135.74,-0.00062,"Qualified",,3955.24,"CapPass","Cycle 99-100",99,85741,"J-1","Alloy 617",314626,"Plate"
135.77,-0.00057,"Qualified",,3955.29,"CapPass","Cycle 99-100",99,85742,"J-1","Alloy 617",314626,"Plate"
135.75,-0.00055,"Qualified",,3955.31,"CapPass","Cycle 99-100",99,85743,"J-1","Alloy 617",314626,"Plate"
135.63,-0.00052,"Qualified",,3955.34,"CapPass","Cycle 99-100",99,85744,"J-1","Alloy 617",314626,"Plate"
135.54,-0.00047,"Qualified",,3955.39,"CapPass","Cycle 99-100",99,85745,"J-1","Alloy 617",314626,"Plate"
135.48,-0.00042,"Qualified",,3955.44,"CapPass","Cycle 99-100",99,85746,"J-1","Alloy 617",314626,"Plate"
135.62,-0.00037,"Qualified",,3955.49,"CapPass","Cycle 99-100",99,85747,"J-1","Alloy 617",314626,"Plate"
135.68,-0.00032,"Qualified",,3955.54,"CapPass","Cycle 99-100",99,85748,"J-1","Alloy 617",314626,"Plate"
135.96,-0.00027,"Qualified",,3955.60,"CapPass","Cycle 99-100",99,85749,"J-1","Alloy 617",314626,"Plate"
135.91,-0.00022,"Qualified",,3955.64,"CapPass","Cycle 99-100",99,85750,"J-1","Alloy 617",314626,"Plate"
136.03,-0.00016,"Qualified",,3955.70,"CapPass","Cycle 99-100",99,85751,"J-1","Alloy 617",314626,"Plate"
136.00,-0.00011,"Qualified",,3955.75,"CapPass","Cycle 99-100",99,85752,"J-1","Alloy 617",314626,"Plate"
136.07,-0.00006,"Qualified",,3955.79,"CapPass","Cycle 99-100",99,85753,"J-1","Alloy 617",314626,"Plate"
136.06,-0.00005,"Qualified",,3955.81,"CapPass","Cycle 99-100",100,85754,"J-1","Alloy 617",314626,"Plate"
135.93,-0.00001,"Qualified",,3955.84,"CapPass","Cycle 99-100",100,85755,"J-1","Alloy 617",314626,"Plate"
135.52,0.00004,"Qualified",,3955.89,"CapPass","Cycle 99-100",100,85756,"J-1","Alloy 617",314626,"Plate"
135.22,0.00009,"Qualified",,3955.95,"CapPass","Cycle 99-100",100,85757,"J-1","Alloy 617",314626,"Plate"
134.99,0.00014,"Qualified",,3956.00,"CapPass","Cycle 99-100",100,85758,"J-1","Alloy 617",314626,"Plate"
134.90,0.00019,"Qualified",,3956.05,"CapPass","Cycle 99-100",100,85759,"J-1","Alloy 617",314626,"Plate"
134.75,0.00024,"Qualified",,3956.10,"CapPass","Cycle 99-100",100,85760,"J-1","Alloy 617",314626,"Plate"
134.84,0.00029,"Qualified",,3956.15,"CapPass","Cycle 99-100",100,85761,"J-1","Alloy 617",314626,"Plate"
134.91,0.00034,"Qualified",,3956.21,"CapPass","Cycle 99-100",100,85762,"J-1","Alloy 617",314626,"Plate"
135.13,0.00039,"Qualified",,3956.26,"CapPass","Cycle 99-100",100,85763,"J-1","Alloy 617",314626,"Plate"
135.32,0.00044,"Qualified",,3956.31,"CapPass","Cycle 99-100",100,85764,"J-1","Alloy 617",314626,"Plate"
135.40,0.00045,"Qualified",,3956.31,"CapPass","Cycle 99-100",100,85765,"J-1","Alloy 617",314626,"Plate"
135.48,0.00050,"Qualified",,3956.36,"CapPass","Cycle 99-100",100,85766,"J-1","Alloy 617",314626,"Plate"
135.72,0.00055,"Qualified",,3956.41,"CapPass","Cycle 99-100",100,85767,"J-1","Alloy 617",314626,"Plate"
135.91,0.00060,"Qualified",,3956.46,"CapPass","Cycle 99-100",100,85768,"J-1","Alloy 617",314626,"Plate"
136.03,0.00065,"Qualified",,3956.51,"CapPass","Cycle 99-100",100,85769,"J-1","Alloy 617",314626,"Plate"
136.16,0.00070,"Qualified",,3956.56,"CapPass","Cycle 99-100",100,85770,"J-1","Alloy 617",314626,"Plate"
136.12,0.00075,"Qualified",,3956.61,"CapPass","Cycle 99-100",100,85771,"J-1","Alloy 617",314626,"Plate"
136.23,0.00080,"Qualified",,3956.66,"CapPass","Cycle 99-100",100,85772,"J-1","Alloy 617",314626,"Plate"
136.31,0.00085,"Qualified",,3956.71,"CapPass","Cycle 99-100",100,85773,"J-1","Alloy 617",314626,"Plate"
136.18,0.00090,"Qualified",,3956.76,"CapPass","Cycle 99-100",100,85774,"J-1","Alloy 617",314626,"Plate"
136.23,0.00095,"Qualified",,3956.81,"CapPass","Cycle 99-100",100,85775,"J-1","Alloy 617",314626,"Plate"
136.20,0.00095,"Qualified",,3956.81,"CapPass","Cycle 99-100",100,85776,"J-1","Alloy 617",314626,"Plate"
136.20,0.00100,"Qualified",,3956.87,"CapPass","Cycle 99-100",100,85777,"J-1","Alloy 617",314626,"Plate"
136.08,0.00105,"Qualified",,3956.91,"CapPass","Cycle 99-100",100,85778,"J-1","Alloy 617",314626,"Plate"
136.14,0.00111,"Qualified",,3956.97,"CapPass","Cycle 99-100",100,85779,"J-1","Alloy 617",314626,"Plate"
136.29,0.00116,"Qualified",,3957.02,"CapPass","Cycle 99-100",100,85780,"J-1","Alloy 617",314626,"Plate"
136.46,0.00121,"Qualified",,3957.07,"CapPass","Cycle 99-100",100,85781,"J-1","Alloy 617",314626,"Plate"
136.57,0.00126,"Qualified",,3957.12,"CapPass","Cycle 99-100",100,85782,"J-1","Alloy 617",314626,"Plate"
136.72,0.00131,"Qualified",,3957.17,"CapPass","Cycle 99-100",100,85783,"J-1","Alloy 617",314626,"Plate"
136.65,0.00136,"Qualified",,3957.22,"CapPass","Cycle 99-100",100,85784,"J-1","Alloy 617",314626,"Plate"
136.75,0.00141,"Qualified",,3957.27,"CapPass","Cycle 99-100",100,85785,"J-1","Alloy 617",314626,"Plate"
136.73,0.00145,"Qualified",,3957.31,"CapPass","Cycle 99-100",100,85786,"J-1","Alloy 617",314626,"Plate"
136.76,0.00146,"Qualified",,3957.32,"CapPass","Cycle 99-100",100,85787,"J-1","Alloy 617",314626,"Plate"
136.71,0.00151,"Qualified",,3957.37,"CapPass","Cycle 99-100",100,85788,"J-1","Alloy 617",314626,"Plate"
136.77,0.00156,"Qualified",,3957.42,"CapPass","Cycle 99-100",100,85789,"J-1","Alloy 617",314626,"Plate"
136.76,0.00161,"Qualified",,3957.47,"CapPass","Cycle 99-100",100,85790,"J-1","Alloy 617",314626,"Plate"
136.73,0.00166,"Qualified",,3957.52,"CapPass","Cycle 99-100",100,85791,"J-1","Alloy 617",314626,"Plate"
136.72,0.00171,"Qualified",,3957.57,"CapPass","Cycle 99-100",100,85792,"J-1","Alloy 617",314626,"Plate"
136.73,0.00177,"Qualified",,3957.62,"CapPass","Cycle 99-100",100,85793,"J-1","Alloy 617",314626,"Plate"
136.58,0.00182,"Qualified",,3957.67,"CapPass","Cycle 99-100",100,85794,"J-1","Alloy 617",314626,"Plate"
136.49,0.00187,"Qualified",,3957.72,"CapPass","Cycle 99-100",100,85795,"J-1","Alloy 617",314626,"Plate"
136.45,0.00192,"Qualified",,3957.77,"CapPass","Cycle 99-100",100,85796,"J-1","Alloy 617",314626,"Plate"
136.31,0.00195,"Qualified",,3957.81,"CapPass","Cycle 99-100",100,85797,"J-1","Alloy 617",314626,"Plate"
136.24,0.00197,"Qualified",,3957.82,"CapPass","Cycle 99-100",100,85798,"J-1","Alloy 617",314626,"Plate"
136.28,0.00202,"Qualified",,3957.87,"CapPass","Cycle 99-100",100,85799,"J-1","Alloy 617",314626,"Plate"
136.14,0.00207,"Qualified",,3957.92,"CapPass","Cycle 99-100",100,85800,"J-1","Alloy 617",314626,"Plate"
136.08,0.00212,"Qualified",,3957.97,"CapPass","Cycle 99-100",100,85801,"J-1","Alloy 617",314626,"Plate"
136.07,0.00217,"Qualified",,3958.03,"CapPass","Cycle 99-100",100,85802,"J-1","Alloy 617",314626,"Plate"
135.99,0.00222,"Qualified",,3958.08,"CapPass","Cycle 99-100",100,85803,"J-1","Alloy 617",314626,"Plate"
136.02,0.00227,"Qualified",,3958.13,"CapPass","Cycle 99-100",100,85804,"J-1","Alloy 617",314626,"Plate"
136.11,0.00233,"Qualified",,3958.18,"CapPass","Cycle 99-100",100,85805,"J-1","Alloy 617",314626,"Plate"
136.29,0.00238,"Qualified",,3958.23,"CapPass","Cycle 99-100",100,85806,"J-1","Alloy 617",314626,"Plate"
136.42,0.00243,"Qualified",,3958.28,"CapPass","Cycle 99-100",100,85807,"J-1","Alloy 617",314626,"Plate"
136.34,0.00245,"Qualified",,3958.31,"CapPass","Cycle 99-100",100,85808,"J-1","Alloy 617",314626,"Plate"
136.54,0.00248,"Qualified",,3958.33,"CapPass","Cycle 99-100",100,85809,"J-1","Alloy 617",314626,"Plate"
136.57,0.00253,"Qualified",,3958.37,"CapPass","Cycle 99-100",100,85810,"J-1","Alloy 617",314626,"Plate"
136.56,0.00258,"Qualified",,3958.42,"CapPass","Cycle 99-100",100,85811,"J-1","Alloy 617",314626,"Plate"
136.52,0.00263,"Qualified",,3958.48,"CapPass","Cycle 99-100",100,85812,"J-1","Alloy 617",314626,"Plate"
136.45,0.00268,"Qualified",,3958.53,"CapPass","Cycle 99-100",100,85813,"J-1","Alloy 617",314626,"Plate"
136.37,0.00273,"Qualified",,3958.59,"CapPass","Cycle 99-100",100,85814,"J-1","Alloy 617",314626,"Plate"
136.46,0.00278,"Qualified",,3958.64,"CapPass","Cycle 99-100",100,85815,"J-1","Alloy 617",314626,"Plate"
136.57,0.00283,"Qualified",,3958.69,"CapPass","Cycle 99-100",100,85816,"J-1","Alloy 617",314626,"Plate"
136.56,0.00288,"Qualified",,3958.74,"CapPass","Cycle 99-100",100,85817,"J-1","Alloy 617",314626,"Plate"
136.67,0.00293,"Qualified",,3958.79,"CapPass","Cycle 99-100",100,85818,"J-1","Alloy 617",314626,"Plate"
136.72,0.00295,"Qualified",,3958.81,"CapPass","Cycle 99-100",100,85819,"J-1","Alloy 617",314626,"Plate"
136.80,0.00298,"Qualified",,3958.84,"CapPass","Cycle 99-100",100,85820,"J-1","Alloy 617",314626,"Plate"
136.98,0.00304,"Qualified",,3958.89,"CapPass","Cycle 99-100",100,85821,"J-1","Alloy 617",314626,"Plate"
136.87,0.00309,"Qualified",,3958.94,"CapPass","Cycle 99-100",100,85822,"J-1","Alloy 617",314626,"Plate"
136.88,0.00314,"Qualified",,3958.99,"CapPass","Cycle 99-100",100,85823,"J-1","Alloy 617",314626,"Plate"
136.99,0.00319,"Qualified",,3959.04,"CapPass","Cycle 99-100",100,85824,"J-1","Alloy 617",314626,"Plate"
137.17,0.00324,"Qualified",,3959.09,"CapPass","Cycle 99-100",100,85825,"J-1","Alloy 617",314626,"Plate"
137.28,0.00329,"Qualified",,3959.14,"CapPass","Cycle 99-100",100,85826,"J-1","Alloy 617",314626,"Plate"
137.31,0.00334,"Qualified",,3959.19,"CapPass","Cycle 99-100",100,85827,"J-1","Alloy 617",314626,"Plate"
137.25,0.00339,"Qualified",,3959.24,"CapPass","Cycle 99-100",100,85828,"J-1","Alloy 617",314626,"Plate"
137.26,0.00344,"Qualified",,3959.29,"CapPass","Cycle 99-100",100,85829,"J-1","Alloy 617",314626,"Plate"
137.28,0.00346,"Qualified",,3959.31,"CapPass","Cycle 99-100",100,85830,"J-1","Alloy 617",314626,"Plate"
137.28,0.00349,"Qualified",,3959.34,"CapPass","Cycle 99-100",100,85831,"J-1","Alloy 617",314626,"Plate"
137.30,0.00354,"Qualified",,3959.39,"CapPass","Cycle 99-100",100,85832,"J-1","Alloy 617",314626,"Plate"
137.28,0.00359,"Qualified",,3959.44,"CapPass","Cycle 99-100",100,85833,"J-1","Alloy 617",314626,"Plate"
137.19,0.00365,"Qualified",,3959.49,"CapPass","Cycle 99-100",100,85834,"J-1","Alloy 617",314626,"Plate"
137.00,0.00370,"Qualified",,3959.54,"CapPass","Cycle 99-100",100,85835,"J-1","Alloy 617",314626,"Plate"
136.99,0.00375,"Qualified",,3959.60,"CapPass","Cycle 99-100",100,85836,"J-1","Alloy 617",314626,"Plate"
137.14,0.00380,"Qualified",,3959.64,"CapPass","Cycle 99-100",100,85837,"J-1","Alloy 617",314626,"Plate"
137.20,0.00385,"Qualified",,3959.69,"CapPass","Cycle 99-100",100,85838,"J-1","Alloy 617",314626,"Plate"
137.33,0.00390,"Qualified",,3959.75,"CapPass","Cycle 99-100",100,85839,"J-1","Alloy 617",314626,"Plate"
137.46,0.00395,"Qualified",,3959.79,"CapPass","Cycle 99-100",100,85840,"J-1","Alloy 617",314626,"Plate"
137.35,0.00396,"Qualified",,3959.81,"CapPass","Cycle 99-100",100,85841,"J-1","Alloy 617",314626,"Plate"
137.34,0.00400,"Qualified",,3959.84,"CapPass","Cycle 99-100",100,85842,"J-1","Alloy 617",314626,"Plate"
137.23,0.00405,"Qualified",,3959.90,"CapPass","Cycle 99-100",100,85843,"J-1","Alloy 617",314626,"Plate"
137.29,0.00410,"Qualified",,3959.95,"CapPass","Cycle 99-100",100,85844,"J-1","Alloy 617",314626,"Plate"
137.28,0.00415,"Qualified",,3960.00,"CapPass","Cycle 99-100",100,85845,"J-1","Alloy 617",314626,"Plate"
137.34,0.00420,"Qualified",,3960.04,"CapPass","Cycle 99-100",100,85846,"J-1","Alloy 617",314626,"Plate"
137.16,0.00425,"Qualified",,3960.10,"CapPass","Cycle 99-100",100,85847,"J-1","Alloy 617",314626,"Plate"
137.10,0.00430,"Qualified",,3960.15,"CapPass","Cycle 99-100",100,85848,"J-1","Alloy 617",314626,"Plate"
136.94,0.00435,"Qualified",,3960.21,"CapPass","Cycle 99-100",100,85849,"J-1","Alloy 617",314626,"Plate"
136.94,0.00441,"Qualified",,3960.26,"CapPass","Cycle 99-100",100,85850,"J-1","Alloy 617",314626,"Plate"
136.91,0.00445,"Qualified",,3960.31,"CapPass","Cycle 99-100",100,85851,"J-1","Alloy 617",314626,"Plate"
136.92,0.00446,"Qualified",,3960.31,"CapPass","Cycle 99-100",100,85852,"J-1","Alloy 617",314626,"Plate"
137.01,0.00451,"Qualified",,3960.36,"CapPass","Cycle 99-100",100,85853,"J-1","Alloy 617",314626,"Plate"
137.18,0.00456,"Qualified",,3960.41,"CapPass","Cycle 99-100",100,85854,"J-1","Alloy 617",314626,"Plate"
137.36,0.00461,"Qualified",,3960.46,"CapPass","Cycle 99-100",100,85855,"J-1","Alloy 617",314626,"Plate"
137.41,0.00466,"Qualified",,3960.50,"CapPass","Cycle 99-100",100,85856,"J-1","Alloy 617",314626,"Plate"
137.32,0.00471,"Qualified",,3960.56,"CapPass","Cycle 99-100",100,85857,"J-1","Alloy 617",314626,"Plate"
137.39,0.00476,"Qualified",,3960.61,"CapPass","Cycle 99-100",100,85858,"J-1","Alloy 617",314626,"Plate"
137.30,0.00481,"Qualified",,3960.66,"CapPass","Cycle 99-100",100,85859,"J-1","Alloy 617",314626,"Plate"
137.20,0.00486,"Qualified",,3960.71,"CapPass","Cycle 99-100",100,85860,"J-1","Alloy 617",314626,"Plate"
137.18,0.00491,"Qualified",,3960.76,"CapPass","Cycle 99-100",100,85861,"J-1","Alloy 617",314626,"Plate"
137.12,0.00496,"Qualified",,3960.81,"CapPass","Cycle 99-100",100,85862,"J-1","Alloy 617",314626,"Plate"
137.18,0.00496,"Qualified",,3960.81,"CapPass","Cycle 99-100",100,85863,"J-1","Alloy 617",314626,"Plate"
137.20,0.00501,"Qualified",,3960.86,"CapPass","Cycle 99-100",100,85864,"J-1","Alloy 617",314626,"Plate"
137.26,0.00506,"Qualified",,3960.91,"CapPass","Cycle 99-100",100,85865,"J-1","Alloy 617",314626,"Plate"
137.41,0.00512,"Qualified",,3960.96,"CapPass","Cycle 99-100",100,85866,"J-1","Alloy 617",314626,"Plate"
137.52,0.00517,"Qualified",,3961.01,"CapPass","Cycle 99-100",100,85867,"J-1","Alloy 617",314626,"Plate"
137.52,0.00522,"Qualified",,3961.06,"CapPass","Cycle 99-100",100,85868,"J-1","Alloy 617",314626,"Plate"
137.56,0.00527,"Qualified",,3961.12,"CapPass","Cycle 99-100",100,85869,"J-1","Alloy 617",314626,"Plate"
137.67,0.00532,"Qualified",,3961.16,"CapPass","Cycle 99-100",100,85870,"J-1","Alloy 617",314626,"Plate"
137.69,0.00537,"Qualified",,3961.21,"CapPass","Cycle 99-100",100,85871,"J-1","Alloy 617",314626,"Plate"
137.72,0.00542,"Qualified",,3961.26,"CapPass","Cycle 99-100",100,85872,"J-1","Alloy 617",314626,"Plate"
137.64,0.00546,"Qualified",,3961.31,"CapPass","Cycle 99-100",100,85873,"J-1","Alloy 617",314626,"Plate"
137.74,0.00547,"Qualified",,3961.31,"CapPass","Cycle 99-100",100,85874,"J-1","Alloy 617",314626,"Plate"
137.70,0.00552,"Qualified",,3961.36,"CapPass","Cycle 99-100",100,85875,"J-1","Alloy 617",314626,"Plate"
137.71,0.00557,"Qualified",,3961.41,"CapPass","Cycle 99-100",100,85876,"J-1","Alloy 617",314626,"Plate"
137.72,0.00562,"Qualified",,3961.46,"CapPass","Cycle 99-100",100,85877,"J-1","Alloy 617",314626,"Plate"
137.65,0.00567,"Qualified",,3961.51,"CapPass","Cycle 99-100",100,85878,"J-1","Alloy 617",314626,"Plate"
137.59,0.00572,"Qualified",,3961.57,"CapPass","Cycle 99-100",100,85879,"J-1","Alloy 617",314626,"Plate"
137.66,0.00577,"Qualified",,3961.61,"CapPass","Cycle 99-100",100,85880,"J-1","Alloy 617",314626,"Plate"
137.59,0.00582,"Qualified",,3961.66,"CapPass","Cycle 99-100",100,85881,"J-1","Alloy 617",314626,"Plate"
137.23,0.00587,"Qualified",,3961.72,"CapPass","Cycle 99-100",100,85882,"J-1","Alloy 617",314626,"Plate"
137.24,0.00592,"Qualified",,3961.77,"CapPass","Cycle 99-100",100,85883,"J-1","Alloy 617",314626,"Plate"
137.26,0.00596,"Qualified",,3961.81,"CapPass","Cycle 99-100",100,85884,"J-1","Alloy 617",314626,"Plate"
137.38,0.00597,"Qualified",,3961.82,"CapPass","Cycle 99-100",100,85885,"J-1","Alloy 617",314626,"Plate"
137.33,0.00603,"Qualified",,3961.87,"CapPass","Cycle 99-100",100,85886,"J-1","Alloy 617",314626,"Plate"
137.39,0.00608,"Qualified",,3961.92,"CapPass","Cycle 99-100",100,85887,"J-1","Alloy 617",314626,"Plate"
137.40,0.00613,"Qualified",,3961.97,"CapPass","Cycle 99-100",100,85888,"J-1","Alloy 617",314626,"Plate"
137.50,0.00618,"Qualified",,3962.02,"CapPass","Cycle 99-100",100,85889,"J-1","Alloy 617",314626,"Plate"
137.50,0.00623,"Qualified",,3962.07,"CapPass","Cycle 99-100",100,85890,"J-1","Alloy 617",314626,"Plate"
137.52,0.00628,"Qualified",,3962.12,"CapPass","Cycle 99-100",100,85891,"J-1","Alloy 617",314626,"Plate"
137.48,0.00633,"Qualified",,3962.17,"CapPass","Cycle 99-100",100,85892,"J-1","Alloy 617",314626,"Plate"
137.61,0.00638,"Qualified",,3962.22,"CapPass","Cycle 99-100",100,85893,"J-1","Alloy 617",314626,"Plate"
137.56,0.00643,"Qualified",,3962.27,"CapPass","Cycle 99-100",100,85894,"J-1","Alloy 617",314626,"Plate"
137.42,0.00647,"Qualified",,3962.31,"CapPass","Cycle 99-100",100,85895,"J-1","Alloy 617",314626,"Plate"
137.46,0.00648,"Qualified",,3962.32,"CapPass","Cycle 99-100",100,85896,"J-1","Alloy 617",314626,"Plate"
137.40,0.00653,"Qualified",,3962.37,"CapPass","Cycle 99-100",100,85897,"J-1","Alloy 617",314626,"Plate"
137.20,0.00658,"Qualified",,3962.42,"CapPass","Cycle 99-100",100,85898,"J-1","Alloy 617",314626,"Plate"
137.14,0.00664,"Qualified",,3962.47,"CapPass","Cycle 99-100",100,85899,"J-1","Alloy 617",314626,"Plate"
137.13,0.00669,"Qualified",,3962.52,"CapPass","Cycle 99-100",100,85900,"J-1","Alloy 617",314626,"Plate"
137.09,0.00674,"Qualified",,3962.57,"CapPass","Cycle 99-100",100,85901,"J-1","Alloy 617",314626,"Plate"
137.13,0.00679,"Qualified",,3962.63,"CapPass","Cycle 99-100",100,85902,"J-1","Alloy 617",314626,"Plate"
137.12,0.00684,"Qualified",,3962.67,"CapPass","Cycle 99-100",100,85903,"J-1","Alloy 617",314626,"Plate"
137.15,0.00689,"Qualified",,3962.73,"CapPass","Cycle 99-100",100,85904,"J-1","Alloy 617",314626,"Plate"
137.11,0.00694,"Qualified",,3962.78,"CapPass","Cycle 99-100",100,85905,"J-1","Alloy 617",314626,"Plate"
137.03,0.00697,"Qualified",,3962.81,"CapPass","Cycle 99-100",100,85906,"J-1","Alloy 617",314626,"Plate"
137.18,0.00699,"Qualified",,3962.84,"CapPass","Cycle 99-100",100,85907,"J-1","Alloy 617",314626,"Plate"
137.27,0.00704,"Qualified",,3962.88,"CapPass","Cycle 99-100",100,85908,"J-1","Alloy 617",314626,"Plate"
137.25,0.00709,"Qualified",,3962.93,"CapPass","Cycle 99-100",100,85909,"J-1","Alloy 617",314626,"Plate"
137.43,0.00714,"Qualified",,3962.98,"CapPass","Cycle 99-100",100,85910,"J-1","Alloy 617",314626,"Plate"
137.41,0.00719,"Qualified",,3963.03,"CapPass","Cycle 99-100",100,85911,"J-1","Alloy 617",314626,"Plate"
137.52,0.00724,"Qualified",,3963.09,"CapPass","Cycle 99-100",100,85912,"J-1","Alloy 617",314626,"Plate"
137.57,0.00730,"Qualified",,3963.14,"CapPass","Cycle 99-100",100,85913,"J-1","Alloy 617",314626,"Plate"
137.62,0.00735,"Qualified",,3963.19,"CapPass","Cycle 99-100",100,85914,"J-1","Alloy 617",314626,"Plate"
137.76,0.00740,"Qualified",,3963.24,"CapPass","Cycle 99-100",100,85915,"J-1","Alloy 617",314626,"Plate"
138.06,0.00745,"Qualified",,3963.29,"CapPass","Cycle 99-100",100,85916,"J-1","Alloy 617",314626,"Plate"
138.18,0.00747,"Qualified",,3963.31,"CapPass","Cycle 99-100",100,85917,"J-1","Alloy 617",314626,"Plate"
138.34,0.00750,"Qualified",,3963.34,"CapPass","Cycle 99-100",100,85918,"J-1","Alloy 617",314626,"Plate"
138.52,0.00755,"Qualified",,3963.39,"CapPass","Cycle 99-100",100,85919,"J-1","Alloy 617",314626,"Plate"
138.55,0.00760,"Qualified",,3963.44,"CapPass","Cycle 99-100",100,85920,"J-1","Alloy 617",314626,"Plate"
138.53,0.00765,"Qualified",,3963.49,"CapPass","Cycle 99-100",100,85921,"J-1","Alloy 617",314626,"Plate"
138.51,0.00770,"Qualified",,3963.54,"CapPass","Cycle 99-100",100,85922,"J-1","Alloy 617",314626,"Plate"
138.37,0.00776,"Qualified",,3963.59,"CapPass","Cycle 99-100",100,85923,"J-1","Alloy 617",314626,"Plate"
138.23,0.00781,"Qualified",,3963.64,"CapPass","Cycle 99-100",100,85924,"J-1","Alloy 617",314626,"Plate"
138.23,0.00786,"Qualified",,3963.69,"CapPass","Cycle 99-100",100,85925,"J-1","Alloy 617",314626,"Plate"
138.10,0.00791,"Qualified",,3963.74,"CapPass","Cycle 99-100",100,85926,"J-1","Alloy 617",314626,"Plate"
138.26,0.00796,"Qualified",,3963.79,"CapPass","Cycle 99-100",100,85927,"J-1","Alloy 617",314626,"Plate"
138.23,0.00797,"Qualified",,3963.81,"CapPass","Cycle 99-100",100,85928,"J-1","Alloy 617",314626,"Plate"
138.34,0.00801,"Qualified",,3963.85,"CapPass","Cycle 99-100",100,85929,"J-1","Alloy 617",314626,"Plate"
138.28,0.00806,"Qualified",,3963.90,"CapPass","Cycle 99-100",100,85930,"J-1","Alloy 617",314626,"Plate"
138.38,0.00811,"Qualified",,3963.94,"CapPass","Cycle 99-100",100,85931,"J-1","Alloy 617",314626,"Plate"
138.31,0.00816,"Qualified",,3964.00,"CapPass","Cycle 99-100",100,85932,"J-1","Alloy 617",314626,"Plate"
138.38,0.00821,"Qualified",,3964.04,"CapPass","Cycle 99-100",100,85933,"J-1","Alloy 617",314626,"Plate"
138.45,0.00826,"Qualified",,3964.10,"CapPass","Cycle 99-100",100,85934,"J-1","Alloy 617",314626,"Plate"
138.37,0.00831,"Qualified",,3964.15,"CapPass","Cycle 99-100",100,85935,"J-1","Alloy 617",314626,"Plate"
138.25,0.00836,"Qualified",,3964.19,"CapPass","Cycle 99-100",100,85936,"J-1","Alloy 617",314626,"Plate"
138.17,0.00841,"Qualified",,3964.24,"CapPass","Cycle 99-100",100,85937,"J-1","Alloy 617",314626,"Plate"
138.15,0.00846,"Qualified",,3964.30,"CapPass","Cycle 99-100",100,85938,"J-1","Alloy 617",314626,"Plate"
138.09,0.00847,"Qualified",,3964.31,"CapPass","Cycle 99-100",100,85939,"J-1","Alloy 617",314626,"Plate"
138.19,0.00851,"Qualified",,3964.34,"CapPass","Cycle 99-100",100,85940,"J-1","Alloy 617",314626,"Plate"
138.16,0.00856,"Qualified",,3964.39,"CapPass","Cycle 99-100",100,85941,"J-1","Alloy 617",314626,"Plate"
138.06,0.00861,"Qualified",,3964.45,"CapPass","Cycle 99-100",100,85942,"J-1","Alloy 617",314626,"Plate"
138.04,0.00866,"Qualified",,3964.50,"CapPass","Cycle 99-100",100,85943,"J-1","Alloy 617",314626,"Plate"
137.98,0.00871,"Qualified",,3964.55,"CapPass","Cycle 99-100",100,85944,"J-1","Alloy 617",314626,"Plate"
138.13,0.00876,"Qualified",,3964.60,"CapPass","Cycle 99-100",100,85945,"J-1","Alloy 617",314626,"Plate"
138.20,0.00882,"Qualified",,3964.65,"CapPass","Cycle 99-100",100,85946,"J-1","Alloy 617",314626,"Plate"
138.24,0.00887,"Qualified",,3964.70,"CapPass","Cycle 99-100",100,85947,"J-1","Alloy 617",314626,"Plate"
138.22,0.00892,"Qualified",,3964.75,"CapPass","Cycle 99-100",100,85948,"J-1","Alloy 617",314626,"Plate"
138.23,0.00897,"Qualified",,3964.79,"CapPass","Cycle 99-100",100,85949,"J-1","Alloy 617",314626,"Plate"
138.06,0.00898,"Qualified",,3964.81,"CapPass","Cycle 99-100",100,85950,"J-1","Alloy 617",314626,"Plate"
138.04,0.00902,"Qualified",,3964.84,"CapPass","Cycle 99-100",100,85951,"J-1","Alloy 617",314626,"Plate"
137.86,0.00907,"Qualified",,3964.90,"CapPass","Cycle 99-100",100,85952,"J-1","Alloy 617",314626,"Plate"
137.59,0.00912,"Qualified",,3964.95,"CapPass","Cycle 99-100",100,85953,"J-1","Alloy 617",314626,"Plate"
137.64,0.00917,"Qualified",,3965.01,"CapPass","Cycle 99-100",100,85954,"J-1","Alloy 617",314626,"Plate"
137.73,0.00922,"Qualified",,3965.06,"CapPass","Cycle 99-100",100,85955,"J-1","Alloy 617",314626,"Plate"
138.05,0.00927,"Qualified",,3965.11,"CapPass","Cycle 99-100",100,85956,"J-1","Alloy 617",314626,"Plate"
138.16,0.00932,"Qualified",,3965.16,"CapPass","Cycle 99-100",100,85957,"J-1","Alloy 617",314626,"Plate"
138.36,0.00937,"Qualified",,3965.21,"CapPass","Cycle 99-100",100,85958,"J-1","Alloy 617",314626,"Plate"
138.52,0.00942,"Qualified",,3965.26,"CapPass","Cycle 99-100",100,85959,"J-1","Alloy 617",314626,"Plate"
138.56,0.00947,"Qualified",,3965.31,"CapPass","Cycle 99-100",100,85960,"J-1","Alloy 617",314626,"Plate"
138.56,0.00952,"Qualified",,3965.36,"CapPass","Cycle 99-100",100,85961,"J-1","Alloy 617",314626,"Plate"
138.56,0.00958,"Qualified",,3965.41,"CapPass","Cycle 99-100",100,85962,"J-1","Alloy 617",314626,"Plate"
138.41,0.00963,"Qualified",,3965.46,"CapPass","Cycle 99-100",100,85963,"J-1","Alloy 617",314626,"Plate"
138.32,0.00968,"Qualified",,3965.51,"CapPass","Cycle 99-100",100,85964,"J-1","Alloy 617",314626,"Plate"
138.22,0.00973,"Qualified",,3965.56,"CapPass","Cycle 99-100",100,85965,"J-1","Alloy 617",314626,"Plate"
138.05,0.00978,"Qualified",,3965.61,"CapPass","Cycle 99-100",100,85966,"J-1","Alloy 617",314626,"Plate"
137.99,0.00983,"Qualified",,3965.66,"CapPass","Cycle 99-100",100,85967,"J-1","Alloy 617",314626,"Plate"
137.92,0.00988,"Qualified",,3965.71,"CapPass","Cycle 99-100",100,85968,"J-1","Alloy 617",314626,"Plate"
137.66,0.00993,"Qualified",,3965.77,"CapPass","Cycle 99-100",100,85969,"J-1","Alloy 617",314626,"Plate"
124.14,0.01002,"Qualified",,7926.72,"CapPass","54% Nf: Cycle 199-200",199,87707,"J-1","Alloy 617",314626,"Plate"
116.54,0.01004,"Qualified",,7926.81,"CapPass","54% Nf: Cycle 199-200",199,87708,"J-1","Alloy 617",314626,"Plate"
103.92,0.00997,"Qualified",,7926.87,"CapPass","54% Nf: Cycle 199-200",199,87709,"J-1","Alloy 617",314626,"Plate"
96.75,0.00992,"Qualified",,7926.91,"CapPass","54% Nf: Cycle 199-200",199,87710,"J-1","Alloy 617",314626,"Plate"
90.40,0.00987,"Qualified",,7926.94,"CapPass","54% Nf: Cycle 199-200",199,87711,"J-1","Alloy 617",314626,"Plate"
84.42,0.00982,"Qualified",,7926.98,"CapPass","54% Nf: Cycle 199-200",199,87712,"J-1","Alloy 617",314626,"Plate"
78.79,0.00977,"Qualified",,7927.01,"CapPass","54% Nf: Cycle 199-200",199,87713,"J-1","Alloy 617",314626,"Plate"
73.32,0.00971,"Qualified",,7927.06,"CapPass","54% Nf: Cycle 199-200",199,87714,"J-1","Alloy 617",314626,"Plate"
68.48,0.00966,"Qualified",,7927.10,"CapPass","54% Nf: Cycle 199-200",199,87715,"J-1","Alloy 617",314626,"Plate"
63.07,0.00961,"Qualified",,7927.16,"CapPass","54% Nf: Cycle 199-200",199,87716,"J-1","Alloy 617",314626,"Plate"
57.96,0.00956,"Qualified",,7927.22,"CapPass","54% Nf: Cycle 199-200",199,87717,"J-1","Alloy 617",314626,"Plate"
52.90,0.00951,"Qualified",,7927.27,"CapPass","54% Nf: Cycle 199-200",199,87718,"J-1","Alloy 617",314626,"Plate"
49.92,0.00948,"Qualified",,7927.31,"CapPass","54% Nf: Cycle 199-200",199,87719,"J-1","Alloy 617",314626,"Plate"
48.39,0.00946,"Qualified",,7927.32,"CapPass","54% Nf: Cycle 199-200",199,87720,"J-1","Alloy 617",314626,"Plate"
43.80,0.00941,"Qualified",,7927.38,"CapPass","54% Nf: Cycle 199-200",199,87721,"J-1","Alloy 617",314626,"Plate"
38.85,0.00936,"Qualified",,7927.43,"CapPass","54% Nf: Cycle 199-200",199,87722,"J-1","Alloy 617",314626,"Plate"
34.88,0.00931,"Qualified",,7927.48,"CapPass","54% Nf: Cycle 199-200",199,87723,"J-1","Alloy 617",314626,"Plate"
29.97,0.00926,"Qualified",,7927.54,"CapPass","54% Nf: Cycle 199-200",199,87724,"J-1","Alloy 617",314626,"Plate"
26.09,0.00921,"Qualified",,7927.58,"CapPass","54% Nf: Cycle 199-200",199,87725,"J-1","Alloy 617",314626,"Plate"
21.61,0.00916,"Qualified",,7927.64,"CapPass","54% Nf: Cycle 199-200",199,87726,"J-1","Alloy 617",314626,"Plate"
17.75,0.00911,"Qualified",,7927.69,"CapPass","54% Nf: Cycle 199-200",199,87727,"J-1","Alloy 617",314626,"Plate"
13.96,0.00906,"Qualified",,7927.74,"CapPass","54% Nf: Cycle 199-200",199,87728,"J-1","Alloy 617",314626,"Plate"
10.09,0.00901,"Qualified",,7927.79,"CapPass","54% Nf: Cycle 199-200",199,87729,"J-1","Alloy 617",314626,"Plate"
8.96,0.00899,"Qualified",,7927.81,"CapPass","54% Nf: Cycle 199-200",199,87730,"J-1","Alloy 617",314626,"Plate"
6.40,0.00896,"Qualified",,7927.84,"CapPass","54% Nf: Cycle 199-200",199,87731,"J-1","Alloy 617",314626,"Plate"
2.62,0.00891,"Qualified",,7927.90,"CapPass","54% Nf: Cycle 199-200",199,87732,"J-1","Alloy 617",314626,"Plate"
-1.17,0.00886,"Qualified",,7927.96,"CapPass","54% Nf: Cycle 199-200",199,87733,"J-1","Alloy 617",314626,"Plate"
-3.11,0.00881,"Qualified",,7928.04,"CapPass","54% Nf: Cycle 199-200",199,87734,"J-1","Alloy 617",314626,"Plate"
-6.20,0.00876,"Qualified",,7928.15,"CapPass","54% Nf: Cycle 199-200",199,87735,"J-1","Alloy 617",314626,"Plate"
-9.69,0.00871,"Qualified",,7928.21,"CapPass","54% Nf: Cycle 199-200",199,87736,"J-1","Alloy 617",314626,"Plate"
-13.69,0.00866,"Qualified",,7928.26,"CapPass","54% Nf: Cycle 199-200",199,87737,"J-1","Alloy 617",314626,"Plate"
-16.83,0.00861,"Qualified",,7928.31,"CapPass","54% Nf: Cycle 199-200",199,87738,"J-1","Alloy 617",314626,"Plate"
-17.09,0.00860,"Qualified",,7928.31,"CapPass","54% Nf: Cycle 199-200",199,87739,"J-1","Alloy 617",314626,"Plate"
-20.42,0.00855,"Qualified",,7928.36,"CapPass","54% Nf: Cycle 199-200",199,87740,"J-1","Alloy 617",314626,"Plate"
-23.80,0.00850,"Qualified",,7928.42,"CapPass","54% Nf: Cycle 199-200",199,87741,"J-1","Alloy 617",314626,"Plate"
-28.59,0.00845,"Qualified",,7928.46,"CapPass","54% Nf: Cycle 199-200",199,87742,"J-1","Alloy 617",314626,"Plate"
-31.81,0.00840,"Qualified",,7928.49,"CapPass","54% Nf: Cycle 199-200",199,87743,"J-1","Alloy 617",314626,"Plate"
-35.28,0.00835,"Qualified",,7928.54,"CapPass","54% Nf: Cycle 199-200",199,87744,"J-1","Alloy 617",314626,"Plate"
-38.47,0.00830,"Qualified",,7928.59,"CapPass","54% Nf: Cycle 199-200",199,87745,"J-1","Alloy 617",314626,"Plate"
-41.79,0.00825,"Qualified",,7928.64,"CapPass","54% Nf: Cycle 199-200",199,87746,"J-1","Alloy 617",314626,"Plate"
-45.18,0.00820,"Qualified",,7928.68,"CapPass","54% Nf: Cycle 199-200",199,87747,"J-1","Alloy 617",314626,"Plate"
-49.10,0.00815,"Qualified",,7928.71,"CapPass","54% Nf: Cycle 199-200",199,87748,"J-1","Alloy 617",314626,"Plate"
-52.59,0.00810,"Qualified",,7928.74,"CapPass","54% Nf: Cycle 199-200",199,87749,"J-1","Alloy 617",314626,"Plate"
-56.10,0.00805,"Qualified",,7928.78,"CapPass","54% Nf: Cycle 199-200",199,87750,"J-1","Alloy 617",314626,"Plate"
-58.64,0.00801,"Qualified",,7928.81,"CapPass","54% Nf: Cycle 199-200",199,87751,"J-1","Alloy 617",314626,"Plate"
-59.12,0.00800,"Qualified",,7928.81,"CapPass","54% Nf: Cycle 199-200",199,87752,"J-1","Alloy 617",314626,"Plate"
-62.11,0.00795,"Qualified",,7928.85,"CapPass","54% Nf: Cycle 199-200",199,87753,"J-1","Alloy 617",314626,"Plate"
-64.38,0.00789,"Qualified",,7928.89,"CapPass","54% Nf: Cycle 199-200",199,87754,"J-1","Alloy 617",314626,"Plate"
-66.29,0.00784,"Qualified",,7928.94,"CapPass","54% Nf: Cycle 199-200",199,87755,"J-1","Alloy 617",314626,"Plate"
-68.19,0.00779,"Qualified",,7928.99,"CapPass","54% Nf: Cycle 199-200",199,87756,"J-1","Alloy 617",314626,"Plate"
-69.85,0.00774,"Qualified",,7929.04,"CapPass","54% Nf: Cycle 199-200",199,87757,"J-1","Alloy 617",314626,"Plate"
-71.73,0.00769,"Qualified",,7929.09,"CapPass","54% Nf: Cycle 199-200",199,87758,"J-1","Alloy 617",314626,"Plate"
-73.48,0.00764,"Qualified",,7929.14,"CapPass","54% Nf: Cycle 199-200",199,87759,"J-1","Alloy 617",314626,"Plate"
-75.38,0.00759,"Qualified",,7929.19,"CapPass","54% Nf: Cycle 199-200",199,87760,"J-1","Alloy 617",314626,"Plate"
-77.35,0.00754,"Qualified",,7929.24,"CapPass","54% Nf: Cycle 199-200",199,87761,"J-1","Alloy 617",314626,"Plate"
-79.13,0.00749,"Qualified",,7929.29,"CapPass","54% Nf: Cycle 199-200",199,87762,"J-1","Alloy 617",314626,"Plate"
-79.72,0.00748,"Qualified",,7929.31,"CapPass","54% Nf: Cycle 199-200",199,87763,"J-1","Alloy 617",314626,"Plate"
-80.82,0.00744,"Qualified",,7929.34,"CapPass","54% Nf: Cycle 199-200",199,87764,"J-1","Alloy 617",314626,"Plate"
-82.59,0.00739,"Qualified",,7929.39,"CapPass","54% Nf: Cycle 199-200",199,87765,"J-1","Alloy 617",314626,"Plate"
-84.11,0.00734,"Qualified",,7929.44,"CapPass","54% Nf: Cycle 199-200",199,87766,"J-1","Alloy 617",314626,"Plate"
-85.56,0.00729,"Qualified",,7929.49,"CapPass","54% Nf: Cycle 199-200",199,87767,"J-1","Alloy 617",314626,"Plate"
-87.16,0.00724,"Qualified",,7929.54,"CapPass","54% Nf: Cycle 199-200",199,87768,"J-1","Alloy 617",314626,"Plate"
-88.62,0.00719,"Qualified",,7929.59,"CapPass","54% Nf: Cycle 199-200",199,87769,"J-1","Alloy 617",314626,"Plate"
-89.89,0.00714,"Qualified",,7929.64,"CapPass","54% Nf: Cycle 199-200",199,87770,"J-1","Alloy 617",314626,"Plate"
-90.94,0.00709,"Qualified",,7929.69,"CapPass","54% Nf: Cycle 199-200",199,87771,"J-1","Alloy 617",314626,"Plate"
-92.21,0.00703,"Qualified",,7929.74,"CapPass","54% Nf: Cycle 199-200",199,87772,"J-1","Alloy 617",314626,"Plate"
-93.34,0.00698,"Qualified",,7929.79,"CapPass","54% Nf: Cycle 199-200",199,87773,"J-1","Alloy 617",314626,"Plate"
-93.71,0.00696,"Qualified",,7929.81,"CapPass","54% Nf: Cycle 199-200",199,87774,"J-1","Alloy 617",314626,"Plate"
-94.18,0.00693,"Qualified",,7929.83,"CapPass","54% Nf: Cycle 199-200",199,87775,"J-1","Alloy 617",314626,"Plate"
-95.07,0.00688,"Qualified",,7929.88,"CapPass","54% Nf: Cycle 199-200",199,87776,"J-1","Alloy 617",314626,"Plate"
-95.80,0.00683,"Qualified",,7929.93,"CapPass","54% Nf: Cycle 199-200",199,87777,"J-1","Alloy 617",314626,"Plate"
-96.66,0.00678,"Qualified",,7929.99,"CapPass","54% Nf: Cycle 199-200",199,87778,"J-1","Alloy 617",314626,"Plate"
-97.38,0.00673,"Qualified",,7930.04,"CapPass","54% Nf: Cycle 199-200",199,87779,"J-1","Alloy 617",314626,"Plate"
-98.20,0.00668,"Qualified",,7930.09,"CapPass","54% Nf: Cycle 199-200",199,87780,"J-1","Alloy 617",314626,"Plate"
-99.17,0.00663,"Qualified",,7930.14,"CapPass","54% Nf: Cycle 199-200",199,87781,"J-1","Alloy 617",314626,"Plate"
-99.89,0.00658,"Qualified",,7930.19,"CapPass","54% Nf: Cycle 199-200",199,87782,"J-1","Alloy 617",314626,"Plate"
-100.73,0.00653,"Qualified",,7930.24,"CapPass","54% Nf: Cycle 199-200",199,87783,"J-1","Alloy 617",314626,"Plate"
-101.33,0.00648,"Qualified",,7930.29,"CapPass","54% Nf: Cycle 199-200",199,87784,"J-1","Alloy 617",314626,"Plate"
-101.62,0.00646,"Qualified",,7930.31,"CapPass","54% Nf: Cycle 199-200",199,87785,"J-1","Alloy 617",314626,"Plate"
-101.90,0.00643,"Qualified",,7930.34,"CapPass","54% Nf: Cycle 199-200",199,87786,"J-1","Alloy 617",314626,"Plate"
-102.46,0.00638,"Qualified",,7930.39,"CapPass","54% Nf: Cycle 199-200",199,87787,"J-1","Alloy 617",314626,"Plate"
-102.89,0.00633,"Qualified",,7930.44,"CapPass","54% Nf: Cycle 199-200",199,87788,"J-1","Alloy 617",314626,"Plate"
-103.32,0.00628,"Qualified",,7930.49,"CapPass","54% Nf: Cycle 199-200",199,87789,"J-1","Alloy 617",314626,"Plate"
-103.69,0.00623,"Qualified",,7930.54,"CapPass","54% Nf: Cycle 199-200",199,87790,"J-1","Alloy 617",314626,"Plate"
-104.17,0.00618,"Qualified",,7930.59,"CapPass","54% Nf: Cycle 199-200",199,87791,"J-1","Alloy 617",314626,"Plate"
-104.75,0.00613,"Qualified",,7930.64,"CapPass","54% Nf: Cycle 199-200",199,87792,"J-1","Alloy 617",314626,"Plate"
-105.16,0.00608,"Qualified",,7930.69,"CapPass","54% Nf: Cycle 199-200",199,87793,"J-1","Alloy 617",314626,"Plate"
-105.56,0.00603,"Qualified",,7930.73,"CapPass","54% Nf: Cycle 199-200",199,87794,"J-1","Alloy 617",314626,"Plate"
-105.79,0.00597,"Qualified",,7930.78,"CapPass","54% Nf: Cycle 199-200",199,87795,"J-1","Alloy 617",314626,"Plate"
-105.79,0.00595,"Qualified",,7930.81,"CapPass","54% Nf: Cycle 199-200",199,87796,"J-1","Alloy 617",314626,"Plate"
-105.84,0.00592,"Qualified",,7930.83,"CapPass","54% Nf: Cycle 199-200",199,87797,"J-1","Alloy 617",314626,"Plate"
-105.84,0.00587,"Qualified",,7930.89,"CapPass","54% Nf: Cycle 199-200",199,87798,"J-1","Alloy 617",314626,"Plate"
-105.96,0.00582,"Qualified",,7930.94,"CapPass","54% Nf: Cycle 199-200",199,87799,"J-1","Alloy 617",314626,"Plate"
-106.30,0.00577,"Qualified",,7930.99,"CapPass","54% Nf: Cycle 199-200",199,87800,"J-1","Alloy 617",314626,"Plate"
-106.88,0.00572,"Qualified",,7931.04,"CapPass","54% Nf: Cycle 199-200",199,87801,"J-1","Alloy 617",314626,"Plate"
-107.20,0.00567,"Qualified",,7931.09,"CapPass","54% Nf: Cycle 199-200",199,87802,"J-1","Alloy 617",314626,"Plate"
-107.70,0.00562,"Qualified",,7931.14,"CapPass","54% Nf: Cycle 199-200",199,87803,"J-1","Alloy 617",314626,"Plate"
-107.94,0.00557,"Qualified",,7931.19,"CapPass","54% Nf: Cycle 199-200",199,87804,"J-1","Alloy 617",314626,"Plate"
-108.30,0.00552,"Qualified",,7931.24,"CapPass","54% Nf: Cycle 199-200",199,87805,"J-1","Alloy 617",314626,"Plate"
-108.49,0.00547,"Qualified",,7931.29,"CapPass","54% Nf: Cycle 199-200",199,87806,"J-1","Alloy 617",314626,"Plate"
-108.62,0.00545,"Qualified",,7931.31,"CapPass","54% Nf: Cycle 199-200",199,87807,"J-1","Alloy 617",314626,"Plate"
-108.65,0.00542,"Qualified",,7931.34,"CapPass","54% Nf: Cycle 199-200",199,87808,"J-1","Alloy 617",314626,"Plate"
-108.83,0.00537,"Qualified",,7931.39,"CapPass","54% Nf: Cycle 199-200",199,87809,"J-1","Alloy 617",314626,"Plate"
-108.99,0.00532,"Qualified",,7931.44,"CapPass","54% Nf: Cycle 199-200",199,87810,"J-1","Alloy 617",314626,"Plate"
-108.97,0.00527,"Qualified",,7931.49,"CapPass","54% Nf: Cycle 199-200",199,87811,"J-1","Alloy 617",314626,"Plate"
-109.11,0.00521,"Qualified",,7931.54,"CapPass","54% Nf: Cycle 199-200",199,87812,"J-1","Alloy 617",314626,"Plate"
-109.33,0.00516,"Qualified",,7931.59,"CapPass","54% Nf: Cycle 199-200",199,87813,"J-1","Alloy 617",314626,"Plate"
-109.41,0.00511,"Qualified",,7931.64,"CapPass","54% Nf: Cycle 199-200",199,87814,"J-1","Alloy 617",314626,"Plate"
-109.57,0.00506,"Qualified",,7931.69,"CapPass","54% Nf: Cycle 199-200",199,87815,"J-1","Alloy 617",314626,"Plate"
-109.74,0.00501,"Qualified",,7931.74,"CapPass","54% Nf: Cycle 199-200",199,87816,"J-1","Alloy 617",314626,"Plate"
-109.74,0.00496,"Qualified",,7931.79,"CapPass","54% Nf: Cycle 199-200",199,87817,"J-1","Alloy 617",314626,"Plate"
-109.64,0.00495,"Qualified",,7931.81,"CapPass","54% Nf: Cycle 199-200",199,87818,"J-1","Alloy 617",314626,"Plate"
-109.83,0.00491,"Qualified",,7931.84,"CapPass","54% Nf: Cycle 199-200",199,87819,"J-1","Alloy 617",314626,"Plate"
-109.96,0.00486,"Qualified",,7931.89,"CapPass","54% Nf: Cycle 199-200",199,87820,"J-1","Alloy 617",314626,"Plate"
-109.91,0.00481,"Qualified",,7931.94,"CapPass","54% Nf: Cycle 199-200",199,87821,"J-1","Alloy 617",314626,"Plate"
