Repository: js-molina/fatigue-A617

File: data/950C/Strain rate 0.001/2.0% strain/HTM_A19_Cycles_J5.csv (part 15 of 20)
"Stress Mpa","Strain","Qual State","Qual Exceptions","Elapsed Time Sec","Data State","Cycle Label","Cycle","Count","Sample","Alloy","Heat","Material_Form"
135.39,0.00178,"Qualified",,3957.37,"CapPass","Cycle 99-100",100,84637,"J-5","Alloy 617",314626,"Plate"
135.64,0.00183,"Qualified",,3957.42,"CapPass","Cycle 99-100",100,84638,"J-5","Alloy 617",314626,"Plate"
135.70,0.00189,"Qualified",,3957.47,"CapPass","Cycle 99-100",100,84639,"J-5","Alloy 617",314626,"Plate"
135.74,0.00194,"Qualified",,3957.52,"CapPass","Cycle 99-100",100,84640,"J-5","Alloy 617",314626,"Plate"
135.73,0.00199,"Qualified",,3957.57,"CapPass","Cycle 99-100",100,84641,"J-5","Alloy 617",314626,"Plate"
135.54,0.00204,"Qualified",,3957.62,"CapPass","Cycle 99-100",100,84642,"J-5","Alloy 617",314626,"Plate"
135.58,0.00209,"Qualified",,3957.67,"CapPass","Cycle 99-100",100,84643,"J-5","Alloy 617",314626,"Plate"
135.48,0.00214,"Qualified",,3957.72,"CapPass","Cycle 99-100",100,84644,"J-5","Alloy 617",314626,"Plate"
135.48,0.00219,"Qualified",,3957.78,"CapPass","Cycle 99-100",100,84645,"J-5","Alloy 617",314626,"Plate"
135.52,0.00222,"Qualified",,3957.81,"CapPass","Cycle 99-100",100,84646,"J-5","Alloy 617",314626,"Plate"
135.55,0.00225,"Qualified",,3957.83,"CapPass","Cycle 99-100",100,84647,"J-5","Alloy 617",314626,"Plate"
135.72,0.00230,"Qualified",,3957.89,"CapPass","Cycle 99-100",100,84648,"J-5","Alloy 617",314626,"Plate"
135.83,0.00235,"Qualified",,3957.94,"CapPass","Cycle 99-100",100,84649,"J-5","Alloy 617",314626,"Plate"
136.00,0.00240,"Qualified",,3957.99,"CapPass","Cycle 99-100",100,84650,"J-5","Alloy 617",314626,"Plate"
136.15,0.00245,"Qualified",,3958.04,"CapPass","Cycle 99-100",100,84651,"J-5","Alloy 617",314626,"Plate"
136.17,0.00250,"Qualified",,3958.09,"CapPass","Cycle 99-100",100,84652,"J-5","Alloy 617",314626,"Plate"
136.15,0.00256,"Qualified",,3958.14,"CapPass","Cycle 99-100",100,84653,"J-5","Alloy 617",314626,"Plate"
136.17,0.00261,"Qualified",,3958.19,"CapPass","Cycle 99-100",100,84654,"J-5","Alloy 617",314626,"Plate"
136.15,0.00266,"Qualified",,3958.24,"CapPass","Cycle 99-100",100,84655,"J-5","Alloy 617",314626,"Plate"
136.03,0.00271,"Qualified",,3958.29,"CapPass","Cycle 99-100",100,84656,"J-5","Alloy 617",314626,"Plate"
135.86,0.00272,"Qualified",,3958.31,"CapPass","Cycle 99-100",100,84657,"J-5","Alloy 617",314626,"Plate"
135.97,0.00276,"Qualified",,3958.34,"CapPass","Cycle 99-100",100,84658,"J-5","Alloy 617",314626,"Plate"
135.84,0.00281,"Qualified",,3958.40,"CapPass","Cycle 99-100",100,84659,"J-5","Alloy 617",314626,"Plate"
135.76,0.00286,"Qualified",,3958.44,"CapPass","Cycle 99-100",100,84660,"J-5","Alloy 617",314626,"Plate"
135.67,0.00291,"Qualified",,3958.50,"CapPass","Cycle 99-100",100,84661,"J-5","Alloy 617",314626,"Plate"
135.74,0.00296,"Qualified",,3958.55,"CapPass","Cycle 99-100",100,84662,"J-5","Alloy 617",314626,"Plate"
135.94,0.00302,"Qualified",,3958.60,"CapPass","Cycle 99-100",100,84663,"J-5","Alloy 617",314626,"Plate"
136.06,0.00307,"Qualified",,3958.65,"CapPass","Cycle 99-100",100,84664,"J-5","Alloy 617",314626,"Plate"
136.29,0.00312,"Qualified",,3958.70,"CapPass","Cycle 99-100",100,84665,"J-5","Alloy 617",314626,"Plate"
136.40,0.00317,"Qualified",,3958.75,"CapPass","Cycle 99-100",100,84666,"J-5","Alloy 617",314626,"Plate"
136.26,0.00322,"Qualified",,3958.80,"CapPass","Cycle 99-100",100,84667,"J-5","Alloy 617",314626,"Plate"
136.17,0.00323,"Qualified",,3958.81,"CapPass","Cycle 99-100",100,84668,"J-5","Alloy 617",314626,"Plate"
136.16,0.00328,"Qualified",,3958.85,"CapPass","Cycle 99-100",100,84669,"J-5","Alloy 617",314626,"Plate"
136.03,0.00333,"Qualified",,3958.90,"CapPass","Cycle 99-100",100,84670,"J-5","Alloy 617",314626,"Plate"
135.90,0.00338,"Qualified",,3958.95,"CapPass","Cycle 99-100",100,84671,"J-5","Alloy 617",314626,"Plate"
135.77,0.00343,"Qualified",,3959.00,"CapPass","Cycle 99-100",100,84672,"J-5","Alloy 617",314626,"Plate"
135.66,0.00348,"Qualified",,3959.07,"CapPass","Cycle 99-100",100,84673,"J-5","Alloy 617",314626,"Plate"
135.73,0.00354,"Qualified",,3959.12,"CapPass","Cycle 99-100",100,84674,"J-5","Alloy 617",314626,"Plate"
135.86,0.00359,"Qualified",,3959.17,"CapPass","Cycle 99-100",100,84675,"J-5","Alloy 617",314626,"Plate"
135.98,0.00364,"Qualified",,3959.22,"CapPass","Cycle 99-100",100,84676,"J-5","Alloy 617",314626,"Plate"
135.96,0.00369,"Qualified",,3959.27,"CapPass","Cycle 99-100",100,84677,"J-5","Alloy 617",314626,"Plate"
135.88,0.00372,"Qualified",,3959.31,"CapPass","Cycle 99-100",100,84678,"J-5","Alloy 617",314626,"Plate"
136.00,0.00374,"Qualified",,3959.32,"CapPass","Cycle 99-100",100,84679,"J-5","Alloy 617",314626,"Plate"
135.96,0.00380,"Qualified",,3959.37,"CapPass","Cycle 99-100",100,84680,"J-5","Alloy 617",314626,"Plate"
135.96,0.00385,"Qualified",,3959.43,"CapPass","Cycle 99-100",100,84681,"J-5","Alloy 617",314626,"Plate"
135.99,0.00390,"Qualified",,3959.48,"CapPass","Cycle 99-100",100,84682,"J-5","Alloy 617",314626,"Plate"
136.01,0.00395,"Qualified",,3959.53,"CapPass","Cycle 99-100",100,84683,"J-5","Alloy 617",314626,"Plate"
136.11,0.00400,"Qualified",,3959.58,"CapPass","Cycle 99-100",100,84684,"J-5","Alloy 617",314626,"Plate"
136.10,0.00405,"Qualified",,3959.63,"CapPass","Cycle 99-100",100,84685,"J-5","Alloy 617",314626,"Plate"
136.12,0.00410,"Qualified",,3959.68,"CapPass","Cycle 99-100",100,84686,"J-5","Alloy 617",314626,"Plate"
135.88,0.00415,"Qualified",,3959.73,"CapPass","Cycle 99-100",100,84687,"J-5","Alloy 617",314626,"Plate"
135.81,0.00421,"Qualified",,3959.78,"CapPass","Cycle 99-100",100,84688,"J-5","Alloy 617",314626,"Plate"
135.78,0.00423,"Qualified",,3959.81,"CapPass","Cycle 99-100",100,84689,"J-5","Alloy 617",314626,"Plate"
135.82,0.00426,"Qualified",,3959.83,"CapPass","Cycle 99-100",100,84690,"J-5","Alloy 617",314626,"Plate"
135.71,0.00431,"Qualified",,3959.89,"CapPass","Cycle 99-100",100,84691,"J-5","Alloy 617",314626,"Plate"
135.65,0.00436,"Qualified",,3959.94,"CapPass","Cycle 99-100",100,84692,"J-5","Alloy 617",314626,"Plate"
135.61,0.00441,"Qualified",,3959.99,"CapPass","Cycle 99-100",100,84693,"J-5","Alloy 617",314626,"Plate"
135.72,0.00446,"Qualified",,3960.04,"CapPass","Cycle 99-100",100,84694,"J-5","Alloy 617",314626,"Plate"
135.84,0.00452,"Qualified",,3960.10,"CapPass","Cycle 99-100",100,84695,"J-5","Alloy 617",314626,"Plate"
135.95,0.00457,"Qualified",,3960.15,"CapPass","Cycle 99-100",100,84696,"J-5","Alloy 617",314626,"Plate"
136.07,0.00462,"Qualified",,3960.20,"CapPass","Cycle 99-100",100,84697,"J-5","Alloy 617",314626,"Plate"
136.40,0.00467,"Qualified",,3960.25,"CapPass","Cycle 99-100",100,84698,"J-5","Alloy 617",314626,"Plate"
136.60,0.00473,"Qualified",,3960.30,"CapPass","Cycle 99-100",100,84699,"J-5","Alloy 617",314626,"Plate"
136.53,0.00473,"Qualified",,3960.31,"CapPass","Cycle 99-100",100,84700,"J-5","Alloy 617",314626,"Plate"
136.64,0.00478,"Qualified",,3960.35,"CapPass","Cycle 99-100",100,84701,"J-5","Alloy 617",314626,"Plate"
136.48,0.00483,"Qualified",,3960.40,"CapPass","Cycle 99-100",100,84702,"J-5","Alloy 617",314626,"Plate"
136.38,0.00488,"Qualified",,3960.45,"CapPass","Cycle 99-100",100,84703,"J-5","Alloy 617",314626,"Plate"
136.33,0.00493,"Qualified",,3960.51,"CapPass","Cycle 99-100",100,84704,"J-5","Alloy 617",314626,"Plate"
136.26,0.00499,"Qualified",,3960.57,"CapPass","Cycle 99-100",100,84705,"J-5","Alloy 617",314626,"Plate"
136.41,0.00504,"Qualified",,3960.62,"CapPass","Cycle 99-100",100,84706,"J-5","Alloy 617",314626,"Plate"
136.58,0.00509,"Qualified",,3960.67,"CapPass","Cycle 99-100",100,84707,"J-5","Alloy 617",314626,"Plate"
136.69,0.00514,"Qualified",,3960.72,"CapPass","Cycle 99-100",100,84708,"J-5","Alloy 617",314626,"Plate"
136.79,0.00520,"Qualified",,3960.77,"CapPass","Cycle 99-100",100,84709,"J-5","Alloy 617",314626,"Plate"
136.89,0.00523,"Qualified",,3960.81,"CapPass","Cycle 99-100",100,84710,"J-5","Alloy 617",314626,"Plate"
136.95,0.00525,"Qualified",,3960.82,"CapPass","Cycle 99-100",100,84711,"J-5","Alloy 617",314626,"Plate"
137.05,0.00530,"Qualified",,3960.87,"CapPass","Cycle 99-100",100,84712,"J-5","Alloy 617",314626,"Plate"
137.01,0.00535,"Qualified",,3960.92,"CapPass","Cycle 99-100",100,84713,"J-5","Alloy 617",314626,"Plate"
136.96,0.00540,"Qualified",,3960.97,"CapPass","Cycle 99-100",100,84714,"J-5","Alloy 617",314626,"Plate"
137.03,0.00545,"Qualified",,3961.03,"CapPass","Cycle 99-100",100,84715,"J-5","Alloy 617",314626,"Plate"
137.04,0.00551,"Qualified",,3961.08,"CapPass","Cycle 99-100",100,84716,"J-5","Alloy 617",314626,"Plate"
137.08,0.00556,"Qualified",,3961.13,"CapPass","Cycle 99-100",100,84717,"J-5","Alloy 617",314626,"Plate"
136.88,0.00561,"Qualified",,3961.19,"CapPass","Cycle 99-100",100,84718,"J-5","Alloy 617",314626,"Plate"
136.75,0.00566,"Qualified",,3961.24,"CapPass","Cycle 99-100",100,84719,"J-5","Alloy 617",314626,"Plate"
136.60,0.00571,"Qualified",,3961.29,"CapPass","Cycle 99-100",100,84720,"J-5","Alloy 617",314626,"Plate"
136.56,0.00574,"Qualified",,3961.31,"CapPass","Cycle 99-100",100,84721,"J-5","Alloy 617",314626,"Plate"
136.55,0.00577,"Qualified",,3961.34,"CapPass","Cycle 99-100",100,84722,"J-5","Alloy 617",314626,"Plate"
136.23,0.00582,"Qualified",,3961.39,"CapPass","Cycle 99-100",100,84723,"J-5","Alloy 617",314626,"Plate"
136.20,0.00587,"Qualified",,3961.44,"CapPass","Cycle 99-100",100,84724,"J-5","Alloy 617",314626,"Plate"
136.20,0.00592,"Qualified",,3961.49,"CapPass","Cycle 99-100",100,84725,"J-5","Alloy 617",314626,"Plate"
136.34,0.00597,"Qualified",,3961.55,"CapPass","Cycle 99-100",100,84726,"J-5","Alloy 617",314626,"Plate"
136.52,0.00602,"Qualified",,3961.60,"CapPass","Cycle 99-100",100,84727,"J-5","Alloy 617",314626,"Plate"
136.72,0.00607,"Qualified",,3961.64,"CapPass","Cycle 99-100",100,84728,"J-5","Alloy 617",314626,"Plate"
136.66,0.00613,"Qualified",,3961.70,"CapPass","Cycle 99-100",100,84729,"J-5","Alloy 617",314626,"Plate"
136.66,0.00618,"Qualified",,3961.75,"CapPass","Cycle 99-100",100,84730,"J-5","Alloy 617",314626,"Plate"
136.62,0.00623,"Qualified",,3961.80,"CapPass","Cycle 99-100",100,84731,"J-5","Alloy 617",314626,"Plate"
136.59,0.00623,"Qualified",,3961.81,"CapPass","Cycle 99-100",100,84732,"J-5","Alloy 617",314626,"Plate"
136.62,0.00628,"Qualified",,3961.85,"CapPass","Cycle 99-100",100,84733,"J-5","Alloy 617",314626,"Plate"
136.70,0.00633,"Qualified",,3961.90,"CapPass","Cycle 99-100",100,84734,"J-5","Alloy 617",314626,"Plate"
136.74,0.00639,"Qualified",,3961.95,"CapPass","Cycle 99-100",100,84735,"J-5","Alloy 617",314626,"Plate"
136.71,0.00644,"Qualified",,3962.00,"CapPass","Cycle 99-100",100,84736,"J-5","Alloy 617",314626,"Plate"
136.80,0.00649,"Qualified",,3962.06,"CapPass","Cycle 99-100",100,84737,"J-5","Alloy 617",314626,"Plate"
136.71,0.00654,"Qualified",,3962.10,"CapPass","Cycle 99-100",100,84738,"J-5","Alloy 617",314626,"Plate"
136.74,0.00659,"Qualified",,3962.17,"CapPass","Cycle 99-100",100,84739,"J-5","Alloy 617",314626,"Plate"
136.87,0.00664,"Qualified",,3962.22,"CapPass","Cycle 99-100",100,84740,"J-5","Alloy 617",314626,"Plate"
137.08,0.00669,"Qualified",,3962.27,"CapPass","Cycle 99-100",100,84741,"J-5","Alloy 617",314626,"Plate"
137.13,0.00673,"Qualified",,3962.31,"CapPass","Cycle 99-100",100,84742,"J-5","Alloy 617",314626,"Plate"
137.22,0.00674,"Qualified",,3962.32,"CapPass","Cycle 99-100",100,84743,"J-5","Alloy 617",314626,"Plate"
137.45,0.00680,"Qualified",,3962.37,"CapPass","Cycle 99-100",100,84744,"J-5","Alloy 617",314626,"Plate"
137.57,0.00685,"Qualified",,3962.42,"CapPass","Cycle 99-100",100,84745,"J-5","Alloy 617",314626,"Plate"
137.48,0.00690,"Qualified",,3962.47,"CapPass","Cycle 99-100",100,84746,"J-5","Alloy 617",314626,"Plate"
137.26,0.00695,"Qualified",,3962.52,"CapPass","Cycle 99-100",100,84747,"J-5","Alloy 617",314626,"Plate"
137.17,0.00700,"Qualified",,3962.57,"CapPass","Cycle 99-100",100,84748,"J-5","Alloy 617",314626,"Plate"
137.06,0.00705,"Qualified",,3962.62,"CapPass","Cycle 99-100",100,84749,"J-5","Alloy 617",314626,"Plate"
136.99,0.00710,"Qualified",,3962.67,"CapPass","Cycle 99-100",100,84750,"J-5","Alloy 617",314626,"Plate"
136.76,0.00716,"Qualified",,3962.72,"CapPass","Cycle 99-100",100,84751,"J-5","Alloy 617",314626,"Plate"
136.64,0.00721,"Qualified",,3962.77,"CapPass","Cycle 99-100",100,84752,"J-5","Alloy 617",314626,"Plate"
136.53,0.00724,"Qualified",,3962.81,"CapPass","Cycle 99-100",100,84753,"J-5","Alloy 617",314626,"Plate"
136.48,0.00726,"Qualified",,3962.82,"CapPass","Cycle 99-100",100,84754,"J-5","Alloy 617",314626,"Plate"
136.40,0.00731,"Qualified",,3962.87,"CapPass","Cycle 99-100",100,84755,"J-5","Alloy 617",314626,"Plate"
136.21,0.00736,"Qualified",,3962.93,"CapPass","Cycle 99-100",100,84756,"J-5","Alloy 617",314626,"Plate"
136.26,0.00741,"Qualified",,3962.97,"CapPass","Cycle 99-100",100,84757,"J-5","Alloy 617",314626,"Plate"
136.12,0.00746,"Qualified",,3963.04,"CapPass","Cycle 99-100",100,84758,"J-5","Alloy 617",314626,"Plate"
136.07,0.00751,"Qualified",,3963.08,"CapPass","Cycle 99-100",100,84759,"J-5","Alloy 617",314626,"Plate"
136.12,0.00757,"Qualified",,3963.14,"CapPass","Cycle 99-100",100,84760,"J-5","Alloy 617",314626,"Plate"
136.13,0.00762,"Qualified",,3963.19,"CapPass","Cycle 99-100",100,84761,"J-5","Alloy 617",314626,"Plate"
136.32,0.00767,"Qualified",,3963.24,"CapPass","Cycle 99-100",100,84762,"J-5","Alloy 617",314626,"Plate"
136.50,0.00772,"Qualified",,3963.29,"CapPass","Cycle 99-100",100,84763,"J-5","Alloy 617",314626,"Plate"
136.51,0.00774,"Qualified",,3963.31,"CapPass","Cycle 99-100",100,84764,"J-5","Alloy 617",314626,"Plate"
136.61,0.00777,"Qualified",,3963.34,"CapPass","Cycle 99-100",100,84765,"J-5","Alloy 617",314626,"Plate"
136.65,0.00782,"Qualified",,3963.39,"CapPass","Cycle 99-100",100,84766,"J-5","Alloy 617",314626,"Plate"
136.71,0.00787,"Qualified",,3963.44,"CapPass","Cycle 99-100",100,84767,"J-5","Alloy 617",314626,"Plate"
136.69,0.00792,"Qualified",,3963.49,"CapPass","Cycle 99-100",100,84768,"J-5","Alloy 617",314626,"Plate"
136.50,0.00798,"Qualified",,3963.54,"CapPass","Cycle 99-100",100,84769,"J-5","Alloy 617",314626,"Plate"
136.49,0.00803,"Qualified",,3963.59,"CapPass","Cycle 99-100",100,84770,"J-5","Alloy 617",314626,"Plate"
136.17,0.00808,"Qualified",,3963.65,"CapPass","Cycle 99-100",100,84771,"J-5","Alloy 617",314626,"Plate"
136.11,0.00813,"Qualified",,3963.70,"CapPass","Cycle 99-100",100,84772,"J-5","Alloy 617",314626,"Plate"
136.07,0.00818,"Qualified",,3963.75,"CapPass","Cycle 99-100",100,84773,"J-5","Alloy 617",314626,"Plate"
136.12,0.00824,"Qualified",,3963.80,"CapPass","Cycle 99-100",100,84774,"J-5","Alloy 617",314626,"Plate"
136.13,0.00824,"Qualified",,3963.81,"CapPass","Cycle 99-100",100,84775,"J-5","Alloy 617",314626,"Plate"
136.24,0.00829,"Qualified",,3963.85,"CapPass","Cycle 99-100",100,84776,"J-5","Alloy 617",314626,"Plate"
136.39,0.00834,"Qualified",,3963.90,"CapPass","Cycle 99-100",100,84777,"J-5","Alloy 617",314626,"Plate"
136.50,0.00839,"Qualified",,3963.96,"CapPass","Cycle 99-100",100,84778,"J-5","Alloy 617",314626,"Plate"
136.61,0.00844,"Qualified",,3964.00,"CapPass","Cycle 99-100",100,84779,"J-5","Alloy 617",314626,"Plate"
136.71,0.00849,"Qualified",,3964.05,"CapPass","Cycle 99-100",100,84780,"J-5","Alloy 617",314626,"Plate"
136.80,0.00854,"Qualified",,3964.10,"CapPass","Cycle 99-100",100,84781,"J-5","Alloy 617",314626,"Plate"
136.83,0.00860,"Qualified",,3964.15,"CapPass","Cycle 99-100",100,84782,"J-5","Alloy 617",314626,"Plate"
136.68,0.00865,"Qualified",,3964.22,"CapPass","Cycle 99-100",100,84783,"J-5","Alloy 617",314626,"Plate"
136.66,0.00870,"Qualified",,3964.27,"CapPass","Cycle 99-100",100,84784,"J-5","Alloy 617",314626,"Plate"
136.49,0.00874,"Qualified",,3964.31,"CapPass","Cycle 99-100",100,84785,"J-5","Alloy 617",314626,"Plate"
136.53,0.00876,"Qualified",,3964.32,"CapPass","Cycle 99-100",100,84786,"J-5","Alloy 617",314626,"Plate"
136.42,0.00881,"Qualified",,3964.37,"CapPass","Cycle 99-100",100,84787,"J-5","Alloy 617",314626,"Plate"
136.42,0.00886,"Qualified",,3964.42,"CapPass","Cycle 99-100",100,84788,"J-5","Alloy 617",314626,"Plate"
136.44,0.00891,"Qualified",,3964.48,"CapPass","Cycle 99-100",100,84789,"J-5","Alloy 617",314626,"Plate"
136.47,0.00896,"Qualified",,3964.52,"CapPass","Cycle 99-100",100,84790,"J-5","Alloy 617",314626,"Plate"
136.45,0.00901,"Qualified",,3964.57,"CapPass","Cycle 99-100",100,84791,"J-5","Alloy 617",314626,"Plate"
136.35,0.00906,"Qualified",,3964.63,"CapPass","Cycle 99-100",100,84792,"J-5","Alloy 617",314626,"Plate"
136.41,0.00911,"Qualified",,3964.67,"CapPass","Cycle 99-100",100,84793,"J-5","Alloy 617",314626,"Plate"
136.43,0.00916,"Qualified",,3964.73,"CapPass","Cycle 99-100",100,84794,"J-5","Alloy 617",314626,"Plate"
136.27,0.00921,"Qualified",,3964.79,"CapPass","Cycle 99-100",100,84795,"J-5","Alloy 617",314626,"Plate"
136.26,0.00924,"Qualified",,3964.81,"CapPass","Cycle 99-100",100,84796,"J-5","Alloy 617",314626,"Plate"
136.49,0.00927,"Qualified",,3964.83,"CapPass","Cycle 99-100",100,84797,"J-5","Alloy 617",314626,"Plate"
136.53,0.00932,"Qualified",,3964.89,"CapPass","Cycle 99-100",100,84798,"J-5","Alloy 617",314626,"Plate"
136.59,0.00937,"Qualified",,3964.92,"CapPass","Cycle 99-100",100,84799,"J-5","Alloy 617",314626,"Plate"
136.59,0.00942,"Qualified",,3964.98,"CapPass","Cycle 99-100",100,84800,"J-5","Alloy 617",314626,"Plate"
136.65,0.00947,"Qualified",,3965.04,"CapPass","Cycle 99-100",100,84801,"J-5","Alloy 617",314626,"Plate"
136.72,0.00952,"Qualified",,3965.09,"CapPass","Cycle 99-100",100,84802,"J-5","Alloy 617",314626,"Plate"
136.87,0.00957,"Qualified",,3965.14,"CapPass","Cycle 99-100",100,84803,"J-5","Alloy 617",314626,"Plate"
137.05,0.00963,"Qualified",,3965.19,"CapPass","Cycle 99-100",100,84804,"J-5","Alloy 617",314626,"Plate"
137.18,0.00968,"Qualified",,3965.24,"CapPass","Cycle 99-100",100,84805,"J-5","Alloy 617",314626,"Plate"
137.36,0.00973,"Qualified",,3965.29,"CapPass","Cycle 99-100",100,84806,"J-5","Alloy 617",314626,"Plate"
137.23,0.00974,"Qualified",,3965.31,"CapPass","Cycle 99-100",100,84807,"J-5","Alloy 617",314626,"Plate"
137.20,0.00978,"Qualified",,3965.34,"CapPass","Cycle 99-100",100,84808,"J-5","Alloy 617",314626,"Plate"
137.15,0.00983,"Qualified",,3965.39,"CapPass","Cycle 99-100",100,84809,"J-5","Alloy 617",314626,"Plate"
136.96,0.00988,"Qualified",,3965.44,"CapPass","Cycle 99-100",100,84810,"J-5","Alloy 617",314626,"Plate"
136.76,0.00993,"Qualified",,3965.49,"CapPass","Cycle 99-100",100,84811,"J-5","Alloy 617",314626,"Plate"
124.21,0.01002,"Qualified",,7926.45,"CapPass","51% Nf: Cycle 199-200",199,86525,"J-5","Alloy 617",314626,"Plate"
101.97,0.00997,"Qualified",,7926.62,"CapPass","51% Nf: Cycle 199-200",199,86526,"J-5","Alloy 617",314626,"Plate"
94.92,0.00991,"Qualified",,7926.65,"CapPass","51% Nf: Cycle 199-200",199,86527,"J-5","Alloy 617",314626,"Plate"
88.68,0.00986,"Qualified",,7926.68,"CapPass","51% Nf: Cycle 199-200",199,86528,"J-5","Alloy 617",314626,"Plate"
82.84,0.00981,"Qualified",,7926.72,"CapPass","51% Nf: Cycle 199-200",199,86529,"J-5","Alloy 617",314626,"Plate"
77.50,0.00975,"Qualified",,7926.75,"CapPass","51% Nf: Cycle 199-200",199,86530,"J-5","Alloy 617",314626,"Plate"
71.78,0.00970,"Qualified",,7926.80,"CapPass","51% Nf: Cycle 199-200",199,86531,"J-5","Alloy 617",314626,"Plate"
70.87,0.00970,"Qualified",,7926.81,"CapPass","51% Nf: Cycle 199-200",199,86532,"J-5","Alloy 617",314626,"Plate"
66.53,0.00965,"Qualified",,7926.85,"CapPass","51% Nf: Cycle 199-200",199,86533,"J-5","Alloy 617",314626,"Plate"
61.93,0.00960,"Qualified",,7926.91,"CapPass","51% Nf: Cycle 199-200",199,86534,"J-5","Alloy 617",314626,"Plate"
57.39,0.00955,"Qualified",,7926.96,"CapPass","51% Nf: Cycle 199-200",199,86535,"J-5","Alloy 617",314626,"Plate"
51.57,0.00950,"Qualified",,7927.02,"CapPass","51% Nf: Cycle 199-200",199,86536,"J-5","Alloy 617",314626,"Plate"
47.22,0.00945,"Qualified",,7927.07,"CapPass","51% Nf: Cycle 199-200",199,86537,"J-5","Alloy 617",314626,"Plate"
42.86,0.00940,"Qualified",,7927.12,"CapPass","51% Nf: Cycle 199-200",199,86538,"J-5","Alloy 617",314626,"Plate"
38.51,0.00935,"Qualified",,7927.17,"CapPass","51% Nf: Cycle 199-200",199,86539,"J-5","Alloy 617",314626,"Plate"
34.41,0.00930,"Qualified",,7927.22,"CapPass","51% Nf: Cycle 199-200",199,86540,"J-5","Alloy 617",314626,"Plate"
29.47,0.00924,"Qualified",,7927.28,"CapPass","51% Nf: Cycle 199-200",199,86541,"J-5","Alloy 617",314626,"Plate"
27.31,0.00922,"Qualified",,7927.31,"CapPass","51% Nf: Cycle 199-200",199,86542,"J-5","Alloy 617",314626,"Plate"
25.31,0.00919,"Qualified",,7927.34,"CapPass","51% Nf: Cycle 199-200",199,86543,"J-5","Alloy 617",314626,"Plate"
21.19,0.00914,"Qualified",,7927.39,"CapPass","51% Nf: Cycle 199-200",199,86544,"J-5","Alloy 617",314626,"Plate"
17.46,0.00909,"Qualified",,7927.44,"CapPass","51% Nf: Cycle 199-200",199,86545,"J-5","Alloy 617",314626,"Plate"
12.43,0.00904,"Qualified",,7927.50,"CapPass","51% Nf: Cycle 199-200",199,86546,"J-5","Alloy 617",314626,"Plate"
8.61,0.00898,"Qualified",,7927.55,"CapPass","51% Nf: Cycle 199-200",199,86547,"J-5","Alloy 617",314626,"Plate"
5.02,0.00893,"Qualified",,7927.60,"CapPass","51% Nf: Cycle 199-200",199,86548,"J-5","Alloy 617",314626,"Plate"
1.37,0.00888,"Qualified",,7927.66,"CapPass","51% Nf: Cycle 199-200",199,86549,"J-5","Alloy 617",314626,"Plate"
-2.51,0.00883,"Qualified",,7927.73,"CapPass","51% Nf: Cycle 199-200",199,86550,"J-5","Alloy 617",314626,"Plate"
-3.20,0.00880,"Qualified",,7927.81,"CapPass","51% Nf: Cycle 199-200",199,86551,"J-5","Alloy 617",314626,"Plate"
-4.30,0.00878,"Qualified",,7927.85,"CapPass","51% Nf: Cycle 199-200",199,86552,"J-5","Alloy 617",314626,"Plate"
-7.97,0.00873,"Qualified",,7927.92,"CapPass","51% Nf: Cycle 199-200",199,86553,"J-5","Alloy 617",314626,"Plate"
-11.75,0.00868,"Qualified",,7927.97,"CapPass","51% Nf: Cycle 199-200",199,86554,"J-5","Alloy 617",314626,"Plate"
-16.44,0.00862,"Qualified",,7928.04,"CapPass","51% Nf: Cycle 199-200",199,86555,"J-5","Alloy 617",314626,"Plate"
-19.76,0.00857,"Qualified",,7928.09,"CapPass","51% Nf: Cycle 199-200",199,86556,"J-5","Alloy 617",314626,"Plate"
-24.27,0.00852,"Qualified",,7928.15,"CapPass","51% Nf: Cycle 199-200",199,86557,"J-5","Alloy 617",314626,"Plate"
-28.54,0.00847,"Qualified",,7928.19,"CapPass","51% Nf: Cycle 199-200",199,86558,"J-5","Alloy 617",314626,"Plate"
-32.61,0.00842,"Qualified",,7928.22,"CapPass","51% Nf: Cycle 199-200",199,86559,"J-5","Alloy 617",314626,"Plate"
-35.85,0.00837,"Qualified",,7928.25,"CapPass","51% Nf: Cycle 199-200",199,86560,"J-5","Alloy 617",314626,"Plate"
-39.10,0.00832,"Qualified",,7928.30,"CapPass","51% Nf: Cycle 199-200",199,86561,"J-5","Alloy 617",314626,"Plate"
-39.50,0.00831,"Qualified",,7928.31,"CapPass","51% Nf: Cycle 199-200",199,86562,"J-5","Alloy 617",314626,"Plate"
-41.65,0.00827,"Qualified",,7928.35,"CapPass","51% Nf: Cycle 199-200",199,86563,"J-5","Alloy 617",314626,"Plate"
-45.59,0.00821,"Qualified",,7928.40,"CapPass","51% Nf: Cycle 199-200",199,86564,"J-5","Alloy 617",314626,"Plate"
-49.25,0.00816,"Qualified",,7928.44,"CapPass","51% Nf: Cycle 199-200",199,86565,"J-5","Alloy 617",314626,"Plate"
-53.09,0.00811,"Qualified",,7928.47,"CapPass","51% Nf: Cycle 199-200",199,86566,"J-5","Alloy 617",314626,"Plate"
-56.49,0.00806,"Qualified",,7928.50,"CapPass","51% Nf: Cycle 199-200",199,86567,"J-5","Alloy 617",314626,"Plate"
-59.79,0.00801,"Qualified",,7928.54,"CapPass","51% Nf: Cycle 199-200",199,86568,"J-5","Alloy 617",314626,"Plate"
-62.36,0.00795,"Qualified",,7928.57,"CapPass","51% Nf: Cycle 199-200",199,86569,"J-5","Alloy 617",314626,"Plate"
-65.20,0.00790,"Qualified",,7928.62,"CapPass","51% Nf: Cycle 199-200",199,86570,"J-5","Alloy 617",314626,"Plate"
-67.59,0.00785,"Qualified",,7928.67,"CapPass","51% Nf: Cycle 199-200",199,86571,"J-5","Alloy 617",314626,"Plate"
-69.60,0.00780,"Qualified",,7928.72,"CapPass","51% Nf: Cycle 199-200",199,86572,"J-5","Alloy 617",314626,"Plate"
-71.33,0.00774,"Qualified",,7928.77,"CapPass","51% Nf: Cycle 199-200",199,86573,"J-5","Alloy 617",314626,"Plate"
-72.87,0.00771,"Qualified",,7928.81,"CapPass","51% Nf: Cycle 199-200",199,86574,"J-5","Alloy 617",314626,"Plate"
-73.26,0.00769,"Qualified",,7928.82,"CapPass","51% Nf: Cycle 199-200",199,86575,"J-5","Alloy 617",314626,"Plate"
-75.53,0.00764,"Qualified",,7928.88,"CapPass","51% Nf: Cycle 199-200",199,86576,"J-5","Alloy 617",314626,"Plate"
-77.17,0.00759,"Qualified",,7928.92,"CapPass","51% Nf: Cycle 199-200",199,86577,"J-5","Alloy 617",314626,"Plate"
-78.97,0.00754,"Qualified",,7928.97,"CapPass","51% Nf: Cycle 199-200",199,86578,"J-5","Alloy 617",314626,"Plate"
-80.68,0.00749,"Qualified",,7929.02,"CapPass","51% Nf: Cycle 199-200",199,86579,"J-5","Alloy 617",314626,"Plate"
-82.62,0.00744,"Qualified",,7929.08,"CapPass","51% Nf: Cycle 199-200",199,86580,"J-5","Alloy 617",314626,"Plate"
-84.27,0.00738,"Qualified",,7929.13,"CapPass","51% Nf: Cycle 199-200",199,86581,"J-5","Alloy 617",314626,"Plate"
-85.83,0.00733,"Qualified",,7929.18,"CapPass","51% Nf: Cycle 199-200",199,86582,"J-5","Alloy 617",314626,"Plate"
-87.55,0.00728,"Qualified",,7929.23,"CapPass","51% Nf: Cycle 199-200",199,86583,"J-5","Alloy 617",314626,"Plate"
-88.88,0.00723,"Qualified",,7929.28,"CapPass","51% Nf: Cycle 199-200",199,86584,"J-5","Alloy 617",314626,"Plate"
-89.48,0.00720,"Qualified",,7929.31,"CapPass","51% Nf: Cycle 199-200",199,86585,"J-5","Alloy 617",314626,"Plate"
-90.05,0.00718,"Qualified",,7929.33,"CapPass","51% Nf: Cycle 199-200",199,86586,"J-5","Alloy 617",314626,"Plate"
-91.36,0.00713,"Qualified",,7929.38,"CapPass","51% Nf: Cycle 199-200",199,86587,"J-5","Alloy 617",314626,"Plate"
-92.45,0.00707,"Qualified",,7929.43,"CapPass","51% Nf: Cycle 199-200",199,86588,"J-5","Alloy 617",314626,"Plate"
-93.39,0.00702,"Qualified",,7929.49,"CapPass","51% Nf: Cycle 199-200",199,86589,"J-5","Alloy 617",314626,"Plate"
-94.35,0.00697,"Qualified",,7929.54,"CapPass","51% Nf: Cycle 199-200",199,86590,"J-5","Alloy 617",314626,"Plate"
-95.27,0.00692,"Qualified",,7929.58,"CapPass","51% Nf: Cycle 199-200",199,86591,"J-5","Alloy 617",314626,"Plate"
-96.08,0.00687,"Qualified",,7929.64,"CapPass","51% Nf: Cycle 199-200",199,86592,"J-5","Alloy 617",314626,"Plate"
-96.96,0.00682,"Qualified",,7929.69,"CapPass","51% Nf: Cycle 199-200",199,86593,"J-5","Alloy 617",314626,"Plate"
-97.85,0.00677,"Qualified",,7929.74,"CapPass","51% Nf: Cycle 199-200",199,86594,"J-5","Alloy 617",314626,"Plate"
-98.82,0.00671,"Qualified",,7929.79,"CapPass","51% Nf: Cycle 199-200",199,86595,"J-5","Alloy 617",314626,"Plate"
-99.30,0.00670,"Qualified",,7929.81,"CapPass","51% Nf: Cycle 199-200",199,86596,"J-5","Alloy 617",314626,"Plate"
-99.76,0.00666,"Qualified",,7929.84,"CapPass","51% Nf: Cycle 199-200",199,86597,"J-5","Alloy 617",314626,"Plate"
-100.53,0.00661,"Qualified",,7929.89,"CapPass","51% Nf: Cycle 199-200",199,86598,"J-5","Alloy 617",314626,"Plate"
-101.19,0.00656,"Qualified",,7929.94,"CapPass","51% Nf: Cycle 199-200",199,86599,"J-5","Alloy 617",314626,"Plate"
-101.74,0.00651,"Qualified",,7929.99,"CapPass","51% Nf: Cycle 199-200",199,86600,"J-5","Alloy 617",314626,"Plate"
-102.42,0.00646,"Qualified",,7930.04,"CapPass","51% Nf: Cycle 199-200",199,86601,"J-5","Alloy 617",314626,"Plate"
-102.91,0.00640,"Qualified",,7930.09,"CapPass","51% Nf: Cycle 199-200",199,86602,"J-5","Alloy 617",314626,"Plate"
-103.32,0.00635,"Qualified",,7930.15,"CapPass","51% Nf: Cycle 199-200",199,86603,"J-5","Alloy 617",314626,"Plate"
-103.79,0.00630,"Qualified",,7930.20,"CapPass","51% Nf: Cycle 199-200",199,86604,"J-5","Alloy 617",314626,"Plate"
-103.93,0.00625,"Qualified",,7930.24,"CapPass","51% Nf: Cycle 199-200",199,86605,"J-5","Alloy 617",314626,"Plate"
-104.56,0.00620,"Qualified",,7930.30,"CapPass","51% Nf: Cycle 199-200",199,86606,"J-5","Alloy 617",314626,"Plate"
-104.55,0.00619,"Qualified",,7930.31,"CapPass","51% Nf: Cycle 199-200",199,86607,"J-5","Alloy 617",314626,"Plate"
-105.02,0.00614,"Qualified",,7930.35,"CapPass","51% Nf: Cycle 199-200",199,86608,"J-5","Alloy 617",314626,"Plate"
-105.63,0.00609,"Qualified",,7930.40,"CapPass","51% Nf: Cycle 199-200",199,86609,"J-5","Alloy 617",314626,"Plate"
-106.27,0.00604,"Qualified",,7930.45,"CapPass","51% Nf: Cycle 199-200",199,86610,"J-5","Alloy 617",314626,"Plate"
-106.61,0.00599,"Qualified",,7930.50,"CapPass","51% Nf: Cycle 199-200",199,86611,"J-5","Alloy 617",314626,"Plate"
-106.96,0.00594,"Qualified",,7930.55,"CapPass","51% Nf: Cycle 199-200",199,86612,"J-5","Alloy 617",314626,"Plate"
-107.15,0.00589,"Qualified",,7930.60,"CapPass","51% Nf: Cycle 199-200",199,86613,"J-5","Alloy 617",314626,"Plate"
-107.39,0.00584,"Qualified",,7930.65,"CapPass","51% Nf: Cycle 199-200",199,86614,"J-5","Alloy 617",314626,"Plate"
-107.56,0.00579,"Qualified",,7930.70,"CapPass","51% Nf: Cycle 199-200",199,86615,"J-5","Alloy 617",314626,"Plate"
-107.82,0.00573,"Qualified",,7930.75,"CapPass","51% Nf: Cycle 199-200",199,86616,"J-5","Alloy 617",314626,"Plate"
-108.20,0.00569,"Qualified",,7930.81,"CapPass","51% Nf: Cycle 199-200",199,86617,"J-5","Alloy 617",314626,"Plate"
-108.17,0.00568,"Qualified",,7930.82,"CapPass","51% Nf: Cycle 199-200",199,86618,"J-5","Alloy 617",314626,"Plate"
-108.43,0.00563,"Qualified",,7930.85,"CapPass","51% Nf: Cycle 199-200",199,86619,"J-5","Alloy 617",314626,"Plate"
-108.61,0.00558,"Qualified",,7930.90,"CapPass","51% Nf: Cycle 199-200",199,86620,"J-5","Alloy 617",314626,"Plate"
-108.79,0.00553,"Qualified",,7930.95,"CapPass","51% Nf: Cycle 199-200",199,86621,"J-5","Alloy 617",314626,"Plate"
-108.85,0.00548,"Qualified",,7931.00,"CapPass","51% Nf: Cycle 199-200",199,86622,"J-5","Alloy 617",314626,"Plate"
-108.69,0.00543,"Qualified",,7931.05,"CapPass","51% Nf: Cycle 199-200",199,86623,"J-5","Alloy 617",314626,"Plate"
-108.69,0.00538,"Qualified",,7931.10,"CapPass","51% Nf: Cycle 199-200",199,86624,"J-5","Alloy 617",314626,"Plate"
-108.75,0.00532,"Qualified",,7931.17,"CapPass","51% Nf: Cycle 199-200",199,86625,"J-5","Alloy 617",314626,"Plate"
-108.93,0.00527,"Qualified",,7931.22,"CapPass","51% Nf: Cycle 199-200",199,86626,"J-5","Alloy 617",314626,"Plate"
-109.19,0.00522,"Qualified",,7931.27,"CapPass","51% Nf: Cycle 199-200",199,86627,"J-5","Alloy 617",314626,"Plate"
-109.29,0.00518,"Qualified",,7931.31,"CapPass","51% Nf: Cycle 199-200",199,86628,"J-5","Alloy 617",314626,"Plate"
-109.39,0.00517,"Qualified",,7931.32,"CapPass","51% Nf: Cycle 199-200",199,86629,"J-5","Alloy 617",314626,"Plate"
-109.64,0.00511,"Qualified",,7931.37,"CapPass","51% Nf: Cycle 199-200",199,86630,"J-5","Alloy 617",314626,"Plate"
-109.82,0.00506,"Qualified",,7931.42,"CapPass","51% Nf: Cycle 199-200",199,86631,"J-5","Alloy 617",314626,"Plate"
-110.15,0.00501,"Qualified",,7931.48,"CapPass","51% Nf: Cycle 199-200",199,86632,"J-5","Alloy 617",314626,"Plate"
-110.54,0.00496,"Qualified",,7931.53,"CapPass","51% Nf: Cycle 199-200",199,86633,"J-5","Alloy 617",314626,"Plate"
-110.71,0.00491,"Qualified",,7931.58,"CapPass","51% Nf: Cycle 199-200",199,86634,"J-5","Alloy 617",314626,"Plate"
-111.18,0.00486,"Qualified",,7931.63,"CapPass","51% Nf: Cycle 199-200",199,86635,"J-5","Alloy 617",314626,"Plate"
-111.41,0.00480,"Qualified",,7931.68,"CapPass","51% Nf: Cycle 199-200",199,86636,"J-5","Alloy 617",314626,"Plate"
-111.42,0.00475,"Qualified",,7931.74,"CapPass","51% Nf: Cycle 199-200",199,86637,"J-5","Alloy 617",314626,"Plate"
-111.57,0.00470,"Qualified",,7931.79,"CapPass","51% Nf: Cycle 199-200",199,86638,"J-5","Alloy 617",314626,"Plate"
-111.54,0.00468,"Qualified",,7931.81,"CapPass","51% Nf: Cycle 199-200",199,86639,"J-5","Alloy 617",314626,"Plate"
-111.62,0.00465,"Qualified",,7931.83,"CapPass","51% Nf: Cycle 199-200",199,86640,"J-5","Alloy 617",314626,"Plate"
-111.59,0.00459,"Qualified",,7931.89,"CapPass","51% Nf: Cycle 199-200",199,86641,"J-5","Alloy 617",314626,"Plate"
-111.58,0.00454,"Qualified",,7931.94,"CapPass","51% Nf: Cycle 199-200",199,86642,"J-5","Alloy 617",314626,"Plate"
-111.58,0.00449,"Qualified",,7931.99,"CapPass","51% Nf: Cycle 199-200",199,86643,"J-5","Alloy 617",314626,"Plate"
-111.73,0.00444,"Qualified",,7932.04,"CapPass","51% Nf: Cycle 199-200",199,86644,"J-5","Alloy 617",314626,"Plate"
-111.79,0.00439,"Qualified",,7932.09,"CapPass","51% Nf: Cycle 199-200",199,86645,"J-5","Alloy 617",314626,"Plate"
-111.81,0.00434,"Qualified",,7932.14,"CapPass","51% Nf: Cycle 199-200",199,86646,"J-5","Alloy 617",314626,"Plate"
-111.87,0.00429,"Qualified",,7932.19,"CapPass","51% Nf: Cycle 199-200",199,86647,"J-5","Alloy 617",314626,"Plate"
-111.98,0.00424,"Qualified",,7932.24,"CapPass","51% Nf: Cycle 199-200",199,86648,"J-5","Alloy 617",314626,"Plate"
-112.18,0.00419,"Qualified",,7932.30,"CapPass","51% Nf: Cycle 199-200",199,86649,"J-5","Alloy 617",314626,"Plate"
-112.12,0.00418,"Qualified",,7932.31,"CapPass","51% Nf: Cycle 199-200",199,86650,"J-5","Alloy 617",314626,"Plate"
-112.35,0.00414,"Qualified",,7932.35,"CapPass","51% Nf: Cycle 199-200",199,86651,"J-5","Alloy 617",314626,"Plate"
-112.63,0.00408,"Qualified",,7932.40,"CapPass","51% Nf: Cycle 199-200",199,86652,"J-5","Alloy 617",314626,"Plate"
-112.60,0.00403,"Qualified",,7932.45,"CapPass","51% Nf: Cycle 199-200",199,86653,"J-5","Alloy 617",314626,"Plate"
-112.59,0.00398,"Qualified",,7932.50,"CapPass","51% Nf: Cycle 199-200",199,86654,"J-5","Alloy 617",314626,"Plate"
-112.57,0.00393,"Qualified",,7932.55,"CapPass","51% Nf: Cycle 199-200",199,86655,"J-5","Alloy 617",314626,"Plate"
-112.66,0.00388,"Qualified",,7932.60,"CapPass","51% Nf: Cycle 199-200",199,86656,"J-5","Alloy 617",314626,"Plate"
-112.70,0.00382,"Qualified",,7932.65,"CapPass","51% Nf: Cycle 199-200",199,86657,"J-5","Alloy 617",314626,"Plate"
-112.91,0.00377,"Qualified",,7932.70,"CapPass","51% Nf: Cycle 199-200",199,86658,"J-5","Alloy 617",314626,"Plate"
-113.22,0.00372,"Qualified",,7932.75,"CapPass","51% Nf: Cycle 199-200",199,86659,"J-5","Alloy 617",314626,"Plate"
-113.54,0.00367,"Qualified",,7932.80,"CapPass","51% Nf: Cycle 199-200",199,86660,"J-5","Alloy 617",314626,"Plate"
-113.59,0.00367,"Qualified",,7932.81,"CapPass","51% Nf: Cycle 199-200",199,86661,"J-5","Alloy 617",314626,"Plate"
-113.94,0.00362,"Qualified",,7932.85,"CapPass","51% Nf: Cycle 199-200",199,86662,"J-5","Alloy 617",314626,"Plate"
-114.08,0.00357,"Qualified",,7932.90,"CapPass","51% Nf: Cycle 199-200",199,86663,"J-5","Alloy 617",314626,"Plate"
-114.11,0.00352,"Qualified",,7932.95,"CapPass","51% Nf: Cycle 199-200",199,86664,"J-5","Alloy 617",314626,"Plate"
-113.92,0.00347,"Qualified",,7933.00,"CapPass","51% Nf: Cycle 199-200",199,86665,"J-5","Alloy 617",314626,"Plate"
-113.64,0.00342,"Qualified",,7933.05,"CapPass","51% Nf: Cycle 199-200",199,86666,"J-5","Alloy 617",314626,"Plate"
-113.46,0.00336,"Qualified",,7933.10,"CapPass","51% Nf: Cycle 199-200",199,86667,"J-5","Alloy 617",314626,"Plate"
-113.24,0.00331,"Qualified",,7933.17,"CapPass","51% Nf: Cycle 199-200",199,86668,"J-5","Alloy 617",314626,"Plate"
-113.20,0.00326,"Qualified",,7933.22,"CapPass","51% Nf: Cycle 199-200",199,86669,"J-5","Alloy 617",314626,"Plate"
-113.42,0.00321,"Qualified",,7933.27,"CapPass","51% Nf: Cycle 199-200",199,86670,"J-5","Alloy 617",314626,"Plate"
-113.56,0.00318,"Qualified",,7933.31,"CapPass","51% Nf: Cycle 199-200",199,86671,"J-5","Alloy 617",314626,"Plate"
-113.51,0.00316,"Qualified",,7933.32,"CapPass","51% Nf: Cycle 199-200",199,86672,"J-5","Alloy 617",314626,"Plate"
-113.87,0.00311,"Qualified",,7933.37,"CapPass","51% Nf: Cycle 199-200",199,86673,"J-5","Alloy 617",314626,"Plate"
-114.24,0.00305,"Qualified",,7933.42,"CapPass","51% Nf: Cycle 199-200",199,86674,"J-5","Alloy 617",314626,"Plate"
-114.47,0.00300,"Qualified",,7933.47,"CapPass","51% Nf: Cycle 199-200",199,86675,"J-5","Alloy 617",314626,"Plate"
-114.56,0.00295,"Qualified",,7933.52,"CapPass","51% Nf: Cycle 199-200",199,86676,"J-5","Alloy 617",314626,"Plate"
-114.59,0.00290,"Qualified",,7933.57,"CapPass","51% Nf: Cycle 199-200",199,86677,"J-5","Alloy 617",314626,"Plate"
-114.45,0.00285,"Qualified",,7933.62,"CapPass","51% Nf: Cycle 199-200",199,86678,"J-5","Alloy 617",314626,"Plate"
-114.20,0.00279,"Qualified",,7933.68,"CapPass","51% Nf: Cycle 199-200",199,86679,"J-5","Alloy 617",314626,"Plate"
-114.01,0.00274,"Qualified",,7933.73,"CapPass","51% Nf: Cycle 199-200",199,86680,"J-5","Alloy 617",314626,"Plate"
-114.01,0.00269,"Qualified",,7933.78,"CapPass","51% Nf: Cycle 199-200",199,86681,"J-5","Alloy 617",314626,"Plate"
-113.96,0.00268,"Qualified",,7933.81,"CapPass","51% Nf: Cycle 199-200",199,86682,"J-5","Alloy 617",314626,"Plate"
-114.17,0.00264,"Qualified",,7933.83,"CapPass","51% Nf: Cycle 199-200",199,86683,"J-5","Alloy 617",314626,"Plate"
-114.35,0.00259,"Qualified",,7933.88,"CapPass","51% Nf: Cycle 199-200",199,86684,"J-5","Alloy 617",314626,"Plate"
-114.38,0.00254,"Qualified",,7933.94,"CapPass","51% Nf: Cycle 199-200",199,86685,"J-5","Alloy 617",314626,"Plate"
-114.58,0.00249,"Qualified",,7933.99,"CapPass","51% Nf: Cycle 199-200",199,86686,"J-5","Alloy 617",314626,"Plate"
-114.80,0.00244,"Qualified",,7934.04,"CapPass","51% Nf: Cycle 199-200",199,86687,"J-5","Alloy 617",314626,"Plate"
-114.93,0.00238,"Qualified",,7934.09,"CapPass","51% Nf: Cycle 199-200",199,86688,"J-5","Alloy 617",314626,"Plate"
-114.95,0.00233,"Qualified",,7934.14,"CapPass","51% Nf: Cycle 199-200",199,86689,"J-5","Alloy 617",314626,"Plate"
-115.13,0.00228,"Qualified",,7934.19,"CapPass","51% Nf: Cycle 199-200",199,86690,"J-5","Alloy 617",314626,"Plate"
-114.96,0.00223,"Qualified",,7934.24,"CapPass","51% Nf: Cycle 199-200",199,86691,"J-5","Alloy 617",314626,"Plate"
-114.95,0.00218,"Qualified",,7934.29,"CapPass","51% Nf: Cycle 199-200",199,86692,"J-5","Alloy 617",314626,"Plate"
-115.01,0.00217,"Qualified",,7934.31,"CapPass","51% Nf: Cycle 199-200",199,86693,"J-5","Alloy 617",314626,"Plate"
-114.93,0.00213,"Qualified",,7934.34,"CapPass","51% Nf: Cycle 199-200",199,86694,"J-5","Alloy 617",314626,"Plate"
-114.69,0.00207,"Qualified",,7934.40,"CapPass","51% Nf: Cycle 199-200",199,86695,"J-5","Alloy 617",314626,"Plate"
-114.73,0.00202,"Qualified",,7934.45,"CapPass","51% Nf: Cycle 199-200",199,86696,"J-5","Alloy 617",314626,"Plate"
-114.70,0.00197,"Qualified",,7934.50,"CapPass","51% Nf: Cycle 199-200",199,86697,"J-5","Alloy 617",314626,"Plate"
-114.40,0.00192,"Qualified",,7934.55,"CapPass","51% Nf: Cycle 199-200",199,86698,"J-5","Alloy 617",314626,"Plate"
-114.48,0.00187,"Qualified",,7934.60,"CapPass","51% Nf: Cycle 199-200",199,86699,"J-5","Alloy 617",314626,"Plate"
-114.48,0.00182,"Qualified",,7934.65,"CapPass","51% Nf: Cycle 199-200",199,86700,"J-5","Alloy 617",314626,"Plate"
-114.73,0.00177,"Qualified",,7934.70,"CapPass","51% Nf: Cycle 199-200",199,86701,"J-5","Alloy 617",314626,"Plate"
-114.95,0.00172,"Qualified",,7934.75,"CapPass","51% Nf: Cycle 199-200",199,86702,"J-5","Alloy 617",314626,"Plate"
-115.18,0.00166,"Qualified",,7934.80,"CapPass","51% Nf: Cycle 199-200",199,86703,"J-5","Alloy 617",314626,"Plate"
-115.08,0.00167,"Qualified",,7934.81,"CapPass","51% Nf: Cycle 199-200",199,86704,"J-5","Alloy 617",314626,"Plate"
-114.98,0.00161,"Qualified",,7934.85,"CapPass","51% Nf: Cycle 199-200",199,86705,"J-5","Alloy 617",314626,"Plate"
-114.97,0.00156,"Qualified",,7934.92,"CapPass","51% Nf: Cycle 199-200",199,86706,"J-5","Alloy 617",314626,"Plate"
-115.11,0.00151,"Qualified",,7934.96,"CapPass","51% Nf: Cycle 199-200",199,86707,"J-5","Alloy 617",314626,"Plate"
-114.99,0.00146,"Qualified",,7935.00,"CapPass","51% Nf: Cycle 199-200",199,86708,"J-5","Alloy 617",314626,"Plate"
-115.00,0.00140,"Qualified",,7935.07,"CapPass","51% Nf: Cycle 199-200",199,86709,"J-5","Alloy 617",314626,"Plate"
-114.98,0.00135,"Qualified",,7935.12,"CapPass","51% Nf: Cycle 199-200",199,86710,"J-5","Alloy 617",314626,"Plate"
-115.02,0.00130,"Qualified",,7935.17,"CapPass","51% Nf: Cycle 199-200",199,86711,"J-5","Alloy 617",314626,"Plate"
-115.04,0.00125,"Qualified",,7935.22,"CapPass","51% Nf: Cycle 199-200",199,86712,"J-5","Alloy 617",314626,"Plate"
-115.11,0.00120,"Qualified",,7935.27,"CapPass","51% Nf: Cycle 199-200",199,86713,"J-5","Alloy 617",314626,"Plate"
-115.17,0.00117,"Qualified",,7935.31,"CapPass","51% Nf: Cycle 199-200",199,86714,"J-5","Alloy 617",314626,"Plate"
-115.17,0.00115,"Qualified",,7935.32,"CapPass","51% Nf: Cycle 199-200",199,86715,"J-5","Alloy 617",314626,"Plate"
-115.10,0.00110,"Qualified",,7935.37,"CapPass","51% Nf: Cycle 199-200",199,86716,"J-5","Alloy 617",314626,"Plate"
