Repository: js-molina/fatigue-A617

File: data/950C/Strain rate 0.001/2.0% strain/HTM_A19_Cycles_E28.csv (part 16 of 20)
"Stress Mpa","Strain","Qual State","Qual Exceptions","Elapsed Time Sec","Data State","Cycle Label","Cycle","Count","Sample","Alloy","Heat","Material_Form"
29.88,0.00925,"Qualified",,7927.27,"CapPass","55% Nf: Cycle 199-200",199,88476,"E-28","Alloy 617",314626,"Plate"
26.00,0.00921,"Qualified",,7927.31,"CapPass","55% Nf: Cycle 199-200",199,88477,"E-28","Alloy 617",314626,"Plate"
21.70,0.00916,"Qualified",,7927.36,"CapPass","55% Nf: Cycle 199-200",199,88478,"E-28","Alloy 617",314626,"Plate"
17.35,0.00911,"Qualified",,7927.42,"CapPass","55% Nf: Cycle 199-200",199,88479,"E-28","Alloy 617",314626,"Plate"
13.28,0.00906,"Qualified",,7927.47,"CapPass","55% Nf: Cycle 199-200",199,88480,"E-28","Alloy 617",314626,"Plate"
9.11,0.00901,"Qualified",,7927.52,"CapPass","55% Nf: Cycle 199-200",199,88481,"E-28","Alloy 617",314626,"Plate"
5.15,0.00896,"Qualified",,7927.57,"CapPass","55% Nf: Cycle 199-200",199,88482,"E-28","Alloy 617",314626,"Plate"
1.59,0.00891,"Qualified",,7927.62,"CapPass","55% Nf: Cycle 199-200",199,88483,"E-28","Alloy 617",314626,"Plate"
-2.30,0.00886,"Qualified",,7927.68,"CapPass","55% Nf: Cycle 199-200",199,88484,"E-28","Alloy 617",314626,"Plate"
-5.99,0.00880,"Qualified",,7927.73,"CapPass","55% Nf: Cycle 199-200",199,88485,"E-28","Alloy 617",314626,"Plate"
-7.76,0.00878,"Qualified",,7927.77,"CapPass","55% Nf: Cycle 199-200",199,88486,"E-28","Alloy 617",314626,"Plate"
-8.93,0.00875,"Qualified",,7927.79,"CapPass","55% Nf: Cycle 199-200",199,88487,"E-28","Alloy 617",314626,"Plate"
-11.71,0.00870,"Qualified",,7927.87,"CapPass","55% Nf: Cycle 199-200",199,88488,"E-28","Alloy 617",314626,"Plate"
-14.60,0.00865,"Qualified",,7927.96,"CapPass","55% Nf: Cycle 199-200",199,88489,"E-28","Alloy 617",314626,"Plate"
-18.57,0.00860,"Qualified",,7928.04,"CapPass","55% Nf: Cycle 199-200",199,88490,"E-28","Alloy 617",314626,"Plate"
-23.50,0.00855,"Qualified",,7928.09,"CapPass","55% Nf: Cycle 199-200",199,88491,"E-28","Alloy 617",314626,"Plate"
-28.14,0.00850,"Qualified",,7928.13,"CapPass","55% Nf: Cycle 199-200",199,88492,"E-28","Alloy 617",314626,"Plate"
-32.01,0.00845,"Qualified",,7928.17,"CapPass","55% Nf: Cycle 199-200",199,88493,"E-28","Alloy 617",314626,"Plate"
-35.80,0.00840,"Qualified",,7928.20,"CapPass","55% Nf: Cycle 199-200",199,88494,"E-28","Alloy 617",314626,"Plate"
-39.03,0.00835,"Qualified",,7928.24,"CapPass","55% Nf: Cycle 199-200",199,88495,"E-28","Alloy 617",314626,"Plate"
-40.65,0.00832,"Qualified",,7928.27,"CapPass","55% Nf: Cycle 199-200",199,88496,"E-28","Alloy 617",314626,"Plate"
-41.59,0.00830,"Qualified",,7928.28,"CapPass","55% Nf: Cycle 199-200",199,88497,"E-28","Alloy 617",314626,"Plate"
-43.93,0.00825,"Qualified",,7928.33,"CapPass","55% Nf: Cycle 199-200",199,88498,"E-28","Alloy 617",314626,"Plate"
-46.17,0.00820,"Qualified",,7928.39,"CapPass","55% Nf: Cycle 199-200",199,88499,"E-28","Alloy 617",314626,"Plate"
-48.50,0.00815,"Qualified",,7928.46,"CapPass","55% Nf: Cycle 199-200",199,88500,"E-28","Alloy 617",314626,"Plate"
-50.86,0.00810,"Qualified",,7928.52,"CapPass","55% Nf: Cycle 199-200",199,88501,"E-28","Alloy 617",314626,"Plate"
-53.53,0.00805,"Qualified",,7928.57,"CapPass","55% Nf: Cycle 199-200",199,88502,"E-28","Alloy 617",314626,"Plate"
-56.26,0.00799,"Qualified",,7928.63,"CapPass","55% Nf: Cycle 199-200",199,88503,"E-28","Alloy 617",314626,"Plate"
-58.88,0.00794,"Qualified",,7928.68,"CapPass","55% Nf: Cycle 199-200",199,88504,"E-28","Alloy 617",314626,"Plate"
-61.84,0.00789,"Qualified",,7928.74,"CapPass","55% Nf: Cycle 199-200",199,88505,"E-28","Alloy 617",314626,"Plate"
-63.23,0.00787,"Qualified",,7928.77,"CapPass","55% Nf: Cycle 199-200",199,88506,"E-28","Alloy 617",314626,"Plate"
-64.60,0.00784,"Qualified",,7928.79,"CapPass","55% Nf: Cycle 199-200",199,88507,"E-28","Alloy 617",314626,"Plate"
-67.18,0.00779,"Qualified",,7928.84,"CapPass","55% Nf: Cycle 199-200",199,88508,"E-28","Alloy 617",314626,"Plate"
-69.78,0.00774,"Qualified",,7928.89,"CapPass","55% Nf: Cycle 199-200",199,88509,"E-28","Alloy 617",314626,"Plate"
-72.96,0.00769,"Qualified",,7928.94,"CapPass","55% Nf: Cycle 199-200",199,88510,"E-28","Alloy 617",314626,"Plate"
-76.50,0.00764,"Qualified",,7928.98,"CapPass","55% Nf: Cycle 199-200",199,88511,"E-28","Alloy 617",314626,"Plate"
-79.54,0.00759,"Qualified",,7929.01,"CapPass","55% Nf: Cycle 199-200",199,88512,"E-28","Alloy 617",314626,"Plate"
-82.71,0.00754,"Qualified",,7929.05,"CapPass","55% Nf: Cycle 199-200",199,88513,"E-28","Alloy 617",314626,"Plate"
-85.78,0.00749,"Qualified",,7929.08,"CapPass","55% Nf: Cycle 199-200",199,88514,"E-28","Alloy 617",314626,"Plate"
-88.02,0.00744,"Qualified",,7929.11,"CapPass","55% Nf: Cycle 199-200",199,88515,"E-28","Alloy 617",314626,"Plate"
-90.33,0.00739,"Qualified",,7929.14,"CapPass","55% Nf: Cycle 199-200",199,88516,"E-28","Alloy 617",314626,"Plate"
-92.05,0.00734,"Qualified",,7929.17,"CapPass","55% Nf: Cycle 199-200",199,88517,"E-28","Alloy 617",314626,"Plate"
-93.60,0.00729,"Qualified",,7929.21,"CapPass","55% Nf: Cycle 199-200",199,88518,"E-28","Alloy 617",314626,"Plate"
-94.83,0.00724,"Qualified",,7929.25,"CapPass","55% Nf: Cycle 199-200",199,88519,"E-28","Alloy 617",314626,"Plate"
-95.16,0.00721,"Qualified",,7929.27,"CapPass","55% Nf: Cycle 199-200",199,88520,"E-28","Alloy 617",314626,"Plate"
-95.65,0.00719,"Qualified",,7929.29,"CapPass","55% Nf: Cycle 199-200",199,88521,"E-28","Alloy 617",314626,"Plate"
-96.17,0.00713,"Qualified",,7929.34,"CapPass","55% Nf: Cycle 199-200",199,88522,"E-28","Alloy 617",314626,"Plate"
-96.60,0.00708,"Qualified",,7929.39,"CapPass","55% Nf: Cycle 199-200",199,88523,"E-28","Alloy 617",314626,"Plate"
-97.04,0.00703,"Qualified",,7929.44,"CapPass","55% Nf: Cycle 199-200",199,88524,"E-28","Alloy 617",314626,"Plate"
-97.46,0.00698,"Qualified",,7929.49,"CapPass","55% Nf: Cycle 199-200",199,88525,"E-28","Alloy 617",314626,"Plate"
-98.19,0.00693,"Qualified",,7929.55,"CapPass","55% Nf: Cycle 199-200",199,88526,"E-28","Alloy 617",314626,"Plate"
-99.10,0.00688,"Qualified",,7929.60,"CapPass","55% Nf: Cycle 199-200",199,88527,"E-28","Alloy 617",314626,"Plate"
-99.91,0.00683,"Qualified",,7929.65,"CapPass","55% Nf: Cycle 199-200",199,88528,"E-28","Alloy 617",314626,"Plate"
-100.73,0.00678,"Qualified",,7929.70,"CapPass","55% Nf: Cycle 199-200",199,88529,"E-28","Alloy 617",314626,"Plate"
-101.56,0.00673,"Qualified",,7929.75,"CapPass","55% Nf: Cycle 199-200",199,88530,"E-28","Alloy 617",314626,"Plate"
-101.88,0.00671,"Qualified",,7929.77,"CapPass","55% Nf: Cycle 199-200",199,88531,"E-28","Alloy 617",314626,"Plate"
-102.56,0.00668,"Qualified",,7929.80,"CapPass","55% Nf: Cycle 199-200",199,88532,"E-28","Alloy 617",314626,"Plate"
-103.30,0.00663,"Qualified",,7929.84,"CapPass","55% Nf: Cycle 199-200",199,88533,"E-28","Alloy 617",314626,"Plate"
-104.06,0.00658,"Qualified",,7929.89,"CapPass","55% Nf: Cycle 199-200",199,88534,"E-28","Alloy 617",314626,"Plate"
-104.67,0.00653,"Qualified",,7929.94,"CapPass","55% Nf: Cycle 199-200",199,88535,"E-28","Alloy 617",314626,"Plate"
-105.19,0.00648,"Qualified",,7929.99,"CapPass","55% Nf: Cycle 199-200",199,88536,"E-28","Alloy 617",314626,"Plate"
-105.91,0.00643,"Qualified",,7930.04,"CapPass","55% Nf: Cycle 199-200",199,88537,"E-28","Alloy 617",314626,"Plate"
-106.41,0.00638,"Qualified",,7930.09,"CapPass","55% Nf: Cycle 199-200",199,88538,"E-28","Alloy 617",314626,"Plate"
-107.10,0.00633,"Qualified",,7930.14,"CapPass","55% Nf: Cycle 199-200",199,88539,"E-28","Alloy 617",314626,"Plate"
-107.69,0.00628,"Qualified",,7930.19,"CapPass","55% Nf: Cycle 199-200",199,88540,"E-28","Alloy 617",314626,"Plate"
-108.19,0.00623,"Qualified",,7930.24,"CapPass","55% Nf: Cycle 199-200",199,88541,"E-28","Alloy 617",314626,"Plate"
-108.44,0.00620,"Qualified",,7930.27,"CapPass","55% Nf: Cycle 199-200",199,88542,"E-28","Alloy 617",314626,"Plate"
-108.58,0.00618,"Qualified",,7930.29,"CapPass","55% Nf: Cycle 199-200",199,88543,"E-28","Alloy 617",314626,"Plate"
-109.18,0.00613,"Qualified",,7930.34,"CapPass","55% Nf: Cycle 199-200",199,88544,"E-28","Alloy 617",314626,"Plate"
-109.63,0.00607,"Qualified",,7930.39,"CapPass","55% Nf: Cycle 199-200",199,88545,"E-28","Alloy 617",314626,"Plate"
-110.06,0.00602,"Qualified",,7930.44,"CapPass","55% Nf: Cycle 199-200",199,88546,"E-28","Alloy 617",314626,"Plate"
-110.24,0.00597,"Qualified",,7930.49,"CapPass","55% Nf: Cycle 199-200",199,88547,"E-28","Alloy 617",314626,"Plate"
-110.47,0.00592,"Qualified",,7930.54,"CapPass","55% Nf: Cycle 199-200",199,88548,"E-28","Alloy 617",314626,"Plate"
-110.75,0.00587,"Qualified",,7930.59,"CapPass","55% Nf: Cycle 199-200",199,88549,"E-28","Alloy 617",314626,"Plate"
-111.08,0.00582,"Qualified",,7930.64,"CapPass","55% Nf: Cycle 199-200",199,88550,"E-28","Alloy 617",314626,"Plate"
-111.74,0.00577,"Qualified",,7930.70,"CapPass","55% Nf: Cycle 199-200",199,88551,"E-28","Alloy 617",314626,"Plate"
-112.17,0.00572,"Qualified",,7930.74,"CapPass","55% Nf: Cycle 199-200",199,88552,"E-28","Alloy 617",314626,"Plate"
-112.35,0.00570,"Qualified",,7930.77,"CapPass","55% Nf: Cycle 199-200",199,88553,"E-28","Alloy 617",314626,"Plate"
-112.62,0.00567,"Qualified",,7930.80,"CapPass","55% Nf: Cycle 199-200",199,88554,"E-28","Alloy 617",314626,"Plate"
-113.25,0.00562,"Qualified",,7930.85,"CapPass","55% Nf: Cycle 199-200",199,88555,"E-28","Alloy 617",314626,"Plate"
-113.59,0.00557,"Qualified",,7930.90,"CapPass","55% Nf: Cycle 199-200",199,88556,"E-28","Alloy 617",314626,"Plate"
-113.97,0.00552,"Qualified",,7930.95,"CapPass","55% Nf: Cycle 199-200",199,88557,"E-28","Alloy 617",314626,"Plate"
-114.39,0.00547,"Qualified",,7930.99,"CapPass","55% Nf: Cycle 199-200",199,88558,"E-28","Alloy 617",314626,"Plate"
-114.72,0.00542,"Qualified",,7931.04,"CapPass","55% Nf: Cycle 199-200",199,88559,"E-28","Alloy 617",314626,"Plate"
-115.15,0.00537,"Qualified",,7931.09,"CapPass","55% Nf: Cycle 199-200",199,88560,"E-28","Alloy 617",314626,"Plate"
-115.35,0.00532,"Qualified",,7931.14,"CapPass","55% Nf: Cycle 199-200",199,88561,"E-28","Alloy 617",314626,"Plate"
-115.26,0.00527,"Qualified",,7931.18,"CapPass","55% Nf: Cycle 199-200",199,88562,"E-28","Alloy 617",314626,"Plate"
-115.12,0.00522,"Qualified",,7931.23,"CapPass","55% Nf: Cycle 199-200",199,88563,"E-28","Alloy 617",314626,"Plate"
-114.88,0.00518,"Qualified",,7931.27,"CapPass","55% Nf: Cycle 199-200",199,88564,"E-28","Alloy 617",314626,"Plate"
-114.92,0.00517,"Qualified",,7931.29,"CapPass","55% Nf: Cycle 199-200",199,88565,"E-28","Alloy 617",314626,"Plate"
-114.82,0.00511,"Qualified",,7931.34,"CapPass","55% Nf: Cycle 199-200",199,88566,"E-28","Alloy 617",314626,"Plate"
-114.70,0.00506,"Qualified",,7931.39,"CapPass","55% Nf: Cycle 199-200",199,88567,"E-28","Alloy 617",314626,"Plate"
-114.78,0.00501,"Qualified",,7931.44,"CapPass","55% Nf: Cycle 199-200",199,88568,"E-28","Alloy 617",314626,"Plate"
-114.61,0.00496,"Qualified",,7931.49,"CapPass","55% Nf: Cycle 199-200",199,88569,"E-28","Alloy 617",314626,"Plate"
-114.97,0.00491,"Qualified",,7931.54,"CapPass","55% Nf: Cycle 199-200",199,88570,"E-28","Alloy 617",314626,"Plate"
-115.14,0.00486,"Qualified",,7931.59,"CapPass","55% Nf: Cycle 199-200",199,88571,"E-28","Alloy 617",314626,"Plate"
-115.36,0.00481,"Qualified",,7931.64,"CapPass","55% Nf: Cycle 199-200",199,88572,"E-28","Alloy 617",314626,"Plate"
-115.61,0.00476,"Qualified",,7931.69,"CapPass","55% Nf: Cycle 199-200",199,88573,"E-28","Alloy 617",314626,"Plate"
-115.93,0.00471,"Qualified",,7931.74,"CapPass","55% Nf: Cycle 199-200",199,88574,"E-28","Alloy 617",314626,"Plate"
-115.90,0.00468,"Qualified",,7931.77,"CapPass","55% Nf: Cycle 199-200",199,88575,"E-28","Alloy 617",314626,"Plate"
-115.93,0.00466,"Qualified",,7931.79,"CapPass","55% Nf: Cycle 199-200",199,88576,"E-28","Alloy 617",314626,"Plate"
-116.14,0.00461,"Qualified",,7931.84,"CapPass","55% Nf: Cycle 199-200",199,88577,"E-28","Alloy 617",314626,"Plate"
-116.04,0.00456,"Qualified",,7931.89,"CapPass","55% Nf: Cycle 199-200",199,88578,"E-28","Alloy 617",314626,"Plate"
-115.91,0.00451,"Qualified",,7931.94,"CapPass","55% Nf: Cycle 199-200",199,88579,"E-28","Alloy 617",314626,"Plate"
-115.66,0.00446,"Qualified",,7931.99,"CapPass","55% Nf: Cycle 199-200",199,88580,"E-28","Alloy 617",314626,"Plate"
-115.67,0.00441,"Qualified",,7932.04,"CapPass","55% Nf: Cycle 199-200",199,88581,"E-28","Alloy 617",314626,"Plate"
-115.89,0.00436,"Qualified",,7932.10,"CapPass","55% Nf: Cycle 199-200",199,88582,"E-28","Alloy 617",314626,"Plate"
-116.26,0.00431,"Qualified",,7932.15,"CapPass","55% Nf: Cycle 199-200",199,88583,"E-28","Alloy 617",314626,"Plate"
-116.66,0.00426,"Qualified",,7932.20,"CapPass","55% Nf: Cycle 199-200",199,88584,"E-28","Alloy 617",314626,"Plate"
-116.88,0.00421,"Qualified",,7932.24,"CapPass","55% Nf: Cycle 199-200",199,88585,"E-28","Alloy 617",314626,"Plate"
-116.99,0.00419,"Qualified",,7932.27,"CapPass","55% Nf: Cycle 199-200",199,88586,"E-28","Alloy 617",314626,"Plate"
-117.21,0.00416,"Qualified",,7932.30,"CapPass","55% Nf: Cycle 199-200",199,88587,"E-28","Alloy 617",314626,"Plate"
-117.47,0.00411,"Qualified",,7932.34,"CapPass","55% Nf: Cycle 199-200",199,88588,"E-28","Alloy 617",314626,"Plate"
-117.48,0.00406,"Qualified",,7932.39,"CapPass","55% Nf: Cycle 199-200",199,88589,"E-28","Alloy 617",314626,"Plate"
-117.35,0.00401,"Qualified",,7932.44,"CapPass","55% Nf: Cycle 199-200",199,88590,"E-28","Alloy 617",314626,"Plate"
-117.31,0.00396,"Qualified",,7932.49,"CapPass","55% Nf: Cycle 199-200",199,88591,"E-28","Alloy 617",314626,"Plate"
-117.32,0.00390,"Qualified",,7932.54,"CapPass","55% Nf: Cycle 199-200",199,88592,"E-28","Alloy 617",314626,"Plate"
-117.34,0.00385,"Qualified",,7932.59,"CapPass","55% Nf: Cycle 199-200",199,88593,"E-28","Alloy 617",314626,"Plate"
-117.68,0.00380,"Qualified",,7932.64,"CapPass","55% Nf: Cycle 199-200",199,88594,"E-28","Alloy 617",314626,"Plate"
-117.72,0.00375,"Qualified",,7932.69,"CapPass","55% Nf: Cycle 199-200",199,88595,"E-28","Alloy 617",314626,"Plate"
-117.65,0.00370,"Qualified",,7932.74,"CapPass","55% Nf: Cycle 199-200",199,88596,"E-28","Alloy 617",314626,"Plate"
-117.55,0.00368,"Qualified",,7932.77,"CapPass","55% Nf: Cycle 199-200",199,88597,"E-28","Alloy 617",314626,"Plate"
-117.61,0.00365,"Qualified",,7932.79,"CapPass","55% Nf: Cycle 199-200",199,88598,"E-28","Alloy 617",314626,"Plate"
-117.57,0.00360,"Qualified",,7932.84,"CapPass","55% Nf: Cycle 199-200",199,88599,"E-28","Alloy 617",314626,"Plate"
-117.34,0.00355,"Qualified",,7932.89,"CapPass","55% Nf: Cycle 199-200",199,88600,"E-28","Alloy 617",314626,"Plate"
-117.51,0.00350,"Qualified",,7932.95,"CapPass","55% Nf: Cycle 199-200",199,88601,"E-28","Alloy 617",314626,"Plate"
-117.68,0.00345,"Qualified",,7933.00,"CapPass","55% Nf: Cycle 199-200",199,88602,"E-28","Alloy 617",314626,"Plate"
-117.85,0.00340,"Qualified",,7933.05,"CapPass","55% Nf: Cycle 199-200",199,88603,"E-28","Alloy 617",314626,"Plate"
-118.00,0.00335,"Qualified",,7933.10,"CapPass","55% Nf: Cycle 199-200",199,88604,"E-28","Alloy 617",314626,"Plate"
-118.35,0.00330,"Qualified",,7933.15,"CapPass","55% Nf: Cycle 199-200",199,88605,"E-28","Alloy 617",314626,"Plate"
-118.59,0.00325,"Qualified",,7933.20,"CapPass","55% Nf: Cycle 199-200",199,88606,"E-28","Alloy 617",314626,"Plate"
-118.80,0.00320,"Qualified",,7933.25,"CapPass","55% Nf: Cycle 199-200",199,88607,"E-28","Alloy 617",314626,"Plate"
-118.76,0.00318,"Qualified",,7933.27,"CapPass","55% Nf: Cycle 199-200",199,88608,"E-28","Alloy 617",314626,"Plate"
-119.00,0.00315,"Qualified",,7933.29,"CapPass","55% Nf: Cycle 199-200",199,88609,"E-28","Alloy 617",314626,"Plate"
-119.05,0.00310,"Qualified",,7933.34,"CapPass","55% Nf: Cycle 199-200",199,88610,"E-28","Alloy 617",314626,"Plate"
-119.04,0.00305,"Qualified",,7933.39,"CapPass","55% Nf: Cycle 199-200",199,88611,"E-28","Alloy 617",314626,"Plate"
-119.10,0.00300,"Qualified",,7933.45,"CapPass","55% Nf: Cycle 199-200",199,88612,"E-28","Alloy 617",314626,"Plate"
-119.06,0.00295,"Qualified",,7933.50,"CapPass","55% Nf: Cycle 199-200",199,88613,"E-28","Alloy 617",314626,"Plate"
-119.30,0.00289,"Qualified",,7933.55,"CapPass","55% Nf: Cycle 199-200",199,88614,"E-28","Alloy 617",314626,"Plate"
-119.38,0.00284,"Qualified",,7933.60,"CapPass","55% Nf: Cycle 199-200",199,88615,"E-28","Alloy 617",314626,"Plate"
-119.41,0.00279,"Qualified",,7933.65,"CapPass","55% Nf: Cycle 199-200",199,88616,"E-28","Alloy 617",314626,"Plate"
-119.57,0.00274,"Qualified",,7933.70,"CapPass","55% Nf: Cycle 199-200",199,88617,"E-28","Alloy 617",314626,"Plate"
-119.70,0.00269,"Qualified",,7933.75,"CapPass","55% Nf: Cycle 199-200",199,88618,"E-28","Alloy 617",314626,"Plate"
-119.82,0.00268,"Qualified",,7933.77,"CapPass","55% Nf: Cycle 199-200",199,88619,"E-28","Alloy 617",314626,"Plate"
-119.90,0.00264,"Qualified",,7933.80,"CapPass","55% Nf: Cycle 199-200",199,88620,"E-28","Alloy 617",314626,"Plate"
-120.22,0.00259,"Qualified",,7933.85,"CapPass","55% Nf: Cycle 199-200",199,88621,"E-28","Alloy 617",314626,"Plate"
-120.52,0.00254,"Qualified",,7933.90,"CapPass","55% Nf: Cycle 199-200",199,88622,"E-28","Alloy 617",314626,"Plate"
-120.52,0.00249,"Qualified",,7933.95,"CapPass","55% Nf: Cycle 199-200",199,88623,"E-28","Alloy 617",314626,"Plate"
-120.62,0.00244,"Qualified",,7934.00,"CapPass","55% Nf: Cycle 199-200",199,88624,"E-28","Alloy 617",314626,"Plate"
-120.59,0.00239,"Qualified",,7934.05,"CapPass","55% Nf: Cycle 199-200",199,88625,"E-28","Alloy 617",314626,"Plate"
-120.54,0.00234,"Qualified",,7934.10,"CapPass","55% Nf: Cycle 199-200",199,88626,"E-28","Alloy 617",314626,"Plate"
-120.67,0.00229,"Qualified",,7934.15,"CapPass","55% Nf: Cycle 199-200",199,88627,"E-28","Alloy 617",314626,"Plate"
-120.68,0.00224,"Qualified",,7934.20,"CapPass","55% Nf: Cycle 199-200",199,88628,"E-28","Alloy 617",314626,"Plate"
-120.66,0.00219,"Qualified",,7934.25,"CapPass","55% Nf: Cycle 199-200",199,88629,"E-28","Alloy 617",314626,"Plate"
-120.58,0.00217,"Qualified",,7934.27,"CapPass","55% Nf: Cycle 199-200",199,88630,"E-28","Alloy 617",314626,"Plate"
-120.62,0.00214,"Qualified",,7934.30,"CapPass","55% Nf: Cycle 199-200",199,88631,"E-28","Alloy 617",314626,"Plate"
-120.82,0.00209,"Qualified",,7934.35,"CapPass","55% Nf: Cycle 199-200",199,88632,"E-28","Alloy 617",314626,"Plate"
-121.22,0.00204,"Qualified",,7934.40,"CapPass","55% Nf: Cycle 199-200",199,88633,"E-28","Alloy 617",314626,"Plate"
-121.37,0.00199,"Qualified",,7934.46,"CapPass","55% Nf: Cycle 199-200",199,88634,"E-28","Alloy 617",314626,"Plate"
-121.61,0.00194,"Qualified",,7934.50,"CapPass","55% Nf: Cycle 199-200",199,88635,"E-28","Alloy 617",314626,"Plate"
-121.99,0.00189,"Qualified",,7934.55,"CapPass","55% Nf: Cycle 199-200",199,88636,"E-28","Alloy 617",314626,"Plate"
-122.06,0.00183,"Qualified",,7934.60,"CapPass","55% Nf: Cycle 199-200",199,88637,"E-28","Alloy 617",314626,"Plate"
-122.36,0.00178,"Qualified",,7934.65,"CapPass","55% Nf: Cycle 199-200",199,88638,"E-28","Alloy 617",314626,"Plate"
-122.54,0.00173,"Qualified",,7934.70,"CapPass","55% Nf: Cycle 199-200",199,88639,"E-28","Alloy 617",314626,"Plate"
-122.77,0.00168,"Qualified",,7934.75,"CapPass","55% Nf: Cycle 199-200",199,88640,"E-28","Alloy 617",314626,"Plate"
-122.76,0.00167,"Qualified",,7934.77,"CapPass","55% Nf: Cycle 199-200",199,88641,"E-28","Alloy 617",314626,"Plate"
-123.03,0.00163,"Qualified",,7934.80,"CapPass","55% Nf: Cycle 199-200",199,88642,"E-28","Alloy 617",314626,"Plate"
-123.17,0.00158,"Qualified",,7934.86,"CapPass","55% Nf: Cycle 199-200",199,88643,"E-28","Alloy 617",314626,"Plate"
-123.36,0.00153,"Qualified",,7934.91,"CapPass","55% Nf: Cycle 199-200",199,88644,"E-28","Alloy 617",314626,"Plate"
-123.49,0.00148,"Qualified",,7934.96,"CapPass","55% Nf: Cycle 199-200",199,88645,"E-28","Alloy 617",314626,"Plate"
-123.67,0.00143,"Qualified",,7935.00,"CapPass","55% Nf: Cycle 199-200",199,88646,"E-28","Alloy 617",314626,"Plate"
-123.88,0.00138,"Qualified",,7935.05,"CapPass","55% Nf: Cycle 199-200",199,88647,"E-28","Alloy 617",314626,"Plate"
-124.02,0.00133,"Qualified",,7935.10,"CapPass","55% Nf: Cycle 199-200",199,88648,"E-28","Alloy 617",314626,"Plate"
-124.09,0.00128,"Qualified",,7935.15,"CapPass","55% Nf: Cycle 199-200",199,88649,"E-28","Alloy 617",314626,"Plate"
-123.90,0.00123,"Qualified",,7935.20,"CapPass","55% Nf: Cycle 199-200",199,88650,"E-28","Alloy 617",314626,"Plate"
-123.97,0.00118,"Qualified",,7935.25,"CapPass","55% Nf: Cycle 199-200",199,88651,"E-28","Alloy 617",314626,"Plate"
-123.92,0.00117,"Qualified",,7935.27,"CapPass","55% Nf: Cycle 199-200",199,88652,"E-28","Alloy 617",314626,"Plate"
-123.85,0.00113,"Qualified",,7935.30,"CapPass","55% Nf: Cycle 199-200",199,88653,"E-28","Alloy 617",314626,"Plate"
-123.96,0.00108,"Qualified",,7935.35,"CapPass","55% Nf: Cycle 199-200",199,88654,"E-28","Alloy 617",314626,"Plate"
-123.93,0.00103,"Qualified",,7935.40,"CapPass","55% Nf: Cycle 199-200",199,88655,"E-28","Alloy 617",314626,"Plate"
-123.70,0.00098,"Qualified",,7935.45,"CapPass","55% Nf: Cycle 199-200",199,88656,"E-28","Alloy 617",314626,"Plate"
-123.65,0.00093,"Qualified",,7935.50,"CapPass","55% Nf: Cycle 199-200",199,88657,"E-28","Alloy 617",314626,"Plate"
-123.40,0.00088,"Qualified",,7935.55,"CapPass","55% Nf: Cycle 199-200",199,88658,"E-28","Alloy 617",314626,"Plate"
-123.50,0.00083,"Qualified",,7935.60,"CapPass","55% Nf: Cycle 199-200",199,88659,"E-28","Alloy 617",314626,"Plate"
-123.36,0.00077,"Qualified",,7935.65,"CapPass","55% Nf: Cycle 199-200",199,88660,"E-28","Alloy 617",314626,"Plate"
-123.07,0.00072,"Qualified",,7935.70,"CapPass","55% Nf: Cycle 199-200",199,88661,"E-28","Alloy 617",314626,"Plate"
-122.52,0.00067,"Qualified",,7935.75,"CapPass","55% Nf: Cycle 199-200",199,88662,"E-28","Alloy 617",314626,"Plate"
-122.58,0.00066,"Qualified",,7935.77,"CapPass","55% Nf: Cycle 199-200",199,88663,"E-28","Alloy 617",314626,"Plate"
-122.58,0.00062,"Qualified",,7935.80,"CapPass","55% Nf: Cycle 199-200",199,88664,"E-28","Alloy 617",314626,"Plate"
-122.45,0.00057,"Qualified",,7935.85,"CapPass","55% Nf: Cycle 199-200",199,88665,"E-28","Alloy 617",314626,"Plate"
-122.50,0.00052,"Qualified",,7935.91,"CapPass","55% Nf: Cycle 199-200",199,88666,"E-28","Alloy 617",314626,"Plate"
-122.50,0.00047,"Qualified",,7935.96,"CapPass","55% Nf: Cycle 199-200",199,88667,"E-28","Alloy 617",314626,"Plate"
-122.32,0.00042,"Qualified",,7936.01,"CapPass","55% Nf: Cycle 199-200",199,88668,"E-28","Alloy 617",314626,"Plate"
-122.62,0.00037,"Qualified",,7936.06,"CapPass","55% Nf: Cycle 199-200",199,88669,"E-28","Alloy 617",314626,"Plate"
-122.61,0.00032,"Qualified",,7936.11,"CapPass","55% Nf: Cycle 199-200",199,88670,"E-28","Alloy 617",314626,"Plate"
-122.90,0.00027,"Qualified",,7936.16,"CapPass","55% Nf: Cycle 199-200",199,88671,"E-28","Alloy 617",314626,"Plate"
-123.11,0.00022,"Qualified",,7936.21,"CapPass","55% Nf: Cycle 199-200",199,88672,"E-28","Alloy 617",314626,"Plate"
-123.20,0.00017,"Qualified",,7936.26,"CapPass","55% Nf: Cycle 199-200",199,88673,"E-28","Alloy 617",314626,"Plate"
-123.20,0.00016,"Qualified",,7936.27,"CapPass","55% Nf: Cycle 199-200",199,88674,"E-28","Alloy 617",314626,"Plate"
-123.43,0.00012,"Qualified",,7936.30,"CapPass","55% Nf: Cycle 199-200",199,88675,"E-28","Alloy 617",314626,"Plate"
-123.39,0.00007,"Qualified",,7936.35,"CapPass","55% Nf: Cycle 199-200",199,88676,"E-28","Alloy 617",314626,"Plate"
-123.37,0.00002,"Qualified",,7936.40,"CapPass","55% Nf: Cycle 199-200",199,88677,"E-28","Alloy 617",314626,"Plate"
-123.26,-0.00003,"Qualified",,7936.45,"CapPass","55% Nf: Cycle 199-200",199,88678,"E-28","Alloy 617",314626,"Plate"
-122.92,-0.00008,"Qualified",,7936.50,"CapPass","55% Nf: Cycle 199-200",199,88679,"E-28","Alloy 617",314626,"Plate"
-122.71,-0.00013,"Qualified",,7936.55,"CapPass","55% Nf: Cycle 199-200",199,88680,"E-28","Alloy 617",314626,"Plate"
-122.61,-0.00018,"Qualified",,7936.60,"CapPass","55% Nf: Cycle 199-200",199,88681,"E-28","Alloy 617",314626,"Plate"
-122.32,-0.00023,"Qualified",,7936.66,"CapPass","55% Nf: Cycle 199-200",199,88682,"E-28","Alloy 617",314626,"Plate"
-122.42,-0.00028,"Qualified",,7936.71,"CapPass","55% Nf: Cycle 199-200",199,88683,"E-28","Alloy 617",314626,"Plate"
-122.60,-0.00033,"Qualified",,7936.76,"CapPass","55% Nf: Cycle 199-200",199,88684,"E-28","Alloy 617",314626,"Plate"
-122.46,-0.00034,"Qualified",,7936.77,"CapPass","55% Nf: Cycle 199-200",199,88685,"E-28","Alloy 617",314626,"Plate"
-122.69,-0.00038,"Qualified",,7936.82,"CapPass","55% Nf: Cycle 199-200",199,88686,"E-28","Alloy 617",314626,"Plate"
-122.90,-0.00044,"Qualified",,7936.87,"CapPass","55% Nf: Cycle 199-200",199,88687,"E-28","Alloy 617",314626,"Plate"
-123.30,-0.00049,"Qualified",,7936.92,"CapPass","55% Nf: Cycle 199-200",199,88688,"E-28","Alloy 617",314626,"Plate"
-123.75,-0.00054,"Qualified",,7936.97,"CapPass","55% Nf: Cycle 199-200",199,88689,"E-28","Alloy 617",314626,"Plate"
-124.04,-0.00059,"Qualified",,7937.02,"CapPass","55% Nf: Cycle 199-200",199,88690,"E-28","Alloy 617",314626,"Plate"
-124.44,-0.00064,"Qualified",,7937.06,"CapPass","55% Nf: Cycle 199-200",199,88691,"E-28","Alloy 617",314626,"Plate"
-124.54,-0.00069,"Qualified",,7937.11,"CapPass","55% Nf: Cycle 199-200",199,88692,"E-28","Alloy 617",314626,"Plate"
-124.58,-0.00074,"Qualified",,7937.16,"CapPass","55% Nf: Cycle 199-200",199,88693,"E-28","Alloy 617",314626,"Plate"
-124.70,-0.00079,"Qualified",,7937.21,"CapPass","55% Nf: Cycle 199-200",199,88694,"E-28","Alloy 617",314626,"Plate"
-124.52,-0.00084,"Qualified",,7937.26,"CapPass","55% Nf: Cycle 199-200",199,88695,"E-28","Alloy 617",314626,"Plate"
-124.41,-0.00085,"Qualified",,7937.27,"CapPass","55% Nf: Cycle 199-200",199,88696,"E-28","Alloy 617",314626,"Plate"
-124.05,-0.00089,"Qualified",,7937.31,"CapPass","55% Nf: Cycle 199-200",199,88697,"E-28","Alloy 617",314626,"Plate"
-123.87,-0.00094,"Qualified",,7937.36,"CapPass","55% Nf: Cycle 199-200",199,88698,"E-28","Alloy 617",314626,"Plate"
-123.88,-0.00099,"Qualified",,7937.41,"CapPass","55% Nf: Cycle 199-200",199,88699,"E-28","Alloy 617",314626,"Plate"
-123.85,-0.00104,"Qualified",,7937.46,"CapPass","55% Nf: Cycle 199-200",199,88700,"E-28","Alloy 617",314626,"Plate"
-123.79,-0.00109,"Qualified",,7937.51,"CapPass","55% Nf: Cycle 199-200",199,88701,"E-28","Alloy 617",314626,"Plate"
-123.76,-0.00114,"Qualified",,7937.56,"CapPass","55% Nf: Cycle 199-200",199,88702,"E-28","Alloy 617",314626,"Plate"
-123.78,-0.00119,"Qualified",,7937.61,"CapPass","55% Nf: Cycle 199-200",199,88703,"E-28","Alloy 617",314626,"Plate"
-123.71,-0.00124,"Qualified",,7937.66,"CapPass","55% Nf: Cycle 199-200",199,88704,"E-28","Alloy 617",314626,"Plate"
-123.70,-0.00129,"Qualified",,7937.71,"CapPass","55% Nf: Cycle 199-200",199,88705,"E-28","Alloy 617",314626,"Plate"
-123.54,-0.00134,"Qualified",,7937.77,"CapPass","55% Nf: Cycle 199-200",199,88706,"E-28","Alloy 617",314626,"Plate"
-123.67,-0.00135,"Qualified",,7937.77,"CapPass","55% Nf: Cycle 199-200",199,88707,"E-28","Alloy 617",314626,"Plate"
-123.76,-0.00140,"Qualified",,7937.82,"CapPass","55% Nf: Cycle 199-200",199,88708,"E-28","Alloy 617",314626,"Plate"
-124.12,-0.00145,"Qualified",,7937.87,"CapPass","55% Nf: Cycle 199-200",199,88709,"E-28","Alloy 617",314626,"Plate"
-124.33,-0.00150,"Qualified",,7937.92,"CapPass","55% Nf: Cycle 199-200",199,88710,"E-28","Alloy 617",314626,"Plate"
-124.67,-0.00155,"Qualified",,7937.97,"CapPass","55% Nf: Cycle 199-200",199,88711,"E-28","Alloy 617",314626,"Plate"
-124.94,-0.00160,"Qualified",,7938.02,"CapPass","55% Nf: Cycle 199-200",199,88712,"E-28","Alloy 617",314626,"Plate"
-124.89,-0.00165,"Qualified",,7938.07,"CapPass","55% Nf: Cycle 199-200",199,88713,"E-28","Alloy 617",314626,"Plate"
-124.95,-0.00170,"Qualified",,7938.12,"CapPass","55% Nf: Cycle 199-200",199,88714,"E-28","Alloy 617",314626,"Plate"
-124.78,-0.00175,"Qualified",,7938.17,"CapPass","55% Nf: Cycle 199-200",199,88715,"E-28","Alloy 617",314626,"Plate"
-124.93,-0.00180,"Qualified",,7938.22,"CapPass","55% Nf: Cycle 199-200",199,88716,"E-28","Alloy 617",314626,"Plate"
-124.77,-0.00184,"Qualified",,7938.27,"CapPass","55% Nf: Cycle 199-200",199,88717,"E-28","Alloy 617",314626,"Plate"
-124.93,-0.00185,"Qualified",,7938.27,"CapPass","55% Nf: Cycle 199-200",199,88718,"E-28","Alloy 617",314626,"Plate"
-125.07,-0.00190,"Qualified",,7938.32,"CapPass","55% Nf: Cycle 199-200",199,88719,"E-28","Alloy 617",314626,"Plate"
-125.21,-0.00195,"Qualified",,7938.37,"CapPass","55% Nf: Cycle 199-200",199,88720,"E-28","Alloy 617",314626,"Plate"
-125.29,-0.00200,"Qualified",,7938.42,"CapPass","55% Nf: Cycle 199-200",199,88721,"E-28","Alloy 617",314626,"Plate"
-125.21,-0.00205,"Qualified",,7938.47,"CapPass","55% Nf: Cycle 199-200",199,88722,"E-28","Alloy 617",314626,"Plate"
-125.38,-0.00210,"Qualified",,7938.52,"CapPass","55% Nf: Cycle 199-200",199,88723,"E-28","Alloy 617",314626,"Plate"
-125.12,-0.00215,"Qualified",,7938.57,"CapPass","55% Nf: Cycle 199-200",199,88724,"E-28","Alloy 617",314626,"Plate"
-125.19,-0.00220,"Qualified",,7938.62,"CapPass","55% Nf: Cycle 199-200",199,88725,"E-28","Alloy 617",314626,"Plate"
-125.18,-0.00225,"Qualified",,7938.67,"CapPass","55% Nf: Cycle 199-200",199,88726,"E-28","Alloy 617",314626,"Plate"
-125.23,-0.00230,"Qualified",,7938.72,"CapPass","55% Nf: Cycle 199-200",199,88727,"E-28","Alloy 617",314626,"Plate"
-125.11,-0.00235,"Qualified",,7938.77,"CapPass","55% Nf: Cycle 199-200",199,88728,"E-28","Alloy 617",314626,"Plate"
-125.26,-0.00235,"Qualified",,7938.77,"CapPass","55% Nf: Cycle 199-200",199,88729,"E-28","Alloy 617",314626,"Plate"
-124.99,-0.00241,"Qualified",,7938.82,"CapPass","55% Nf: Cycle 199-200",199,88730,"E-28","Alloy 617",314626,"Plate"
-125.03,-0.00246,"Qualified",,7938.87,"CapPass","55% Nf: Cycle 199-200",199,88731,"E-28","Alloy 617",314626,"Plate"
-125.37,-0.00251,"Qualified",,7938.93,"CapPass","55% Nf: Cycle 199-200",199,88732,"E-28","Alloy 617",314626,"Plate"
-125.43,-0.00256,"Qualified",,7938.98,"CapPass","55% Nf: Cycle 199-200",199,88733,"E-28","Alloy 617",314626,"Plate"
-125.69,-0.00261,"Qualified",,7939.02,"CapPass","55% Nf: Cycle 199-200",199,88734,"E-28","Alloy 617",314626,"Plate"
-125.96,-0.00266,"Qualified",,7939.07,"CapPass","55% Nf: Cycle 199-200",199,88735,"E-28","Alloy 617",314626,"Plate"
-125.97,-0.00271,"Qualified",,7939.12,"CapPass","55% Nf: Cycle 199-200",199,88736,"E-28","Alloy 617",314626,"Plate"
-126.03,-0.00276,"Qualified",,7939.17,"CapPass","55% Nf: Cycle 199-200",199,88737,"E-28","Alloy 617",314626,"Plate"
-125.87,-0.00281,"Qualified",,7939.22,"CapPass","55% Nf: Cycle 199-200",199,88738,"E-28","Alloy 617",314626,"Plate"
-125.65,-0.00285,"Qualified",,7939.27,"CapPass","55% Nf: Cycle 199-200",199,88739,"E-28","Alloy 617",314626,"Plate"
-125.92,-0.00286,"Qualified",,7939.27,"CapPass","55% Nf: Cycle 199-200",199,88740,"E-28","Alloy 617",314626,"Plate"
-125.79,-0.00291,"Qualified",,7939.32,"CapPass","55% Nf: Cycle 199-200",199,88741,"E-28","Alloy 617",314626,"Plate"
-125.80,-0.00296,"Qualified",,7939.37,"CapPass","55% Nf: Cycle 199-200",199,88742,"E-28","Alloy 617",314626,"Plate"
-125.72,-0.00301,"Qualified",,7939.42,"CapPass","55% Nf: Cycle 199-200",199,88743,"E-28","Alloy 617",314626,"Plate"
-125.67,-0.00306,"Qualified",,7939.47,"CapPass","55% Nf: Cycle 199-200",199,88744,"E-28","Alloy 617",314626,"Plate"
-125.45,-0.00311,"Qualified",,7939.52,"CapPass","55% Nf: Cycle 199-200",199,88745,"E-28","Alloy 617",314626,"Plate"
-125.42,-0.00316,"Qualified",,7939.58,"CapPass","55% Nf: Cycle 199-200",199,88746,"E-28","Alloy 617",314626,"Plate"
-125.45,-0.00321,"Qualified",,7939.63,"CapPass","55% Nf: Cycle 199-200",199,88747,"E-28","Alloy 617",314626,"Plate"
-125.54,-0.00326,"Qualified",,7939.68,"CapPass","55% Nf: Cycle 199-200",199,88748,"E-28","Alloy 617",314626,"Plate"
-125.60,-0.00331,"Qualified",,7939.73,"CapPass","55% Nf: Cycle 199-200",199,88749,"E-28","Alloy 617",314626,"Plate"
-125.63,-0.00335,"Qualified",,7939.77,"CapPass","55% Nf: Cycle 199-200",199,88750,"E-28","Alloy 617",314626,"Plate"
-125.83,-0.00336,"Qualified",,7939.78,"CapPass","55% Nf: Cycle 199-200",199,88751,"E-28","Alloy 617",314626,"Plate"
-125.96,-0.00341,"Qualified",,7939.83,"CapPass","55% Nf: Cycle 199-200",199,88752,"E-28","Alloy 617",314626,"Plate"
-126.05,-0.00347,"Qualified",,7939.88,"CapPass","55% Nf: Cycle 199-200",199,88753,"E-28","Alloy 617",314626,"Plate"
-126.23,-0.00352,"Qualified",,7939.93,"CapPass","55% Nf: Cycle 199-200",199,88754,"E-28","Alloy 617",314626,"Plate"
-126.72,-0.00357,"Qualified",,7939.98,"CapPass","55% Nf: Cycle 199-200",199,88755,"E-28","Alloy 617",314626,"Plate"
-127.11,-0.00362,"Qualified",,7940.04,"CapPass","55% Nf: Cycle 199-200",199,88756,"E-28","Alloy 617",314626,"Plate"
-127.32,-0.00367,"Qualified",,7940.08,"CapPass","55% Nf: Cycle 199-200",199,88757,"E-28","Alloy 617",314626,"Plate"
-127.46,-0.00372,"Qualified",,7940.13,"CapPass","55% Nf: Cycle 199-200",199,88758,"E-28","Alloy 617",314626,"Plate"
-127.64,-0.00377,"Qualified",,7940.18,"CapPass","55% Nf: Cycle 199-200",199,88759,"E-28","Alloy 617",314626,"Plate"
-127.65,-0.00382,"Qualified",,7940.23,"CapPass","55% Nf: Cycle 199-200",199,88760,"E-28","Alloy 617",314626,"Plate"
-127.42,-0.00386,"Qualified",,7940.27,"CapPass","55% Nf: Cycle 199-200",199,88761,"E-28","Alloy 617",314626,"Plate"
-127.55,-0.00387,"Qualified",,7940.28,"CapPass","55% Nf: Cycle 199-200",199,88762,"E-28","Alloy 617",314626,"Plate"
-127.47,-0.00392,"Qualified",,7940.33,"CapPass","55% Nf: Cycle 199-200",199,88763,"E-28","Alloy 617",314626,"Plate"
-127.41,-0.00397,"Qualified",,7940.38,"CapPass","55% Nf: Cycle 199-200",199,88764,"E-28","Alloy 617",314626,"Plate"
-127.20,-0.00402,"Qualified",,7940.43,"CapPass","55% Nf: Cycle 199-200",199,88765,"E-28","Alloy 617",314626,"Plate"
-127.01,-0.00407,"Qualified",,7940.48,"CapPass","55% Nf: Cycle 199-200",199,88766,"E-28","Alloy 617",314626,"Plate"
-127.10,-0.00412,"Qualified",,7940.53,"CapPass","55% Nf: Cycle 199-200",199,88767,"E-28","Alloy 617",314626,"Plate"
-127.16,-0.00417,"Qualified",,7940.58,"CapPass","55% Nf: Cycle 199-200",199,88768,"E-28","Alloy 617",314626,"Plate"
-127.27,-0.00422,"Qualified",,7940.63,"CapPass","55% Nf: Cycle 199-200",199,88769,"E-28","Alloy 617",314626,"Plate"
-127.27,-0.00427,"Qualified",,7940.68,"CapPass","55% Nf: Cycle 199-200",199,88770,"E-28","Alloy 617",314626,"Plate"
-127.00,-0.00432,"Qualified",,7940.73,"CapPass","55% Nf: Cycle 199-200",199,88771,"E-28","Alloy 617",314626,"Plate"
-126.72,-0.00436,"Qualified",,7940.77,"CapPass","55% Nf: Cycle 199-200",199,88772,"E-28","Alloy 617",314626,"Plate"
-126.80,-0.00437,"Qualified",,7940.78,"CapPass","55% Nf: Cycle 199-200",199,88773,"E-28","Alloy 617",314626,"Plate"
-126.57,-0.00443,"Qualified",,7940.83,"CapPass","55% Nf: Cycle 199-200",199,88774,"E-28","Alloy 617",314626,"Plate"
-126.36,-0.00448,"Qualified",,7940.88,"CapPass","55% Nf: Cycle 199-200",199,88775,"E-28","Alloy 617",314626,"Plate"
-126.22,-0.00453,"Qualified",,7940.93,"CapPass","55% Nf: Cycle 199-200",199,88776,"E-28","Alloy 617",314626,"Plate"
-126.50,-0.00458,"Qualified",,7940.99,"CapPass","55% Nf: Cycle 199-200",199,88777,"E-28","Alloy 617",314626,"Plate"
-126.42,-0.00463,"Qualified",,7941.03,"CapPass","55% Nf: Cycle 199-200",199,88778,"E-28","Alloy 617",314626,"Plate"
-126.53,-0.00468,"Qualified",,7941.08,"CapPass","55% Nf: Cycle 199-200",199,88779,"E-28","Alloy 617",314626,"Plate"
-126.54,-0.00473,"Qualified",,7941.14,"CapPass","55% Nf: Cycle 199-200",199,88780,"E-28","Alloy 617",314626,"Plate"
-126.63,-0.00478,"Qualified",,7941.19,"CapPass","55% Nf: Cycle 199-200",199,88781,"E-28","Alloy 617",314626,"Plate"
-126.87,-0.00483,"Qualified",,7941.24,"CapPass","55% Nf: Cycle 199-200",199,88782,"E-28","Alloy 617",314626,"Plate"
-126.79,-0.00485,"Qualified",,7941.27,"CapPass","55% Nf: Cycle 199-200",199,88783,"E-28","Alloy 617",314626,"Plate"
-126.96,-0.00488,"Qualified",,7941.29,"CapPass","55% Nf: Cycle 199-200",199,88784,"E-28","Alloy 617",314626,"Plate"
-127.13,-0.00493,"Qualified",,7941.34,"CapPass","55% Nf: Cycle 199-200",199,88785,"E-28","Alloy 617",314626,"Plate"
-127.46,-0.00498,"Qualified",,7941.39,"CapPass","55% Nf: Cycle 199-200",199,88786,"E-28","Alloy 617",314626,"Plate"
-127.58,-0.00503,"Qualified",,7941.44,"CapPass","55% Nf: Cycle 199-200",199,88787,"E-28","Alloy 617",314626,"Plate"
-127.48,-0.00508,"Qualified",,7941.48,"CapPass","55% Nf: Cycle 199-200",199,88788,"E-28","Alloy 617",314626,"Plate"
-127.20,-0.00513,"Qualified",,7941.53,"CapPass","55% Nf: Cycle 199-200",199,88789,"E-28","Alloy 617",314626,"Plate"
-126.97,-0.00518,"Qualified",,7941.58,"CapPass","55% Nf: Cycle 199-200",199,88790,"E-28","Alloy 617",314626,"Plate"
-126.78,-0.00523,"Qualified",,7941.63,"CapPass","55% Nf: Cycle 199-200",199,88791,"E-28","Alloy 617",314626,"Plate"
-126.72,-0.00528,"Qualified",,7941.68,"CapPass","55% Nf: Cycle 199-200",199,88792,"E-28","Alloy 617",314626,"Plate"
-126.21,-0.00533,"Qualified",,7941.73,"CapPass","55% Nf: Cycle 199-200",199,88793,"E-28","Alloy 617",314626,"Plate"
-125.97,-0.00537,"Qualified",,7941.77,"CapPass","55% Nf: Cycle 199-200",199,88794,"E-28","Alloy 617",314626,"Plate"
-126.04,-0.00539,"Qualified",,7941.79,"CapPass","55% Nf: Cycle 199-200",199,88795,"E-28","Alloy 617",314626,"Plate"
-125.78,-0.00544,"Qualified",,7941.84,"CapPass","55% Nf: Cycle 199-200",199,88796,"E-28","Alloy 617",314626,"Plate"
-125.74,-0.00549,"Qualified",,7941.89,"CapPass","55% Nf: Cycle 199-200",199,88797,"E-28","Alloy 617",314626,"Plate"
-125.62,-0.00554,"Qualified",,7941.94,"CapPass","55% Nf: Cycle 199-200",199,88798,"E-28","Alloy 617",314626,"Plate"
-125.55,-0.00559,"Qualified",,7941.99,"CapPass","55% Nf: Cycle 199-200",199,88799,"E-28","Alloy 617",314626,"Plate"
-125.55,-0.00564,"Qualified",,7942.05,"CapPass","55% Nf: Cycle 199-200",199,88800,"E-28","Alloy 617",314626,"Plate"
-125.69,-0.00569,"Qualified",,7942.10,"CapPass","55% Nf: Cycle 199-200",199,88801,"E-28","Alloy 617",314626,"Plate"
-125.96,-0.00574,"Qualified",,7942.15,"CapPass","55% Nf: Cycle 199-200",199,88802,"E-28","Alloy 617",314626,"Plate"
-126.34,-0.00579,"Qualified",,7942.20,"CapPass","55% Nf: Cycle 199-200",199,88803,"E-28","Alloy 617",314626,"Plate"
-126.56,-0.00584,"Qualified",,7942.25,"CapPass","55% Nf: Cycle 199-200",199,88804,"E-28","Alloy 617",314626,"Plate"
-126.61,-0.00586,"Qualified",,7942.27,"CapPass","55% Nf: Cycle 199-200",199,88805,"E-28","Alloy 617",314626,"Plate"
-126.87,-0.00589,"Qualified",,7942.30,"CapPass","55% Nf: Cycle 199-200",199,88806,"E-28","Alloy 617",314626,"Plate"
-126.95,-0.00594,"Qualified",,7942.34,"CapPass","55% Nf: Cycle 199-200",199,88807,"E-28","Alloy 617",314626,"Plate"
-127.06,-0.00599,"Qualified",,7942.39,"CapPass","55% Nf: Cycle 199-200",199,88808,"E-28","Alloy 617",314626,"Plate"
-127.17,-0.00604,"Qualified",,7942.45,"CapPass","55% Nf: Cycle 199-200",199,88809,"E-28","Alloy 617",314626,"Plate"
-127.16,-0.00609,"Qualified",,7942.50,"CapPass","55% Nf: Cycle 199-200",199,88810,"E-28","Alloy 617",314626,"Plate"
-127.17,-0.00614,"Qualified",,7942.55,"CapPass","55% Nf: Cycle 199-200",199,88811,"E-28","Alloy 617",314626,"Plate"
-127.36,-0.00619,"Qualified",,7942.60,"CapPass","55% Nf: Cycle 199-200",199,88812,"E-28","Alloy 617",314626,"Plate"
-127.40,-0.00624,"Qualified",,7942.65,"CapPass","55% Nf: Cycle 199-200",199,88813,"E-28","Alloy 617",314626,"Plate"
-127.38,-0.00629,"Qualified",,7942.70,"CapPass","55% Nf: Cycle 199-200",199,88814,"E-28","Alloy 617",314626,"Plate"
-127.44,-0.00634,"Qualified",,7942.75,"CapPass","55% Nf: Cycle 199-200",199,88815,"E-28","Alloy 617",314626,"Plate"
-127.32,-0.00636,"Qualified",,7942.77,"CapPass","55% Nf: Cycle 199-200",199,88816,"E-28","Alloy 617",314626,"Plate"
-127.46,-0.00639,"Qualified",,7942.80,"CapPass","55% Nf: Cycle 199-200",199,88817,"E-28","Alloy 617",314626,"Plate"
-127.43,-0.00644,"Qualified",,7942.85,"CapPass","55% Nf: Cycle 199-200",199,88818,"E-28","Alloy 617",314626,"Plate"
-127.37,-0.00650,"Qualified",,7942.90,"CapPass","55% Nf: Cycle 199-200",199,88819,"E-28","Alloy 617",314626,"Plate"
-127.41,-0.00655,"Qualified",,7942.95,"CapPass","55% Nf: Cycle 199-200",199,88820,"E-28","Alloy 617",314626,"Plate"
-127.23,-0.00660,"Qualified",,7943.01,"CapPass","55% Nf: Cycle 199-200",199,88821,"E-28","Alloy 617",314626,"Plate"
-127.70,-0.00665,"Qualified",,7943.06,"CapPass","55% Nf: Cycle 199-200",199,88822,"E-28","Alloy 617",314626,"Plate"
