Repository: js-molina/fatigue-A617

File: data/950C/Strain rate 0.001/2.0% strain/HTM_A19_Cycles_J1.csv (part 16 of 20)
"Stress Mpa","Strain","Qual State","Qual Exceptions","Elapsed Time Sec","Data State","Cycle Label","Cycle","Count","Sample","Alloy","Heat","Material_Form"
-110.11,0.00476,"Qualified",,7931.99,"CapPass","54% Nf: Cycle 199-200",199,87822,"J-1","Alloy 617",314626,"Plate"
-110.21,0.00471,"Qualified",,7932.04,"CapPass","54% Nf: Cycle 199-200",199,87823,"J-1","Alloy 617",314626,"Plate"
-110.25,0.00466,"Qualified",,7932.09,"CapPass","54% Nf: Cycle 199-200",199,87824,"J-1","Alloy 617",314626,"Plate"
-110.17,0.00460,"Qualified",,7932.14,"CapPass","54% Nf: Cycle 199-200",199,87825,"J-1","Alloy 617",314626,"Plate"
-110.22,0.00455,"Qualified",,7932.19,"CapPass","54% Nf: Cycle 199-200",199,87826,"J-1","Alloy 617",314626,"Plate"
-110.14,0.00450,"Qualified",,7932.24,"CapPass","54% Nf: Cycle 199-200",199,87827,"J-1","Alloy 617",314626,"Plate"
-110.07,0.00445,"Qualified",,7932.29,"CapPass","54% Nf: Cycle 199-200",199,87828,"J-1","Alloy 617",314626,"Plate"
-109.94,0.00444,"Qualified",,7932.31,"CapPass","54% Nf: Cycle 199-200",199,87829,"J-1","Alloy 617",314626,"Plate"
-110.01,0.00440,"Qualified",,7932.34,"CapPass","54% Nf: Cycle 199-200",199,87830,"J-1","Alloy 617",314626,"Plate"
-109.93,0.00435,"Qualified",,7932.40,"CapPass","54% Nf: Cycle 199-200",199,87831,"J-1","Alloy 617",314626,"Plate"
-110.13,0.00430,"Qualified",,7932.45,"CapPass","54% Nf: Cycle 199-200",199,87832,"J-1","Alloy 617",314626,"Plate"
-110.20,0.00425,"Qualified",,7932.50,"CapPass","54% Nf: Cycle 199-200",199,87833,"J-1","Alloy 617",314626,"Plate"
-110.39,0.00420,"Qualified",,7932.55,"CapPass","54% Nf: Cycle 199-200",199,87834,"J-1","Alloy 617",314626,"Plate"
-110.54,0.00415,"Qualified",,7932.60,"CapPass","54% Nf: Cycle 199-200",199,87835,"J-1","Alloy 617",314626,"Plate"
-110.65,0.00410,"Qualified",,7932.65,"CapPass","54% Nf: Cycle 199-200",199,87836,"J-1","Alloy 617",314626,"Plate"
-110.78,0.00405,"Qualified",,7932.70,"CapPass","54% Nf: Cycle 199-200",199,87837,"J-1","Alloy 617",314626,"Plate"
-110.88,0.00400,"Qualified",,7932.75,"CapPass","54% Nf: Cycle 199-200",199,87838,"J-1","Alloy 617",314626,"Plate"
-111.03,0.00395,"Qualified",,7932.80,"CapPass","54% Nf: Cycle 199-200",199,87839,"J-1","Alloy 617",314626,"Plate"
-111.00,0.00394,"Qualified",,7932.81,"CapPass","54% Nf: Cycle 199-200",199,87840,"J-1","Alloy 617",314626,"Plate"
-111.17,0.00390,"Qualified",,7932.85,"CapPass","54% Nf: Cycle 199-200",199,87841,"J-1","Alloy 617",314626,"Plate"
-111.38,0.00385,"Qualified",,7932.90,"CapPass","54% Nf: Cycle 199-200",199,87842,"J-1","Alloy 617",314626,"Plate"
-111.40,0.00380,"Qualified",,7932.96,"CapPass","54% Nf: Cycle 199-200",199,87843,"J-1","Alloy 617",314626,"Plate"
-111.44,0.00374,"Qualified",,7933.01,"CapPass","54% Nf: Cycle 199-200",199,87844,"J-1","Alloy 617",314626,"Plate"
-111.47,0.00369,"Qualified",,7933.06,"CapPass","54% Nf: Cycle 199-200",199,87845,"J-1","Alloy 617",314626,"Plate"
-111.58,0.00364,"Qualified",,7933.11,"CapPass","54% Nf: Cycle 199-200",199,87846,"J-1","Alloy 617",314626,"Plate"
-111.79,0.00359,"Qualified",,7933.16,"CapPass","54% Nf: Cycle 199-200",199,87847,"J-1","Alloy 617",314626,"Plate"
-111.92,0.00354,"Qualified",,7933.21,"CapPass","54% Nf: Cycle 199-200",199,87848,"J-1","Alloy 617",314626,"Plate"
-112.02,0.00349,"Qualified",,7933.26,"CapPass","54% Nf: Cycle 199-200",199,87849,"J-1","Alloy 617",314626,"Plate"
-112.15,0.00344,"Qualified",,7933.31,"CapPass","54% Nf: Cycle 199-200",199,87850,"J-1","Alloy 617",314626,"Plate"
-112.10,0.00344,"Qualified",,7933.31,"CapPass","54% Nf: Cycle 199-200",199,87851,"J-1","Alloy 617",314626,"Plate"
-112.07,0.00339,"Qualified",,7933.36,"CapPass","54% Nf: Cycle 199-200",199,87852,"J-1","Alloy 617",314626,"Plate"
-112.14,0.00334,"Qualified",,7933.41,"CapPass","54% Nf: Cycle 199-200",199,87853,"J-1","Alloy 617",314626,"Plate"
-112.16,0.00329,"Qualified",,7933.46,"CapPass","54% Nf: Cycle 199-200",199,87854,"J-1","Alloy 617",314626,"Plate"
-112.21,0.00324,"Qualified",,7933.51,"CapPass","54% Nf: Cycle 199-200",199,87855,"J-1","Alloy 617",314626,"Plate"
-112.33,0.00319,"Qualified",,7933.56,"CapPass","54% Nf: Cycle 199-200",199,87856,"J-1","Alloy 617",314626,"Plate"
-112.35,0.00313,"Qualified",,7933.61,"CapPass","54% Nf: Cycle 199-200",199,87857,"J-1","Alloy 617",314626,"Plate"
-112.44,0.00308,"Qualified",,7933.66,"CapPass","54% Nf: Cycle 199-200",199,87858,"J-1","Alloy 617",314626,"Plate"
-112.70,0.00303,"Qualified",,7933.71,"CapPass","54% Nf: Cycle 199-200",199,87859,"J-1","Alloy 617",314626,"Plate"
-112.71,0.00298,"Qualified",,7933.76,"CapPass","54% Nf: Cycle 199-200",199,87860,"J-1","Alloy 617",314626,"Plate"
-112.65,0.00294,"Qualified",,7933.81,"CapPass","54% Nf: Cycle 199-200",199,87861,"J-1","Alloy 617",314626,"Plate"
-112.71,0.00293,"Qualified",,7933.81,"CapPass","54% Nf: Cycle 199-200",199,87862,"J-1","Alloy 617",314626,"Plate"
-112.70,0.00288,"Qualified",,7933.86,"CapPass","54% Nf: Cycle 199-200",199,87863,"J-1","Alloy 617",314626,"Plate"
-112.85,0.00283,"Qualified",,7933.91,"CapPass","54% Nf: Cycle 199-200",199,87864,"J-1","Alloy 617",314626,"Plate"
-112.98,0.00278,"Qualified",,7933.96,"CapPass","54% Nf: Cycle 199-200",199,87865,"J-1","Alloy 617",314626,"Plate"
-113.02,0.00273,"Qualified",,7934.01,"CapPass","54% Nf: Cycle 199-200",199,87866,"J-1","Alloy 617",314626,"Plate"
-113.12,0.00268,"Qualified",,7934.06,"CapPass","54% Nf: Cycle 199-200",199,87867,"J-1","Alloy 617",314626,"Plate"
-113.40,0.00263,"Qualified",,7934.12,"CapPass","54% Nf: Cycle 199-200",199,87868,"J-1","Alloy 617",314626,"Plate"
-113.50,0.00258,"Qualified",,7934.17,"CapPass","54% Nf: Cycle 199-200",199,87869,"J-1","Alloy 617",314626,"Plate"
-113.73,0.00253,"Qualified",,7934.21,"CapPass","54% Nf: Cycle 199-200",199,87870,"J-1","Alloy 617",314626,"Plate"
-113.88,0.00248,"Qualified",,7934.26,"CapPass","54% Nf: Cycle 199-200",199,87871,"J-1","Alloy 617",314626,"Plate"
-113.89,0.00243,"Qualified",,7934.31,"CapPass","54% Nf: Cycle 199-200",199,87872,"J-1","Alloy 617",314626,"Plate"
-114.02,0.00243,"Qualified",,7934.31,"CapPass","54% Nf: Cycle 199-200",199,87873,"J-1","Alloy 617",314626,"Plate"
-113.91,0.00238,"Qualified",,7934.36,"CapPass","54% Nf: Cycle 199-200",199,87874,"J-1","Alloy 617",314626,"Plate"
-113.98,0.00233,"Qualified",,7934.41,"CapPass","54% Nf: Cycle 199-200",199,87875,"J-1","Alloy 617",314626,"Plate"
-113.93,0.00228,"Qualified",,7934.46,"CapPass","54% Nf: Cycle 199-200",199,87876,"J-1","Alloy 617",314626,"Plate"
-114.06,0.00223,"Qualified",,7934.51,"CapPass","54% Nf: Cycle 199-200",199,87877,"J-1","Alloy 617",314626,"Plate"
-114.01,0.00218,"Qualified",,7934.57,"CapPass","54% Nf: Cycle 199-200",199,87878,"J-1","Alloy 617",314626,"Plate"
-114.15,0.00213,"Qualified",,7934.62,"CapPass","54% Nf: Cycle 199-200",199,87879,"J-1","Alloy 617",314626,"Plate"
-114.31,0.00208,"Qualified",,7934.67,"CapPass","54% Nf: Cycle 199-200",199,87880,"J-1","Alloy 617",314626,"Plate"
-114.46,0.00203,"Qualified",,7934.71,"CapPass","54% Nf: Cycle 199-200",199,87881,"J-1","Alloy 617",314626,"Plate"
-114.58,0.00198,"Qualified",,7934.76,"CapPass","54% Nf: Cycle 199-200",199,87882,"J-1","Alloy 617",314626,"Plate"
-114.55,0.00194,"Qualified",,7934.81,"CapPass","54% Nf: Cycle 199-200",199,87883,"J-1","Alloy 617",314626,"Plate"
-114.58,0.00192,"Qualified",,7934.82,"CapPass","54% Nf: Cycle 199-200",199,87884,"J-1","Alloy 617",314626,"Plate"
-114.63,0.00187,"Qualified",,7934.86,"CapPass","54% Nf: Cycle 199-200",199,87885,"J-1","Alloy 617",314626,"Plate"
-114.79,0.00182,"Qualified",,7934.92,"CapPass","54% Nf: Cycle 199-200",199,87886,"J-1","Alloy 617",314626,"Plate"
-114.88,0.00177,"Qualified",,7934.96,"CapPass","54% Nf: Cycle 199-200",199,87887,"J-1","Alloy 617",314626,"Plate"
-114.91,0.00172,"Qualified",,7935.02,"CapPass","54% Nf: Cycle 199-200",199,87888,"J-1","Alloy 617",314626,"Plate"
-115.08,0.00167,"Qualified",,7935.07,"CapPass","54% Nf: Cycle 199-200",199,87889,"J-1","Alloy 617",314626,"Plate"
-115.16,0.00162,"Qualified",,7935.12,"CapPass","54% Nf: Cycle 199-200",199,87890,"J-1","Alloy 617",314626,"Plate"
-115.21,0.00157,"Qualified",,7935.17,"CapPass","54% Nf: Cycle 199-200",199,87891,"J-1","Alloy 617",314626,"Plate"
-115.23,0.00152,"Qualified",,7935.22,"CapPass","54% Nf: Cycle 199-200",199,87892,"J-1","Alloy 617",314626,"Plate"
-115.44,0.00147,"Qualified",,7935.27,"CapPass","54% Nf: Cycle 199-200",199,87893,"J-1","Alloy 617",314626,"Plate"
-115.61,0.00144,"Qualified",,7935.31,"CapPass","54% Nf: Cycle 199-200",199,87894,"J-1","Alloy 617",314626,"Plate"
-115.68,0.00142,"Qualified",,7935.32,"CapPass","54% Nf: Cycle 199-200",199,87895,"J-1","Alloy 617",314626,"Plate"
-115.93,0.00137,"Qualified",,7935.37,"CapPass","54% Nf: Cycle 199-200",199,87896,"J-1","Alloy 617",314626,"Plate"
-116.09,0.00132,"Qualified",,7935.42,"CapPass","54% Nf: Cycle 199-200",199,87897,"J-1","Alloy 617",314626,"Plate"
-116.24,0.00127,"Qualified",,7935.47,"CapPass","54% Nf: Cycle 199-200",199,87898,"J-1","Alloy 617",314626,"Plate"
-116.22,0.00122,"Qualified",,7935.51,"CapPass","54% Nf: Cycle 199-200",199,87899,"J-1","Alloy 617",314626,"Plate"
-116.20,0.00117,"Qualified",,7935.57,"CapPass","54% Nf: Cycle 199-200",199,87900,"J-1","Alloy 617",314626,"Plate"
-116.24,0.00112,"Qualified",,7935.61,"CapPass","54% Nf: Cycle 199-200",199,87901,"J-1","Alloy 617",314626,"Plate"
-116.12,0.00107,"Qualified",,7935.67,"CapPass","54% Nf: Cycle 199-200",199,87902,"J-1","Alloy 617",314626,"Plate"
-116.15,0.00102,"Qualified",,7935.72,"CapPass","54% Nf: Cycle 199-200",199,87903,"J-1","Alloy 617",314626,"Plate"
-116.01,0.00097,"Qualified",,7935.77,"CapPass","54% Nf: Cycle 199-200",199,87904,"J-1","Alloy 617",314626,"Plate"
-115.98,0.00093,"Qualified",,7935.81,"CapPass","54% Nf: Cycle 199-200",199,87905,"J-1","Alloy 617",314626,"Plate"
-115.91,0.00092,"Qualified",,7935.82,"CapPass","54% Nf: Cycle 199-200",199,87906,"J-1","Alloy 617",314626,"Plate"
-115.91,0.00087,"Qualified",,7935.87,"CapPass","54% Nf: Cycle 199-200",199,87907,"J-1","Alloy 617",314626,"Plate"
-115.92,0.00082,"Qualified",,7935.92,"CapPass","54% Nf: Cycle 199-200",199,87908,"J-1","Alloy 617",314626,"Plate"
-115.88,0.00077,"Qualified",,7935.97,"CapPass","54% Nf: Cycle 199-200",199,87909,"J-1","Alloy 617",314626,"Plate"
-115.77,0.00072,"Qualified",,7936.02,"CapPass","54% Nf: Cycle 199-200",199,87910,"J-1","Alloy 617",314626,"Plate"
-115.58,0.00067,"Qualified",,7936.07,"CapPass","54% Nf: Cycle 199-200",199,87911,"J-1","Alloy 617",314626,"Plate"
-115.44,0.00062,"Qualified",,7936.12,"CapPass","54% Nf: Cycle 199-200",199,87912,"J-1","Alloy 617",314626,"Plate"
-115.36,0.00056,"Qualified",,7936.17,"CapPass","54% Nf: Cycle 199-200",199,87913,"J-1","Alloy 617",314626,"Plate"
-115.23,0.00051,"Qualified",,7936.22,"CapPass","54% Nf: Cycle 199-200",199,87914,"J-1","Alloy 617",314626,"Plate"
-115.17,0.00046,"Qualified",,7936.27,"CapPass","54% Nf: Cycle 199-200",199,87915,"J-1","Alloy 617",314626,"Plate"
-115.33,0.00043,"Qualified",,7936.31,"CapPass","54% Nf: Cycle 199-200",199,87916,"J-1","Alloy 617",314626,"Plate"
-115.35,0.00041,"Qualified",,7936.32,"CapPass","54% Nf: Cycle 199-200",199,87917,"J-1","Alloy 617",314626,"Plate"
-115.53,0.00036,"Qualified",,7936.37,"CapPass","54% Nf: Cycle 199-200",199,87918,"J-1","Alloy 617",314626,"Plate"
-115.84,0.00031,"Qualified",,7936.43,"CapPass","54% Nf: Cycle 199-200",199,87919,"J-1","Alloy 617",314626,"Plate"
-115.83,0.00026,"Qualified",,7936.48,"CapPass","54% Nf: Cycle 199-200",199,87920,"J-1","Alloy 617",314626,"Plate"
-116.05,0.00021,"Qualified",,7936.53,"CapPass","54% Nf: Cycle 199-200",199,87921,"J-1","Alloy 617",314626,"Plate"
-116.29,0.00016,"Qualified",,7936.58,"CapPass","54% Nf: Cycle 199-200",199,87922,"J-1","Alloy 617",314626,"Plate"
-116.45,0.00011,"Qualified",,7936.63,"CapPass","54% Nf: Cycle 199-200",199,87923,"J-1","Alloy 617",314626,"Plate"
-116.43,0.00006,"Qualified",,7936.68,"CapPass","54% Nf: Cycle 199-200",199,87924,"J-1","Alloy 617",314626,"Plate"
-116.47,0.00001,"Qualified",,7936.73,"CapPass","54% Nf: Cycle 199-200",199,87925,"J-1","Alloy 617",314626,"Plate"
-116.45,-0.00004,"Qualified",,7936.78,"CapPass","54% Nf: Cycle 199-200",199,87926,"J-1","Alloy 617",314626,"Plate"
-116.42,-0.00007,"Qualified",,7936.81,"CapPass","54% Nf: Cycle 199-200",199,87927,"J-1","Alloy 617",314626,"Plate"
-116.44,-0.00009,"Qualified",,7936.83,"CapPass","54% Nf: Cycle 199-200",199,87928,"J-1","Alloy 617",314626,"Plate"
-116.48,-0.00015,"Qualified",,7936.88,"CapPass","54% Nf: Cycle 199-200",199,87929,"J-1","Alloy 617",314626,"Plate"
-116.35,-0.00020,"Qualified",,7936.93,"CapPass","54% Nf: Cycle 199-200",199,87930,"J-1","Alloy 617",314626,"Plate"
-116.31,-0.00025,"Qualified",,7936.98,"CapPass","54% Nf: Cycle 199-200",199,87931,"J-1","Alloy 617",314626,"Plate"
-116.39,-0.00030,"Qualified",,7937.03,"CapPass","54% Nf: Cycle 199-200",199,87932,"J-1","Alloy 617",314626,"Plate"
-116.49,-0.00035,"Qualified",,7937.08,"CapPass","54% Nf: Cycle 199-200",199,87933,"J-1","Alloy 617",314626,"Plate"
-116.47,-0.00040,"Qualified",,7937.13,"CapPass","54% Nf: Cycle 199-200",199,87934,"J-1","Alloy 617",314626,"Plate"
-116.48,-0.00045,"Qualified",,7937.18,"CapPass","54% Nf: Cycle 199-200",199,87935,"J-1","Alloy 617",314626,"Plate"
-116.60,-0.00050,"Qualified",,7937.23,"CapPass","54% Nf: Cycle 199-200",199,87936,"J-1","Alloy 617",314626,"Plate"
-116.69,-0.00055,"Qualified",,7937.29,"CapPass","54% Nf: Cycle 199-200",199,87937,"J-1","Alloy 617",314626,"Plate"
-116.61,-0.00057,"Qualified",,7937.31,"CapPass","54% Nf: Cycle 199-200",199,87938,"J-1","Alloy 617",314626,"Plate"
-116.67,-0.00060,"Qualified",,7937.33,"CapPass","54% Nf: Cycle 199-200",199,87939,"J-1","Alloy 617",314626,"Plate"
-116.86,-0.00065,"Qualified",,7937.38,"CapPass","54% Nf: Cycle 199-200",199,87940,"J-1","Alloy 617",314626,"Plate"
-116.99,-0.00070,"Qualified",,7937.44,"CapPass","54% Nf: Cycle 199-200",199,87941,"J-1","Alloy 617",314626,"Plate"
-116.98,-0.00075,"Qualified",,7937.48,"CapPass","54% Nf: Cycle 199-200",199,87942,"J-1","Alloy 617",314626,"Plate"
-117.06,-0.00080,"Qualified",,7937.53,"CapPass","54% Nf: Cycle 199-200",199,87943,"J-1","Alloy 617",314626,"Plate"
-117.02,-0.00085,"Qualified",,7937.58,"CapPass","54% Nf: Cycle 199-200",199,87944,"J-1","Alloy 617",314626,"Plate"
-117.00,-0.00090,"Qualified",,7937.63,"CapPass","54% Nf: Cycle 199-200",199,87945,"J-1","Alloy 617",314626,"Plate"
-116.98,-0.00095,"Qualified",,7937.69,"CapPass","54% Nf: Cycle 199-200",199,87946,"J-1","Alloy 617",314626,"Plate"
-117.02,-0.00100,"Qualified",,7937.73,"CapPass","54% Nf: Cycle 199-200",199,87947,"J-1","Alloy 617",314626,"Plate"
-117.12,-0.00105,"Qualified",,7937.79,"CapPass","54% Nf: Cycle 199-200",199,87948,"J-1","Alloy 617",314626,"Plate"
-117.26,-0.00107,"Qualified",,7937.81,"CapPass","54% Nf: Cycle 199-200",199,87949,"J-1","Alloy 617",314626,"Plate"
-117.29,-0.00111,"Qualified",,7937.84,"CapPass","54% Nf: Cycle 199-200",199,87950,"J-1","Alloy 617",314626,"Plate"
-117.41,-0.00116,"Qualified",,7937.88,"CapPass","54% Nf: Cycle 199-200",199,87951,"J-1","Alloy 617",314626,"Plate"
-117.32,-0.00121,"Qualified",,7937.93,"CapPass","54% Nf: Cycle 199-200",199,87952,"J-1","Alloy 617",314626,"Plate"
-117.42,-0.00126,"Qualified",,7937.98,"CapPass","54% Nf: Cycle 199-200",199,87953,"J-1","Alloy 617",314626,"Plate"
-117.26,-0.00131,"Qualified",,7938.03,"CapPass","54% Nf: Cycle 199-200",199,87954,"J-1","Alloy 617",314626,"Plate"
-117.08,-0.00136,"Qualified",,7938.09,"CapPass","54% Nf: Cycle 199-200",199,87955,"J-1","Alloy 617",314626,"Plate"
-116.90,-0.00141,"Qualified",,7938.14,"CapPass","54% Nf: Cycle 199-200",199,87956,"J-1","Alloy 617",314626,"Plate"
-116.85,-0.00146,"Qualified",,7938.19,"CapPass","54% Nf: Cycle 199-200",199,87957,"J-1","Alloy 617",314626,"Plate"
-116.87,-0.00151,"Qualified",,7938.24,"CapPass","54% Nf: Cycle 199-200",199,87958,"J-1","Alloy 617",314626,"Plate"
-117.00,-0.00156,"Qualified",,7938.29,"CapPass","54% Nf: Cycle 199-200",199,87959,"J-1","Alloy 617",314626,"Plate"
-117.13,-0.00157,"Qualified",,7938.31,"CapPass","54% Nf: Cycle 199-200",199,87960,"J-1","Alloy 617",314626,"Plate"
-117.32,-0.00161,"Qualified",,7938.34,"CapPass","54% Nf: Cycle 199-200",199,87961,"J-1","Alloy 617",314626,"Plate"
-117.52,-0.00166,"Qualified",,7938.39,"CapPass","54% Nf: Cycle 199-200",199,87962,"J-1","Alloy 617",314626,"Plate"
-117.61,-0.00171,"Qualified",,7938.44,"CapPass","54% Nf: Cycle 199-200",199,87963,"J-1","Alloy 617",314626,"Plate"
-117.74,-0.00176,"Qualified",,7938.49,"CapPass","54% Nf: Cycle 199-200",199,87964,"J-1","Alloy 617",314626,"Plate"
-117.73,-0.00182,"Qualified",,7938.54,"CapPass","54% Nf: Cycle 199-200",199,87965,"J-1","Alloy 617",314626,"Plate"
-117.72,-0.00187,"Qualified",,7938.59,"CapPass","54% Nf: Cycle 199-200",199,87966,"J-1","Alloy 617",314626,"Plate"
-117.74,-0.00192,"Qualified",,7938.65,"CapPass","54% Nf: Cycle 199-200",199,87967,"J-1","Alloy 617",314626,"Plate"
-117.68,-0.00197,"Qualified",,7938.70,"CapPass","54% Nf: Cycle 199-200",199,87968,"J-1","Alloy 617",314626,"Plate"
-117.71,-0.00202,"Qualified",,7938.75,"CapPass","54% Nf: Cycle 199-200",199,87969,"J-1","Alloy 617",314626,"Plate"
-117.72,-0.00207,"Qualified",,7938.80,"CapPass","54% Nf: Cycle 199-200",199,87970,"J-1","Alloy 617",314626,"Plate"
-117.77,-0.00207,"Qualified",,7938.81,"CapPass","54% Nf: Cycle 199-200",199,87971,"J-1","Alloy 617",314626,"Plate"
-117.84,-0.00212,"Qualified",,7938.85,"CapPass","54% Nf: Cycle 199-200",199,87972,"J-1","Alloy 617",314626,"Plate"
-117.92,-0.00217,"Qualified",,7938.90,"CapPass","54% Nf: Cycle 199-200",199,87973,"J-1","Alloy 617",314626,"Plate"
-118.02,-0.00222,"Qualified",,7938.95,"CapPass","54% Nf: Cycle 199-200",199,87974,"J-1","Alloy 617",314626,"Plate"
-118.13,-0.00227,"Qualified",,7939.00,"CapPass","54% Nf: Cycle 199-200",199,87975,"J-1","Alloy 617",314626,"Plate"
-118.14,-0.00232,"Qualified",,7939.05,"CapPass","54% Nf: Cycle 199-200",199,87976,"J-1","Alloy 617",314626,"Plate"
-118.29,-0.00237,"Qualified",,7939.10,"CapPass","54% Nf: Cycle 199-200",199,87977,"J-1","Alloy 617",314626,"Plate"
-118.47,-0.00242,"Qualified",,7939.15,"CapPass","54% Nf: Cycle 199-200",199,87978,"J-1","Alloy 617",314626,"Plate"
-118.48,-0.00247,"Qualified",,7939.20,"CapPass","54% Nf: Cycle 199-200",199,87979,"J-1","Alloy 617",314626,"Plate"
-118.72,-0.00252,"Qualified",,7939.25,"CapPass","54% Nf: Cycle 199-200",199,87980,"J-1","Alloy 617",314626,"Plate"
-118.66,-0.00257,"Qualified",,7939.30,"CapPass","54% Nf: Cycle 199-200",199,87981,"J-1","Alloy 617",314626,"Plate"
-118.66,-0.00258,"Qualified",,7939.31,"CapPass","54% Nf: Cycle 199-200",199,87982,"J-1","Alloy 617",314626,"Plate"
-118.63,-0.00262,"Qualified",,7939.35,"CapPass","54% Nf: Cycle 199-200",199,87983,"J-1","Alloy 617",314626,"Plate"
-118.70,-0.00267,"Qualified",,7939.40,"CapPass","54% Nf: Cycle 199-200",199,87984,"J-1","Alloy 617",314626,"Plate"
-118.53,-0.00273,"Qualified",,7939.45,"CapPass","54% Nf: Cycle 199-200",199,87985,"J-1","Alloy 617",314626,"Plate"
-118.45,-0.00278,"Qualified",,7939.50,"CapPass","54% Nf: Cycle 199-200",199,87986,"J-1","Alloy 617",314626,"Plate"
-118.40,-0.00283,"Qualified",,7939.55,"CapPass","54% Nf: Cycle 199-200",199,87987,"J-1","Alloy 617",314626,"Plate"
-118.37,-0.00288,"Qualified",,7939.61,"CapPass","54% Nf: Cycle 199-200",199,87988,"J-1","Alloy 617",314626,"Plate"
-118.48,-0.00293,"Qualified",,7939.66,"CapPass","54% Nf: Cycle 199-200",199,87989,"J-1","Alloy 617",314626,"Plate"
-118.59,-0.00298,"Qualified",,7939.71,"CapPass","54% Nf: Cycle 199-200",199,87990,"J-1","Alloy 617",314626,"Plate"
-118.74,-0.00303,"Qualified",,7939.76,"CapPass","54% Nf: Cycle 199-200",199,87991,"J-1","Alloy 617",314626,"Plate"
-118.85,-0.00308,"Qualified",,7939.80,"CapPass","54% Nf: Cycle 199-200",199,87992,"J-1","Alloy 617",314626,"Plate"
-118.76,-0.00308,"Qualified",,7939.81,"CapPass","54% Nf: Cycle 199-200",199,87993,"J-1","Alloy 617",314626,"Plate"
-118.71,-0.00313,"Qualified",,7939.85,"CapPass","54% Nf: Cycle 199-200",199,87994,"J-1","Alloy 617",314626,"Plate"
-118.85,-0.00318,"Qualified",,7939.90,"CapPass","54% Nf: Cycle 199-200",199,87995,"J-1","Alloy 617",314626,"Plate"
-118.75,-0.00323,"Qualified",,7939.95,"CapPass","54% Nf: Cycle 199-200",199,87996,"J-1","Alloy 617",314626,"Plate"
-118.64,-0.00328,"Qualified",,7940.01,"CapPass","54% Nf: Cycle 199-200",199,87997,"J-1","Alloy 617",314626,"Plate"
-118.70,-0.00333,"Qualified",,7940.06,"CapPass","54% Nf: Cycle 199-200",199,87998,"J-1","Alloy 617",314626,"Plate"
-118.78,-0.00338,"Qualified",,7940.11,"CapPass","54% Nf: Cycle 199-200",199,87999,"J-1","Alloy 617",314626,"Plate"
-118.84,-0.00343,"Qualified",,7940.16,"CapPass","54% Nf: Cycle 199-200",199,88000,"J-1","Alloy 617",314626,"Plate"
-118.91,-0.00349,"Qualified",,7940.21,"CapPass","54% Nf: Cycle 199-200",199,88001,"J-1","Alloy 617",314626,"Plate"
-118.86,-0.00354,"Qualified",,7940.26,"CapPass","54% Nf: Cycle 199-200",199,88002,"J-1","Alloy 617",314626,"Plate"
-118.91,-0.00358,"Qualified",,7940.31,"CapPass","54% Nf: Cycle 199-200",199,88003,"J-1","Alloy 617",314626,"Plate"
-119.06,-0.00359,"Qualified",,7940.31,"CapPass","54% Nf: Cycle 199-200",199,88004,"J-1","Alloy 617",314626,"Plate"
-119.00,-0.00364,"Qualified",,7940.36,"CapPass","54% Nf: Cycle 199-200",199,88005,"J-1","Alloy 617",314626,"Plate"
-119.14,-0.00369,"Qualified",,7940.41,"CapPass","54% Nf: Cycle 199-200",199,88006,"J-1","Alloy 617",314626,"Plate"
-119.15,-0.00374,"Qualified",,7940.46,"CapPass","54% Nf: Cycle 199-200",199,88007,"J-1","Alloy 617",314626,"Plate"
-119.27,-0.00379,"Qualified",,7940.51,"CapPass","54% Nf: Cycle 199-200",199,88008,"J-1","Alloy 617",314626,"Plate"
-119.31,-0.00384,"Qualified",,7940.57,"CapPass","54% Nf: Cycle 199-200",199,88009,"J-1","Alloy 617",314626,"Plate"
-119.53,-0.00389,"Qualified",,7940.61,"CapPass","54% Nf: Cycle 199-200",199,88010,"J-1","Alloy 617",314626,"Plate"
-119.51,-0.00394,"Qualified",,7940.67,"CapPass","54% Nf: Cycle 199-200",199,88011,"J-1","Alloy 617",314626,"Plate"
-119.70,-0.00399,"Qualified",,7940.71,"CapPass","54% Nf: Cycle 199-200",199,88012,"J-1","Alloy 617",314626,"Plate"
-119.77,-0.00404,"Qualified",,7940.76,"CapPass","54% Nf: Cycle 199-200",199,88013,"J-1","Alloy 617",314626,"Plate"
-119.62,-0.00408,"Qualified",,7940.81,"CapPass","54% Nf: Cycle 199-200",199,88014,"J-1","Alloy 617",314626,"Plate"
-119.66,-0.00409,"Qualified",,7940.81,"CapPass","54% Nf: Cycle 199-200",199,88015,"J-1","Alloy 617",314626,"Plate"
-119.54,-0.00415,"Qualified",,7940.87,"CapPass","54% Nf: Cycle 199-200",199,88016,"J-1","Alloy 617",314626,"Plate"
-119.40,-0.00420,"Qualified",,7940.91,"CapPass","54% Nf: Cycle 199-200",199,88017,"J-1","Alloy 617",314626,"Plate"
-119.29,-0.00425,"Qualified",,7940.97,"CapPass","54% Nf: Cycle 199-200",199,88018,"J-1","Alloy 617",314626,"Plate"
-119.19,-0.00430,"Qualified",,7941.01,"CapPass","54% Nf: Cycle 199-200",199,88019,"J-1","Alloy 617",314626,"Plate"
-119.13,-0.00435,"Qualified",,7941.07,"CapPass","54% Nf: Cycle 199-200",199,88020,"J-1","Alloy 617",314626,"Plate"
-119.22,-0.00440,"Qualified",,7941.12,"CapPass","54% Nf: Cycle 199-200",199,88021,"J-1","Alloy 617",314626,"Plate"
-119.14,-0.00445,"Qualified",,7941.17,"CapPass","54% Nf: Cycle 199-200",199,88022,"J-1","Alloy 617",314626,"Plate"
-119.18,-0.00450,"Qualified",,7941.22,"CapPass","54% Nf: Cycle 199-200",199,88023,"J-1","Alloy 617",314626,"Plate"
-119.19,-0.00455,"Qualified",,7941.27,"CapPass","54% Nf: Cycle 199-200",199,88024,"J-1","Alloy 617",314626,"Plate"
-119.27,-0.00458,"Qualified",,7941.31,"CapPass","54% Nf: Cycle 199-200",199,88025,"J-1","Alloy 617",314626,"Plate"
-119.30,-0.00460,"Qualified",,7941.32,"CapPass","54% Nf: Cycle 199-200",199,88026,"J-1","Alloy 617",314626,"Plate"
-119.42,-0.00465,"Qualified",,7941.37,"CapPass","54% Nf: Cycle 199-200",199,88027,"J-1","Alloy 617",314626,"Plate"
-119.39,-0.00470,"Qualified",,7941.42,"CapPass","54% Nf: Cycle 199-200",199,88028,"J-1","Alloy 617",314626,"Plate"
-119.55,-0.00475,"Qualified",,7941.47,"CapPass","54% Nf: Cycle 199-200",199,88029,"J-1","Alloy 617",314626,"Plate"
-119.55,-0.00480,"Qualified",,7941.52,"CapPass","54% Nf: Cycle 199-200",199,88030,"J-1","Alloy 617",314626,"Plate"
-119.65,-0.00485,"Qualified",,7941.57,"CapPass","54% Nf: Cycle 199-200",199,88031,"J-1","Alloy 617",314626,"Plate"
-119.72,-0.00490,"Qualified",,7941.63,"CapPass","54% Nf: Cycle 199-200",199,88032,"J-1","Alloy 617",314626,"Plate"
-119.75,-0.00495,"Qualified",,7941.67,"CapPass","54% Nf: Cycle 199-200",199,88033,"J-1","Alloy 617",314626,"Plate"
-119.93,-0.00500,"Qualified",,7941.72,"CapPass","54% Nf: Cycle 199-200",199,88034,"J-1","Alloy 617",314626,"Plate"
-119.89,-0.00505,"Qualified",,7941.78,"CapPass","54% Nf: Cycle 199-200",199,88035,"J-1","Alloy 617",314626,"Plate"
-119.85,-0.00509,"Qualified",,7941.81,"CapPass","54% Nf: Cycle 199-200",199,88036,"J-1","Alloy 617",314626,"Plate"
-119.92,-0.00510,"Qualified",,7941.82,"CapPass","54% Nf: Cycle 199-200",199,88037,"J-1","Alloy 617",314626,"Plate"
-119.76,-0.00515,"Qualified",,7941.87,"CapPass","54% Nf: Cycle 199-200",199,88038,"J-1","Alloy 617",314626,"Plate"
-119.69,-0.00521,"Qualified",,7941.93,"CapPass","54% Nf: Cycle 199-200",199,88039,"J-1","Alloy 617",314626,"Plate"
-119.69,-0.00526,"Qualified",,7941.97,"CapPass","54% Nf: Cycle 199-200",199,88040,"J-1","Alloy 617",314626,"Plate"
-119.68,-0.00531,"Qualified",,7942.03,"CapPass","54% Nf: Cycle 199-200",199,88041,"J-1","Alloy 617",314626,"Plate"
-119.80,-0.00536,"Qualified",,7942.08,"CapPass","54% Nf: Cycle 199-200",199,88042,"J-1","Alloy 617",314626,"Plate"
-119.92,-0.00541,"Qualified",,7942.13,"CapPass","54% Nf: Cycle 199-200",199,88043,"J-1","Alloy 617",314626,"Plate"
-120.21,-0.00546,"Qualified",,7942.18,"CapPass","54% Nf: Cycle 199-200",199,88044,"J-1","Alloy 617",314626,"Plate"
-120.27,-0.00551,"Qualified",,7942.23,"CapPass","54% Nf: Cycle 199-200",199,88045,"J-1","Alloy 617",314626,"Plate"
-120.25,-0.00556,"Qualified",,7942.28,"CapPass","54% Nf: Cycle 199-200",199,88046,"J-1","Alloy 617",314626,"Plate"
-120.21,-0.00559,"Qualified",,7942.31,"CapPass","54% Nf: Cycle 199-200",199,88047,"J-1","Alloy 617",314626,"Plate"
-120.27,-0.00561,"Qualified",,7942.33,"CapPass","54% Nf: Cycle 199-200",199,88048,"J-1","Alloy 617",314626,"Plate"
-120.07,-0.00566,"Qualified",,7942.38,"CapPass","54% Nf: Cycle 199-200",199,88049,"J-1","Alloy 617",314626,"Plate"
-119.92,-0.00572,"Qualified",,7942.43,"CapPass","54% Nf: Cycle 199-200",199,88050,"J-1","Alloy 617",314626,"Plate"
-119.77,-0.00577,"Qualified",,7942.48,"CapPass","54% Nf: Cycle 199-200",199,88051,"J-1","Alloy 617",314626,"Plate"
-119.76,-0.00582,"Qualified",,7942.54,"CapPass","54% Nf: Cycle 199-200",199,88052,"J-1","Alloy 617",314626,"Plate"
-119.85,-0.00587,"Qualified",,7942.58,"CapPass","54% Nf: Cycle 199-200",199,88053,"J-1","Alloy 617",314626,"Plate"
-119.92,-0.00592,"Qualified",,7942.64,"CapPass","54% Nf: Cycle 199-200",199,88054,"J-1","Alloy 617",314626,"Plate"
-120.14,-0.00597,"Qualified",,7942.69,"CapPass","54% Nf: Cycle 199-200",199,88055,"J-1","Alloy 617",314626,"Plate"
-120.49,-0.00602,"Qualified",,7942.74,"CapPass","54% Nf: Cycle 199-200",199,88056,"J-1","Alloy 617",314626,"Plate"
-120.74,-0.00607,"Qualified",,7942.79,"CapPass","54% Nf: Cycle 199-200",199,88057,"J-1","Alloy 617",314626,"Plate"
-120.70,-0.00609,"Qualified",,7942.81,"CapPass","54% Nf: Cycle 199-200",199,88058,"J-1","Alloy 617",314626,"Plate"
-120.72,-0.00612,"Qualified",,7942.83,"CapPass","54% Nf: Cycle 199-200",199,88059,"J-1","Alloy 617",314626,"Plate"
-120.93,-0.00617,"Qualified",,7942.88,"CapPass","54% Nf: Cycle 199-200",199,88060,"J-1","Alloy 617",314626,"Plate"
-120.91,-0.00622,"Qualified",,7942.94,"CapPass","54% Nf: Cycle 199-200",199,88061,"J-1","Alloy 617",314626,"Plate"
-120.82,-0.00627,"Qualified",,7942.99,"CapPass","54% Nf: Cycle 199-200",199,88062,"J-1","Alloy 617",314626,"Plate"
-120.88,-0.00632,"Qualified",,7943.04,"CapPass","54% Nf: Cycle 199-200",199,88063,"J-1","Alloy 617",314626,"Plate"
-120.90,-0.00637,"Qualified",,7943.09,"CapPass","54% Nf: Cycle 199-200",199,88064,"J-1","Alloy 617",314626,"Plate"
-121.20,-0.00642,"Qualified",,7943.15,"CapPass","54% Nf: Cycle 199-200",199,88065,"J-1","Alloy 617",314626,"Plate"
-121.19,-0.00647,"Qualified",,7943.19,"CapPass","54% Nf: Cycle 199-200",199,88066,"J-1","Alloy 617",314626,"Plate"
-121.37,-0.00652,"Qualified",,7943.24,"CapPass","54% Nf: Cycle 199-200",199,88067,"J-1","Alloy 617",314626,"Plate"
-121.43,-0.00657,"Qualified",,7943.29,"CapPass","54% Nf: Cycle 199-200",199,88068,"J-1","Alloy 617",314626,"Plate"
-121.39,-0.00659,"Qualified",,7943.31,"CapPass","54% Nf: Cycle 199-200",199,88069,"J-1","Alloy 617",314626,"Plate"
-121.49,-0.00663,"Qualified",,7943.34,"CapPass","54% Nf: Cycle 199-200",199,88070,"J-1","Alloy 617",314626,"Plate"
-121.61,-0.00668,"Qualified",,7943.39,"CapPass","54% Nf: Cycle 199-200",199,88071,"J-1","Alloy 617",314626,"Plate"
-121.67,-0.00673,"Qualified",,7943.44,"CapPass","54% Nf: Cycle 199-200",199,88072,"J-1","Alloy 617",314626,"Plate"
-121.60,-0.00678,"Qualified",,7943.49,"CapPass","54% Nf: Cycle 199-200",199,88073,"J-1","Alloy 617",314626,"Plate"
-121.38,-0.00683,"Qualified",,7943.54,"CapPass","54% Nf: Cycle 199-200",199,88074,"J-1","Alloy 617",314626,"Plate"
-121.41,-0.00688,"Qualified",,7943.59,"CapPass","54% Nf: Cycle 199-200",199,88075,"J-1","Alloy 617",314626,"Plate"
-121.31,-0.00693,"Qualified",,7943.64,"CapPass","54% Nf: Cycle 199-200",199,88076,"J-1","Alloy 617",314626,"Plate"
-121.42,-0.00698,"Qualified",,7943.69,"CapPass","54% Nf: Cycle 199-200",199,88077,"J-1","Alloy 617",314626,"Plate"
-121.43,-0.00703,"Qualified",,7943.75,"CapPass","54% Nf: Cycle 199-200",199,88078,"J-1","Alloy 617",314626,"Plate"
-121.45,-0.00708,"Qualified",,7943.80,"CapPass","54% Nf: Cycle 199-200",199,88079,"J-1","Alloy 617",314626,"Plate"
-121.36,-0.00709,"Qualified",,7943.81,"CapPass","54% Nf: Cycle 199-200",199,88080,"J-1","Alloy 617",314626,"Plate"
-121.50,-0.00713,"Qualified",,7943.85,"CapPass","54% Nf: Cycle 199-200",199,88081,"J-1","Alloy 617",314626,"Plate"
-121.47,-0.00718,"Qualified",,7943.90,"CapPass","54% Nf: Cycle 199-200",199,88082,"J-1","Alloy 617",314626,"Plate"
-121.41,-0.00723,"Qualified",,7943.95,"CapPass","54% Nf: Cycle 199-200",199,88083,"J-1","Alloy 617",314626,"Plate"
-121.40,-0.00728,"Qualified",,7944.00,"CapPass","54% Nf: Cycle 199-200",199,88084,"J-1","Alloy 617",314626,"Plate"
-121.48,-0.00733,"Qualified",,7944.05,"CapPass","54% Nf: Cycle 199-200",199,88085,"J-1","Alloy 617",314626,"Plate"
-121.41,-0.00738,"Qualified",,7944.10,"CapPass","54% Nf: Cycle 199-200",199,88086,"J-1","Alloy 617",314626,"Plate"
-121.33,-0.00744,"Qualified",,7944.15,"CapPass","54% Nf: Cycle 199-200",199,88087,"J-1","Alloy 617",314626,"Plate"
-121.33,-0.00749,"Qualified",,7944.20,"CapPass","54% Nf: Cycle 199-200",199,88088,"J-1","Alloy 617",314626,"Plate"
-121.37,-0.00754,"Qualified",,7944.25,"CapPass","54% Nf: Cycle 199-200",199,88089,"J-1","Alloy 617",314626,"Plate"
-121.59,-0.00759,"Qualified",,7944.30,"CapPass","54% Nf: Cycle 199-200",199,88090,"J-1","Alloy 617",314626,"Plate"
-121.59,-0.00759,"Qualified",,7944.31,"CapPass","54% Nf: Cycle 199-200",199,88091,"J-1","Alloy 617",314626,"Plate"
-121.72,-0.00764,"Qualified",,7944.35,"CapPass","54% Nf: Cycle 199-200",199,88092,"J-1","Alloy 617",314626,"Plate"
-121.86,-0.00769,"Qualified",,7944.40,"CapPass","54% Nf: Cycle 199-200",199,88093,"J-1","Alloy 617",314626,"Plate"
-121.78,-0.00774,"Qualified",,7944.45,"CapPass","54% Nf: Cycle 199-200",199,88094,"J-1","Alloy 617",314626,"Plate"
-121.73,-0.00779,"Qualified",,7944.50,"CapPass","54% Nf: Cycle 199-200",199,88095,"J-1","Alloy 617",314626,"Plate"
-121.64,-0.00784,"Qualified",,7944.55,"CapPass","54% Nf: Cycle 199-200",199,88096,"J-1","Alloy 617",314626,"Plate"
-121.56,-0.00789,"Qualified",,7944.61,"CapPass","54% Nf: Cycle 199-200",199,88097,"J-1","Alloy 617",314626,"Plate"
-121.45,-0.00794,"Qualified",,7944.66,"CapPass","54% Nf: Cycle 199-200",199,88098,"J-1","Alloy 617",314626,"Plate"
-121.58,-0.00799,"Qualified",,7944.71,"CapPass","54% Nf: Cycle 199-200",199,88099,"J-1","Alloy 617",314626,"Plate"
-121.66,-0.00804,"Qualified",,7944.75,"CapPass","54% Nf: Cycle 199-200",199,88100,"J-1","Alloy 617",314626,"Plate"
-121.69,-0.00809,"Qualified",,7944.81,"CapPass","54% Nf: Cycle 199-200",199,88101,"J-1","Alloy 617",314626,"Plate"
-121.71,-0.00814,"Qualified",,7944.85,"CapPass","54% Nf: Cycle 199-200",199,88102,"J-1","Alloy 617",314626,"Plate"
-121.73,-0.00819,"Qualified",,7944.91,"CapPass","54% Nf: Cycle 199-200",199,88103,"J-1","Alloy 617",314626,"Plate"
-121.79,-0.00825,"Qualified",,7944.96,"CapPass","54% Nf: Cycle 199-200",199,88104,"J-1","Alloy 617",314626,"Plate"
-121.87,-0.00830,"Qualified",,7945.01,"CapPass","54% Nf: Cycle 199-200",199,88105,"J-1","Alloy 617",314626,"Plate"
-121.98,-0.00835,"Qualified",,7945.06,"CapPass","54% Nf: Cycle 199-200",199,88106,"J-1","Alloy 617",314626,"Plate"
-122.14,-0.00840,"Qualified",,7945.11,"CapPass","54% Nf: Cycle 199-200",199,88107,"J-1","Alloy 617",314626,"Plate"
-122.18,-0.00845,"Qualified",,7945.16,"CapPass","54% Nf: Cycle 199-200",199,88108,"J-1","Alloy 617",314626,"Plate"
-122.17,-0.00850,"Qualified",,7945.21,"CapPass","54% Nf: Cycle 199-200",199,88109,"J-1","Alloy 617",314626,"Plate"
-122.28,-0.00855,"Qualified",,7945.26,"CapPass","54% Nf: Cycle 199-200",199,88110,"J-1","Alloy 617",314626,"Plate"
-122.30,-0.00859,"Qualified",,7945.31,"CapPass","54% Nf: Cycle 199-200",199,88111,"J-1","Alloy 617",314626,"Plate"
-122.31,-0.00860,"Qualified",,7945.31,"CapPass","54% Nf: Cycle 199-200",199,88112,"J-1","Alloy 617",314626,"Plate"
-122.47,-0.00865,"Qualified",,7945.36,"CapPass","54% Nf: Cycle 199-200",199,88113,"J-1","Alloy 617",314626,"Plate"
-122.54,-0.00870,"Qualified",,7945.42,"CapPass","54% Nf: Cycle 199-200",199,88114,"J-1","Alloy 617",314626,"Plate"
-122.71,-0.00875,"Qualified",,7945.47,"CapPass","54% Nf: Cycle 199-200",199,88115,"J-1","Alloy 617",314626,"Plate"
-123.04,-0.00880,"Qualified",,7945.52,"CapPass","54% Nf: Cycle 199-200",199,88116,"J-1","Alloy 617",314626,"Plate"
-123.42,-0.00885,"Qualified",,7945.57,"CapPass","54% Nf: Cycle 199-200",199,88117,"J-1","Alloy 617",314626,"Plate"
-123.71,-0.00890,"Qualified",,7945.62,"CapPass","54% Nf: Cycle 199-200",199,88118,"J-1","Alloy 617",314626,"Plate"
-123.91,-0.00896,"Qualified",,7945.67,"CapPass","54% Nf: Cycle 199-200",199,88119,"J-1","Alloy 617",314626,"Plate"
-124.03,-0.00901,"Qualified",,7945.72,"CapPass","54% Nf: Cycle 199-200",199,88120,"J-1","Alloy 617",314626,"Plate"
-124.21,-0.00906,"Qualified",,7945.77,"CapPass","54% Nf: Cycle 199-200",199,88121,"J-1","Alloy 617",314626,"Plate"
-124.32,-0.00909,"Qualified",,7945.81,"CapPass","54% Nf: Cycle 199-200",199,88122,"J-1","Alloy 617",314626,"Plate"
-124.30,-0.00911,"Qualified",,7945.82,"CapPass","54% Nf: Cycle 199-200",199,88123,"J-1","Alloy 617",314626,"Plate"
-124.48,-0.00916,"Qualified",,7945.86,"CapPass","54% Nf: Cycle 199-200",199,88124,"J-1","Alloy 617",314626,"Plate"
-124.30,-0.00921,"Qualified",,7945.92,"CapPass","54% Nf: Cycle 199-200",199,88125,"J-1","Alloy 617",314626,"Plate"
-124.34,-0.00926,"Qualified",,7945.97,"CapPass","54% Nf: Cycle 199-200",199,88126,"J-1","Alloy 617",314626,"Plate"
-124.35,-0.00931,"Qualified",,7946.02,"CapPass","54% Nf: Cycle 199-200",199,88127,"J-1","Alloy 617",314626,"Plate"
-124.49,-0.00936,"Qualified",,7946.07,"CapPass","54% Nf: Cycle 199-200",199,88128,"J-1","Alloy 617",314626,"Plate"
-124.70,-0.00941,"Qualified",,7946.12,"CapPass","54% Nf: Cycle 199-200",199,88129,"J-1","Alloy 617",314626,"Plate"
-124.77,-0.00946,"Qualified",,7946.18,"CapPass","54% Nf: Cycle 199-200",199,88130,"J-1","Alloy 617",314626,"Plate"
-125.06,-0.00951,"Qualified",,7946.23,"CapPass","54% Nf: Cycle 199-200",199,88131,"J-1","Alloy 617",314626,"Plate"
-125.45,-0.00956,"Qualified",,7946.28,"CapPass","54% Nf: Cycle 199-200",199,88132,"J-1","Alloy 617",314626,"Plate"
-125.64,-0.00959,"Qualified",,7946.31,"CapPass","54% Nf: Cycle 199-200",199,88133,"J-1","Alloy 617",314626,"Plate"
-125.90,-0.00961,"Qualified",,7946.33,"CapPass","54% Nf: Cycle 199-200",199,88134,"J-1","Alloy 617",314626,"Plate"
-126.32,-0.00966,"Qualified",,7946.38,"CapPass","54% Nf: Cycle 199-200",199,88135,"J-1","Alloy 617",314626,"Plate"
-126.65,-0.00971,"Qualified",,7946.43,"CapPass","54% Nf: Cycle 199-200",199,88136,"J-1","Alloy 617",314626,"Plate"
-126.90,-0.00976,"Qualified",,7946.48,"CapPass","54% Nf: Cycle 199-200",199,88137,"J-1","Alloy 617",314626,"Plate"
-127.34,-0.00982,"Qualified",,7946.53,"CapPass","54% Nf: Cycle 199-200",199,88138,"J-1","Alloy 617",314626,"Plate"
-127.74,-0.00987,"Qualified",,7946.58,"CapPass","54% Nf: Cycle 199-200",199,88139,"J-1","Alloy 617",314626,"Plate"
-127.83,-0.00992,"Qualified",,7946.63,"CapPass","54% Nf: Cycle 199-200",199,88140,"J-1","Alloy 617",314626,"Plate"
-127.91,-0.00997,"Qualified",,7946.68,"CapPass","54% Nf: Cycle 199-200",199,88141,"J-1","Alloy 617",314626,"Plate"
-127.15,-0.01002,"Qualified",,7946.74,"CapPass","54% Nf: Cycle 199-200",199,88142,"J-1","Alloy 617",314626,"Plate"
-120.99,-0.01003,"Qualified",,7946.81,"CapPass","54% Nf: Cycle 199-200",199,88143,"J-1","Alloy 617",314626,"Plate"
-107.21,-0.00997,"Qualified",,7946.88,"CapPass","54% Nf: Cycle 199-200",199,88144,"J-1","Alloy 617",314626,"Plate"
-99.05,-0.00992,"Qualified",,7946.92,"CapPass","54% Nf: Cycle 199-200",199,88145,"J-1","Alloy 617",314626,"Plate"
-92.74,-0.00987,"Qualified",,7946.95,"CapPass","54% Nf: Cycle 199-200",199,88146,"J-1","Alloy 617",314626,"Plate"
-86.18,-0.00982,"Qualified",,7946.98,"CapPass","54% Nf: Cycle 199-200",199,88147,"J-1","Alloy 617",314626,"Plate"
-79.39,-0.00977,"Qualified",,7947.02,"CapPass","54% Nf: Cycle 199-200",199,88148,"J-1","Alloy 617",314626,"Plate"
-72.79,-0.00972,"Qualified",,7947.07,"CapPass","54% Nf: Cycle 199-200",199,88149,"J-1","Alloy 617",314626,"Plate"
-66.63,-0.00967,"Qualified",,7947.12,"CapPass","54% Nf: Cycle 199-200",199,88150,"J-1","Alloy 617",314626,"Plate"
-60.93,-0.00961,"Qualified",,7947.17,"CapPass","54% Nf: Cycle 199-200",199,88151,"J-1","Alloy 617",314626,"Plate"
-55.52,-0.00956,"Qualified",,7947.22,"CapPass","54% Nf: Cycle 199-200",199,88152,"J-1","Alloy 617",314626,"Plate"
-49.90,-0.00951,"Qualified",,7947.28,"CapPass","54% Nf: Cycle 199-200",199,88153,"J-1","Alloy 617",314626,"Plate"
-46.82,-0.00948,"Qualified",,7947.31,"CapPass","54% Nf: Cycle 199-200",199,88154,"J-1","Alloy 617",314626,"Plate"
-43.92,-0.00946,"Qualified",,7947.33,"CapPass","54% Nf: Cycle 199-200",199,88155,"J-1","Alloy 617",314626,"Plate"
-38.95,-0.00941,"Qualified",,7947.38,"CapPass","54% Nf: Cycle 199-200",199,88156,"J-1","Alloy 617",314626,"Plate"
-33.79,-0.00936,"Qualified",,7947.44,"CapPass","54% Nf: Cycle 199-200",199,88157,"J-1","Alloy 617",314626,"Plate"
-29.03,-0.00931,"Qualified",,7947.49,"CapPass","54% Nf: Cycle 199-200",199,88158,"J-1","Alloy 617",314626,"Plate"
-24.35,-0.00926,"Qualified",,7947.54,"CapPass","54% Nf: Cycle 199-200",199,88159,"J-1","Alloy 617",314626,"Plate"
-19.69,-0.00921,"Qualified",,7947.59,"CapPass","54% Nf: Cycle 199-200",199,88160,"J-1","Alloy 617",314626,"Plate"
-15.06,-0.00916,"Qualified",,7947.64,"CapPass","54% Nf: Cycle 199-200",199,88161,"J-1","Alloy 617",314626,"Plate"
-10.79,-0.00911,"Qualified",,7947.69,"CapPass","54% Nf: Cycle 199-200",199,88162,"J-1","Alloy 617",314626,"Plate"
-6.21,-0.00906,"Qualified",,7947.75,"CapPass","54% Nf: Cycle 199-200",199,88163,"J-1","Alloy 617",314626,"Plate"
-1.79,-0.00901,"Qualified",,7947.80,"CapPass","54% Nf: Cycle 199-200",199,88164,"J-1","Alloy 617",314626,"Plate"
-1.35,-0.00900,"Qualified",,7947.81,"CapPass","54% Nf: Cycle 199-200",199,88165,"J-1","Alloy 617",314626,"Plate"
2.33,-0.00896,"Qualified",,7947.85,"CapPass","54% Nf: Cycle 199-200",199,88166,"J-1","Alloy 617",314626,"Plate"
6.27,-0.00891,"Qualified",,7947.90,"CapPass","54% Nf: Cycle 199-200",199,88167,"J-1","Alloy 617",314626,"Plate"
10.19,-0.00886,"Qualified",,7947.95,"CapPass","54% Nf: Cycle 199-200",199,88168,"J-1","Alloy 617",314626,"Plate"
14.22,-0.00881,"Qualified",,7948.00,"CapPass","54% Nf: Cycle 199-200",199,88169,"J-1","Alloy 617",314626,"Plate"
18.28,-0.00875,"Qualified",,7948.06,"CapPass","54% Nf: Cycle 199-200",199,88170,"J-1","Alloy 617",314626,"Plate"
