Repository: js-molina/fatigue-A617

File: data/950C/Strain rate 0.001/2.0% strain/HTM_A19_Cycles_J5.csv (part 16 of 20)
"Stress Mpa","Strain","Qual State","Qual Exceptions","Elapsed Time Sec","Data State","Cycle Label","Cycle","Count","Sample","Alloy","Heat","Material_Form"
-115.28,0.00105,"Qualified",,7935.42,"CapPass","51% Nf: Cycle 199-200",199,86717,"J-5","Alloy 617",314626,"Plate"
-115.38,0.00100,"Qualified",,7935.47,"CapPass","51% Nf: Cycle 199-200",199,86718,"J-5","Alloy 617",314626,"Plate"
-115.29,0.00095,"Qualified",,7935.52,"CapPass","51% Nf: Cycle 199-200",199,86719,"J-5","Alloy 617",314626,"Plate"
-115.39,0.00089,"Qualified",,7935.57,"CapPass","51% Nf: Cycle 199-200",199,86720,"J-5","Alloy 617",314626,"Plate"
-115.70,0.00084,"Qualified",,7935.63,"CapPass","51% Nf: Cycle 199-200",199,86721,"J-5","Alloy 617",314626,"Plate"
-115.87,0.00079,"Qualified",,7935.68,"CapPass","51% Nf: Cycle 199-200",199,86722,"J-5","Alloy 617",314626,"Plate"
-115.97,0.00074,"Qualified",,7935.73,"CapPass","51% Nf: Cycle 199-200",199,86723,"J-5","Alloy 617",314626,"Plate"
-116.05,0.00068,"Qualified",,7935.78,"CapPass","51% Nf: Cycle 199-200",199,86724,"J-5","Alloy 617",314626,"Plate"
-116.03,0.00067,"Qualified",,7935.81,"CapPass","51% Nf: Cycle 199-200",199,86725,"J-5","Alloy 617",314626,"Plate"
-116.07,0.00063,"Qualified",,7935.83,"CapPass","51% Nf: Cycle 199-200",199,86726,"J-5","Alloy 617",314626,"Plate"
-116.09,0.00058,"Qualified",,7935.89,"CapPass","51% Nf: Cycle 199-200",199,86727,"J-5","Alloy 617",314626,"Plate"
-116.20,0.00053,"Qualified",,7935.94,"CapPass","51% Nf: Cycle 199-200",199,86728,"J-5","Alloy 617",314626,"Plate"
-116.50,0.00048,"Qualified",,7935.99,"CapPass","51% Nf: Cycle 199-200",199,86729,"J-5","Alloy 617",314626,"Plate"
-116.64,0.00043,"Qualified",,7936.04,"CapPass","51% Nf: Cycle 199-200",199,86730,"J-5","Alloy 617",314626,"Plate"
-116.78,0.00038,"Qualified",,7936.09,"CapPass","51% Nf: Cycle 199-200",199,86731,"J-5","Alloy 617",314626,"Plate"
-116.84,0.00032,"Qualified",,7936.14,"CapPass","51% Nf: Cycle 199-200",199,86732,"J-5","Alloy 617",314626,"Plate"
-117.01,0.00027,"Qualified",,7936.20,"CapPass","51% Nf: Cycle 199-200",199,86733,"J-5","Alloy 617",314626,"Plate"
-116.97,0.00022,"Qualified",,7936.25,"CapPass","51% Nf: Cycle 199-200",199,86734,"J-5","Alloy 617",314626,"Plate"
-117.01,0.00017,"Qualified",,7936.30,"CapPass","51% Nf: Cycle 199-200",199,86735,"J-5","Alloy 617",314626,"Plate"
-116.95,0.00016,"Qualified",,7936.31,"CapPass","51% Nf: Cycle 199-200",199,86736,"J-5","Alloy 617",314626,"Plate"
-117.01,0.00012,"Qualified",,7936.34,"CapPass","51% Nf: Cycle 199-200",199,86737,"J-5","Alloy 617",314626,"Plate"
-117.06,0.00007,"Qualified",,7936.39,"CapPass","51% Nf: Cycle 199-200",199,86738,"J-5","Alloy 617",314626,"Plate"
-117.24,0.00002,"Qualified",,7936.45,"CapPass","51% Nf: Cycle 199-200",199,86739,"J-5","Alloy 617",314626,"Plate"
-117.20,-0.00003,"Qualified",,7936.50,"CapPass","51% Nf: Cycle 199-200",199,86740,"J-5","Alloy 617",314626,"Plate"
-117.17,-0.00009,"Qualified",,7936.55,"CapPass","51% Nf: Cycle 199-200",199,86741,"J-5","Alloy 617",314626,"Plate"
-117.09,-0.00014,"Qualified",,7936.60,"CapPass","51% Nf: Cycle 199-200",199,86742,"J-5","Alloy 617",314626,"Plate"
-117.01,-0.00019,"Qualified",,7936.65,"CapPass","51% Nf: Cycle 199-200",199,86743,"J-5","Alloy 617",314626,"Plate"
-116.81,-0.00024,"Qualified",,7936.70,"CapPass","51% Nf: Cycle 199-200",199,86744,"J-5","Alloy 617",314626,"Plate"
-116.79,-0.00029,"Qualified",,7936.75,"CapPass","51% Nf: Cycle 199-200",199,86745,"J-5","Alloy 617",314626,"Plate"
-116.75,-0.00034,"Qualified",,7936.80,"CapPass","51% Nf: Cycle 199-200",199,86746,"J-5","Alloy 617",314626,"Plate"
-116.74,-0.00033,"Qualified",,7936.81,"CapPass","51% Nf: Cycle 199-200",199,86747,"J-5","Alloy 617",314626,"Plate"
-116.75,-0.00039,"Qualified",,7936.85,"CapPass","51% Nf: Cycle 199-200",199,86748,"J-5","Alloy 617",314626,"Plate"
-116.84,-0.00044,"Qualified",,7936.90,"CapPass","51% Nf: Cycle 199-200",199,86749,"J-5","Alloy 617",314626,"Plate"
-117.19,-0.00049,"Qualified",,7936.95,"CapPass","51% Nf: Cycle 199-200",199,86750,"J-5","Alloy 617",314626,"Plate"
-117.51,-0.00055,"Qualified",,7937.02,"CapPass","51% Nf: Cycle 199-200",199,86751,"J-5","Alloy 617",314626,"Plate"
-117.73,-0.00060,"Qualified",,7937.07,"CapPass","51% Nf: Cycle 199-200",199,86752,"J-5","Alloy 617",314626,"Plate"
-117.78,-0.00065,"Qualified",,7937.12,"CapPass","51% Nf: Cycle 199-200",199,86753,"J-5","Alloy 617",314626,"Plate"
-117.81,-0.00071,"Qualified",,7937.17,"CapPass","51% Nf: Cycle 199-200",199,86754,"J-5","Alloy 617",314626,"Plate"
-117.91,-0.00076,"Qualified",,7937.22,"CapPass","51% Nf: Cycle 199-200",199,86755,"J-5","Alloy 617",314626,"Plate"
-117.82,-0.00081,"Qualified",,7937.27,"CapPass","51% Nf: Cycle 199-200",199,86756,"J-5","Alloy 617",314626,"Plate"
-118.02,-0.00084,"Qualified",,7937.31,"CapPass","51% Nf: Cycle 199-200",199,86757,"J-5","Alloy 617",314626,"Plate"
-118.02,-0.00086,"Qualified",,7937.32,"CapPass","51% Nf: Cycle 199-200",199,86758,"J-5","Alloy 617",314626,"Plate"
-117.93,-0.00091,"Qualified",,7937.37,"CapPass","51% Nf: Cycle 199-200",199,86759,"J-5","Alloy 617",314626,"Plate"
-117.93,-0.00096,"Qualified",,7937.42,"CapPass","51% Nf: Cycle 199-200",199,86760,"J-5","Alloy 617",314626,"Plate"
-117.81,-0.00101,"Qualified",,7937.47,"CapPass","51% Nf: Cycle 199-200",199,86761,"J-5","Alloy 617",314626,"Plate"
-118.04,-0.00107,"Qualified",,7937.53,"CapPass","51% Nf: Cycle 199-200",199,86762,"J-5","Alloy 617",314626,"Plate"
-118.18,-0.00112,"Qualified",,7937.58,"CapPass","51% Nf: Cycle 199-200",199,86763,"J-5","Alloy 617",314626,"Plate"
-118.44,-0.00117,"Qualified",,7937.63,"CapPass","51% Nf: Cycle 199-200",199,86764,"J-5","Alloy 617",314626,"Plate"
-118.69,-0.00122,"Qualified",,7937.68,"CapPass","51% Nf: Cycle 199-200",199,86765,"J-5","Alloy 617",314626,"Plate"
-118.82,-0.00127,"Qualified",,7937.73,"CapPass","51% Nf: Cycle 199-200",199,86766,"J-5","Alloy 617",314626,"Plate"
-118.82,-0.00132,"Qualified",,7937.79,"CapPass","51% Nf: Cycle 199-200",199,86767,"J-5","Alloy 617",314626,"Plate"
-118.83,-0.00134,"Qualified",,7937.81,"CapPass","51% Nf: Cycle 199-200",199,86768,"J-5","Alloy 617",314626,"Plate"
-118.87,-0.00137,"Qualified",,7937.83,"CapPass","51% Nf: Cycle 199-200",199,86769,"J-5","Alloy 617",314626,"Plate"
-118.80,-0.00143,"Qualified",,7937.89,"CapPass","51% Nf: Cycle 199-200",199,86770,"J-5","Alloy 617",314626,"Plate"
-118.66,-0.00148,"Qualified",,7937.94,"CapPass","51% Nf: Cycle 199-200",199,86771,"J-5","Alloy 617",314626,"Plate"
-118.82,-0.00153,"Qualified",,7937.99,"CapPass","51% Nf: Cycle 199-200",199,86772,"J-5","Alloy 617",314626,"Plate"
-118.82,-0.00158,"Qualified",,7938.04,"CapPass","51% Nf: Cycle 199-200",199,86773,"J-5","Alloy 617",314626,"Plate"
-118.78,-0.00163,"Qualified",,7938.09,"CapPass","51% Nf: Cycle 199-200",199,86774,"J-5","Alloy 617",314626,"Plate"
-118.92,-0.00168,"Qualified",,7938.15,"CapPass","51% Nf: Cycle 199-200",199,86775,"J-5","Alloy 617",314626,"Plate"
-118.87,-0.00173,"Qualified",,7938.19,"CapPass","51% Nf: Cycle 199-200",199,86776,"J-5","Alloy 617",314626,"Plate"
-118.86,-0.00179,"Qualified",,7938.24,"CapPass","51% Nf: Cycle 199-200",199,86777,"J-5","Alloy 617",314626,"Plate"
-118.82,-0.00184,"Qualified",,7938.29,"CapPass","51% Nf: Cycle 199-200",199,86778,"J-5","Alloy 617",314626,"Plate"
-118.85,-0.00184,"Qualified",,7938.31,"CapPass","51% Nf: Cycle 199-200",199,86779,"J-5","Alloy 617",314626,"Plate"
-118.85,-0.00189,"Qualified",,7938.34,"CapPass","51% Nf: Cycle 199-200",199,86780,"J-5","Alloy 617",314626,"Plate"
-118.84,-0.00194,"Qualified",,7938.40,"CapPass","51% Nf: Cycle 199-200",199,86781,"J-5","Alloy 617",314626,"Plate"
-119.12,-0.00199,"Qualified",,7938.45,"CapPass","51% Nf: Cycle 199-200",199,86782,"J-5","Alloy 617",314626,"Plate"
-119.25,-0.00204,"Qualified",,7938.50,"CapPass","51% Nf: Cycle 199-200",199,86783,"J-5","Alloy 617",314626,"Plate"
-119.36,-0.00209,"Qualified",,7938.55,"CapPass","51% Nf: Cycle 199-200",199,86784,"J-5","Alloy 617",314626,"Plate"
-119.41,-0.00214,"Qualified",,7938.60,"CapPass","51% Nf: Cycle 199-200",199,86785,"J-5","Alloy 617",314626,"Plate"
-119.65,-0.00219,"Qualified",,7938.65,"CapPass","51% Nf: Cycle 199-200",199,86786,"J-5","Alloy 617",314626,"Plate"
-119.82,-0.00225,"Qualified",,7938.70,"CapPass","51% Nf: Cycle 199-200",199,86787,"J-5","Alloy 617",314626,"Plate"
-119.82,-0.00230,"Qualified",,7938.75,"CapPass","51% Nf: Cycle 199-200",199,86788,"J-5","Alloy 617",314626,"Plate"
-119.71,-0.00235,"Qualified",,7938.80,"CapPass","51% Nf: Cycle 199-200",199,86789,"J-5","Alloy 617",314626,"Plate"
-119.60,-0.00234,"Qualified",,7938.81,"CapPass","51% Nf: Cycle 199-200",199,86790,"J-5","Alloy 617",314626,"Plate"
-119.70,-0.00240,"Qualified",,7938.85,"CapPass","51% Nf: Cycle 199-200",199,86791,"J-5","Alloy 617",314626,"Plate"
-119.56,-0.00245,"Qualified",,7938.90,"CapPass","51% Nf: Cycle 199-200",199,86792,"J-5","Alloy 617",314626,"Plate"
-119.51,-0.00250,"Qualified",,7938.95,"CapPass","51% Nf: Cycle 199-200",199,86793,"J-5","Alloy 617",314626,"Plate"
-119.62,-0.00255,"Qualified",,7939.00,"CapPass","51% Nf: Cycle 199-200",199,86794,"J-5","Alloy 617",314626,"Plate"
-119.67,-0.00260,"Qualified",,7939.05,"CapPass","51% Nf: Cycle 199-200",199,86795,"J-5","Alloy 617",314626,"Plate"
-119.76,-0.00265,"Qualified",,7939.12,"CapPass","51% Nf: Cycle 199-200",199,86796,"J-5","Alloy 617",314626,"Plate"
-119.67,-0.00271,"Qualified",,7939.17,"CapPass","51% Nf: Cycle 199-200",199,86797,"J-5","Alloy 617",314626,"Plate"
-119.72,-0.00276,"Qualified",,7939.22,"CapPass","51% Nf: Cycle 199-200",199,86798,"J-5","Alloy 617",314626,"Plate"
-119.75,-0.00281,"Qualified",,7939.27,"CapPass","51% Nf: Cycle 199-200",199,86799,"J-5","Alloy 617",314626,"Plate"
-119.81,-0.00284,"Qualified",,7939.31,"CapPass","51% Nf: Cycle 199-200",199,86800,"J-5","Alloy 617",314626,"Plate"
-119.73,-0.00286,"Qualified",,7939.32,"CapPass","51% Nf: Cycle 199-200",199,86801,"J-5","Alloy 617",314626,"Plate"
-119.70,-0.00291,"Qualified",,7939.37,"CapPass","51% Nf: Cycle 199-200",199,86802,"J-5","Alloy 617",314626,"Plate"
-119.70,-0.00297,"Qualified",,7939.42,"CapPass","51% Nf: Cycle 199-200",199,86803,"J-5","Alloy 617",314626,"Plate"
-119.86,-0.00302,"Qualified",,7939.47,"CapPass","51% Nf: Cycle 199-200",199,86804,"J-5","Alloy 617",314626,"Plate"
-120.00,-0.00307,"Qualified",,7939.52,"CapPass","51% Nf: Cycle 199-200",199,86805,"J-5","Alloy 617",314626,"Plate"
-120.15,-0.00312,"Qualified",,7939.57,"CapPass","51% Nf: Cycle 199-200",199,86806,"J-5","Alloy 617",314626,"Plate"
-120.23,-0.00317,"Qualified",,7939.62,"CapPass","51% Nf: Cycle 199-200",199,86807,"J-5","Alloy 617",314626,"Plate"
-119.94,-0.00322,"Qualified",,7939.67,"CapPass","51% Nf: Cycle 199-200",199,86808,"J-5","Alloy 617",314626,"Plate"
-119.90,-0.00328,"Qualified",,7939.73,"CapPass","51% Nf: Cycle 199-200",199,86809,"J-5","Alloy 617",314626,"Plate"
-119.81,-0.00333,"Qualified",,7939.78,"CapPass","51% Nf: Cycle 199-200",199,86810,"J-5","Alloy 617",314626,"Plate"
-119.76,-0.00335,"Qualified",,7939.81,"CapPass","51% Nf: Cycle 199-200",199,86811,"J-5","Alloy 617",314626,"Plate"
-119.94,-0.00338,"Qualified",,7939.83,"CapPass","51% Nf: Cycle 199-200",199,86812,"J-5","Alloy 617",314626,"Plate"
-119.76,-0.00344,"Qualified",,7939.89,"CapPass","51% Nf: Cycle 199-200",199,86813,"J-5","Alloy 617",314626,"Plate"
-119.86,-0.00349,"Qualified",,7939.93,"CapPass","51% Nf: Cycle 199-200",199,86814,"J-5","Alloy 617",314626,"Plate"
-119.72,-0.00354,"Qualified",,7939.98,"CapPass","51% Nf: Cycle 199-200",199,86815,"J-5","Alloy 617",314626,"Plate"
-119.45,-0.00359,"Qualified",,7940.04,"CapPass","51% Nf: Cycle 199-200",199,86816,"J-5","Alloy 617",314626,"Plate"
-119.53,-0.00364,"Qualified",,7940.09,"CapPass","51% Nf: Cycle 199-200",199,86817,"J-5","Alloy 617",314626,"Plate"
-119.59,-0.00369,"Qualified",,7940.15,"CapPass","51% Nf: Cycle 199-200",199,86818,"J-5","Alloy 617",314626,"Plate"
-119.68,-0.00374,"Qualified",,7940.20,"CapPass","51% Nf: Cycle 199-200",199,86819,"J-5","Alloy 617",314626,"Plate"
-119.84,-0.00379,"Qualified",,7940.24,"CapPass","51% Nf: Cycle 199-200",199,86820,"J-5","Alloy 617",314626,"Plate"
-120.02,-0.00384,"Qualified",,7940.30,"CapPass","51% Nf: Cycle 199-200",199,86821,"J-5","Alloy 617",314626,"Plate"
-120.08,-0.00385,"Qualified",,7940.31,"CapPass","51% Nf: Cycle 199-200",199,86822,"J-5","Alloy 617",314626,"Plate"
-120.06,-0.00389,"Qualified",,7940.34,"CapPass","51% Nf: Cycle 199-200",199,86823,"J-5","Alloy 617",314626,"Plate"
-120.11,-0.00394,"Qualified",,7940.40,"CapPass","51% Nf: Cycle 199-200",199,86824,"J-5","Alloy 617",314626,"Plate"
-119.98,-0.00400,"Qualified",,7940.45,"CapPass","51% Nf: Cycle 199-200",199,86825,"J-5","Alloy 617",314626,"Plate"
-119.90,-0.00405,"Qualified",,7940.50,"CapPass","51% Nf: Cycle 199-200",199,86826,"J-5","Alloy 617",314626,"Plate"
-119.79,-0.00410,"Qualified",,7940.55,"CapPass","51% Nf: Cycle 199-200",199,86827,"J-5","Alloy 617",314626,"Plate"
-119.81,-0.00415,"Qualified",,7940.60,"CapPass","51% Nf: Cycle 199-200",199,86828,"J-5","Alloy 617",314626,"Plate"
-120.03,-0.00420,"Qualified",,7940.65,"CapPass","51% Nf: Cycle 199-200",199,86829,"J-5","Alloy 617",314626,"Plate"
-120.30,-0.00425,"Qualified",,7940.70,"CapPass","51% Nf: Cycle 199-200",199,86830,"J-5","Alloy 617",314626,"Plate"
-120.38,-0.00431,"Qualified",,7940.75,"CapPass","51% Nf: Cycle 199-200",199,86831,"J-5","Alloy 617",314626,"Plate"
-120.23,-0.00436,"Qualified",,7940.80,"CapPass","51% Nf: Cycle 199-200",199,86832,"J-5","Alloy 617",314626,"Plate"
-120.20,-0.00435,"Qualified",,7940.81,"CapPass","51% Nf: Cycle 199-200",199,86833,"J-5","Alloy 617",314626,"Plate"
-120.19,-0.00441,"Qualified",,7940.85,"CapPass","51% Nf: Cycle 199-200",199,86834,"J-5","Alloy 617",314626,"Plate"
-120.30,-0.00446,"Qualified",,7940.90,"CapPass","51% Nf: Cycle 199-200",199,86835,"J-5","Alloy 617",314626,"Plate"
-120.35,-0.00451,"Qualified",,7940.95,"CapPass","51% Nf: Cycle 199-200",199,86836,"J-5","Alloy 617",314626,"Plate"
-120.39,-0.00456,"Qualified",,7941.02,"CapPass","51% Nf: Cycle 199-200",199,86837,"J-5","Alloy 617",314626,"Plate"
-120.49,-0.00461,"Qualified",,7941.07,"CapPass","51% Nf: Cycle 199-200",199,86838,"J-5","Alloy 617",314626,"Plate"
-120.52,-0.00467,"Qualified",,7941.12,"CapPass","51% Nf: Cycle 199-200",199,86839,"J-5","Alloy 617",314626,"Plate"
-120.47,-0.00472,"Qualified",,7941.17,"CapPass","51% Nf: Cycle 199-200",199,86840,"J-5","Alloy 617",314626,"Plate"
-120.51,-0.00477,"Qualified",,7941.22,"CapPass","51% Nf: Cycle 199-200",199,86841,"J-5","Alloy 617",314626,"Plate"
-120.55,-0.00482,"Qualified",,7941.27,"CapPass","51% Nf: Cycle 199-200",199,86842,"J-5","Alloy 617",314626,"Plate"
-120.47,-0.00484,"Qualified",,7941.31,"CapPass","51% Nf: Cycle 199-200",199,86843,"J-5","Alloy 617",314626,"Plate"
-120.52,-0.00487,"Qualified",,7941.32,"CapPass","51% Nf: Cycle 199-200",199,86844,"J-5","Alloy 617",314626,"Plate"
-120.84,-0.00492,"Qualified",,7941.37,"CapPass","51% Nf: Cycle 199-200",199,86845,"J-5","Alloy 617",314626,"Plate"
-121.27,-0.00497,"Qualified",,7941.42,"CapPass","51% Nf: Cycle 199-200",199,86846,"J-5","Alloy 617",314626,"Plate"
-121.45,-0.00502,"Qualified",,7941.47,"CapPass","51% Nf: Cycle 199-200",199,86847,"J-5","Alloy 617",314626,"Plate"
-121.34,-0.00508,"Qualified",,7941.52,"CapPass","51% Nf: Cycle 199-200",199,86848,"J-5","Alloy 617",314626,"Plate"
-121.42,-0.00513,"Qualified",,7941.57,"CapPass","51% Nf: Cycle 199-200",199,86849,"J-5","Alloy 617",314626,"Plate"
-121.35,-0.00518,"Qualified",,7941.62,"CapPass","51% Nf: Cycle 199-200",199,86850,"J-5","Alloy 617",314626,"Plate"
-121.39,-0.00523,"Qualified",,7941.68,"CapPass","51% Nf: Cycle 199-200",199,86851,"J-5","Alloy 617",314626,"Plate"
-121.37,-0.00528,"Qualified",,7941.73,"CapPass","51% Nf: Cycle 199-200",199,86852,"J-5","Alloy 617",314626,"Plate"
-121.22,-0.00534,"Qualified",,7941.79,"CapPass","51% Nf: Cycle 199-200",199,86853,"J-5","Alloy 617",314626,"Plate"
-121.34,-0.00535,"Qualified",,7941.81,"CapPass","51% Nf: Cycle 199-200",199,86854,"J-5","Alloy 617",314626,"Plate"
-121.36,-0.00539,"Qualified",,7941.84,"CapPass","51% Nf: Cycle 199-200",199,86855,"J-5","Alloy 617",314626,"Plate"
-121.68,-0.00544,"Qualified",,7941.89,"CapPass","51% Nf: Cycle 199-200",199,86856,"J-5","Alloy 617",314626,"Plate"
-121.80,-0.00549,"Qualified",,7941.94,"CapPass","51% Nf: Cycle 199-200",199,86857,"J-5","Alloy 617",314626,"Plate"
-121.93,-0.00554,"Qualified",,7942.00,"CapPass","51% Nf: Cycle 199-200",199,86858,"J-5","Alloy 617",314626,"Plate"
-121.95,-0.00559,"Qualified",,7942.04,"CapPass","51% Nf: Cycle 199-200",199,86859,"J-5","Alloy 617",314626,"Plate"
-122.15,-0.00565,"Qualified",,7942.10,"CapPass","51% Nf: Cycle 199-200",199,86860,"J-5","Alloy 617",314626,"Plate"
-122.17,-0.00570,"Qualified",,7942.15,"CapPass","51% Nf: Cycle 199-200",199,86861,"J-5","Alloy 617",314626,"Plate"
-122.26,-0.00575,"Qualified",,7942.20,"CapPass","51% Nf: Cycle 199-200",199,86862,"J-5","Alloy 617",314626,"Plate"
-122.34,-0.00580,"Qualified",,7942.25,"CapPass","51% Nf: Cycle 199-200",199,86863,"J-5","Alloy 617",314626,"Plate"
-122.35,-0.00585,"Qualified",,7942.30,"CapPass","51% Nf: Cycle 199-200",199,86864,"J-5","Alloy 617",314626,"Plate"
-122.32,-0.00585,"Qualified",,7942.31,"CapPass","51% Nf: Cycle 199-200",199,86865,"J-5","Alloy 617",314626,"Plate"
-122.39,-0.00590,"Qualified",,7942.35,"CapPass","51% Nf: Cycle 199-200",199,86866,"J-5","Alloy 617",314626,"Plate"
-122.54,-0.00596,"Qualified",,7942.40,"CapPass","51% Nf: Cycle 199-200",199,86867,"J-5","Alloy 617",314626,"Plate"
-122.47,-0.00601,"Qualified",,7942.45,"CapPass","51% Nf: Cycle 199-200",199,86868,"J-5","Alloy 617",314626,"Plate"
-122.34,-0.00606,"Qualified",,7942.50,"CapPass","51% Nf: Cycle 199-200",199,86869,"J-5","Alloy 617",314626,"Plate"
-122.31,-0.00611,"Qualified",,7942.55,"CapPass","51% Nf: Cycle 199-200",199,86870,"J-5","Alloy 617",314626,"Plate"
-122.02,-0.00616,"Qualified",,7942.60,"CapPass","51% Nf: Cycle 199-200",199,86871,"J-5","Alloy 617",314626,"Plate"
-121.83,-0.00622,"Qualified",,7942.65,"CapPass","51% Nf: Cycle 199-200",199,86872,"J-5","Alloy 617",314626,"Plate"
-121.57,-0.00627,"Qualified",,7942.70,"CapPass","51% Nf: Cycle 199-200",199,86873,"J-5","Alloy 617",314626,"Plate"
-121.49,-0.00632,"Qualified",,7942.75,"CapPass","51% Nf: Cycle 199-200",199,86874,"J-5","Alloy 617",314626,"Plate"
-121.35,-0.00637,"Qualified",,7942.80,"CapPass","51% Nf: Cycle 199-200",199,86875,"J-5","Alloy 617",314626,"Plate"
-121.39,-0.00636,"Qualified",,7942.81,"CapPass","51% Nf: Cycle 199-200",199,86876,"J-5","Alloy 617",314626,"Plate"
-121.41,-0.00642,"Qualified",,7942.87,"CapPass","51% Nf: Cycle 199-200",199,86877,"J-5","Alloy 617",314626,"Plate"
-121.29,-0.00647,"Qualified",,7942.92,"CapPass","51% Nf: Cycle 199-200",199,86878,"J-5","Alloy 617",314626,"Plate"
-121.07,-0.00652,"Qualified",,7942.97,"CapPass","51% Nf: Cycle 199-200",199,86879,"J-5","Alloy 617",314626,"Plate"
-120.86,-0.00657,"Qualified",,7943.02,"CapPass","51% Nf: Cycle 199-200",199,86880,"J-5","Alloy 617",314626,"Plate"
-120.89,-0.00663,"Qualified",,7943.07,"CapPass","51% Nf: Cycle 199-200",199,86881,"J-5","Alloy 617",314626,"Plate"
-121.01,-0.00668,"Qualified",,7943.12,"CapPass","51% Nf: Cycle 199-200",199,86882,"J-5","Alloy 617",314626,"Plate"
-121.06,-0.00673,"Qualified",,7943.17,"CapPass","51% Nf: Cycle 199-200",199,86883,"J-5","Alloy 617",314626,"Plate"
-120.99,-0.00678,"Qualified",,7943.22,"CapPass","51% Nf: Cycle 199-200",199,86884,"J-5","Alloy 617",314626,"Plate"
-120.98,-0.00683,"Qualified",,7943.28,"CapPass","51% Nf: Cycle 199-200",199,86885,"J-5","Alloy 617",314626,"Plate"
-121.02,-0.00685,"Qualified",,7943.31,"CapPass","51% Nf: Cycle 199-200",199,86886,"J-5","Alloy 617",314626,"Plate"
-121.29,-0.00688,"Qualified",,7943.33,"CapPass","51% Nf: Cycle 199-200",199,86887,"J-5","Alloy 617",314626,"Plate"
-121.51,-0.00694,"Qualified",,7943.38,"CapPass","51% Nf: Cycle 199-200",199,86888,"J-5","Alloy 617",314626,"Plate"
-121.54,-0.00699,"Qualified",,7943.43,"CapPass","51% Nf: Cycle 199-200",199,86889,"J-5","Alloy 617",314626,"Plate"
-121.73,-0.00704,"Qualified",,7943.48,"CapPass","51% Nf: Cycle 199-200",199,86890,"J-5","Alloy 617",314626,"Plate"
-121.85,-0.00709,"Qualified",,7943.53,"CapPass","51% Nf: Cycle 199-200",199,86891,"J-5","Alloy 617",314626,"Plate"
-121.84,-0.00714,"Qualified",,7943.58,"CapPass","51% Nf: Cycle 199-200",199,86892,"J-5","Alloy 617",314626,"Plate"
-121.89,-0.00719,"Qualified",,7943.63,"CapPass","51% Nf: Cycle 199-200",199,86893,"J-5","Alloy 617",314626,"Plate"
-121.87,-0.00724,"Qualified",,7943.68,"CapPass","51% Nf: Cycle 199-200",199,86894,"J-5","Alloy 617",314626,"Plate"
-121.79,-0.00729,"Qualified",,7943.73,"CapPass","51% Nf: Cycle 199-200",199,86895,"J-5","Alloy 617",314626,"Plate"
-121.75,-0.00734,"Qualified",,7943.78,"CapPass","51% Nf: Cycle 199-200",199,86896,"J-5","Alloy 617",314626,"Plate"
-121.56,-0.00736,"Qualified",,7943.81,"CapPass","51% Nf: Cycle 199-200",199,86897,"J-5","Alloy 617",314626,"Plate"
-121.56,-0.00739,"Qualified",,7943.83,"CapPass","51% Nf: Cycle 199-200",199,86898,"J-5","Alloy 617",314626,"Plate"
-121.40,-0.00745,"Qualified",,7943.88,"CapPass","51% Nf: Cycle 199-200",199,86899,"J-5","Alloy 617",314626,"Plate"
-121.30,-0.00750,"Qualified",,7943.95,"CapPass","51% Nf: Cycle 199-200",199,86900,"J-5","Alloy 617",314626,"Plate"
-121.33,-0.00755,"Qualified",,7944.00,"CapPass","51% Nf: Cycle 199-200",199,86901,"J-5","Alloy 617",314626,"Plate"
-121.54,-0.00760,"Qualified",,7944.05,"CapPass","51% Nf: Cycle 199-200",199,86902,"J-5","Alloy 617",314626,"Plate"
-121.69,-0.00766,"Qualified",,7944.10,"CapPass","51% Nf: Cycle 199-200",199,86903,"J-5","Alloy 617",314626,"Plate"
-121.86,-0.00771,"Qualified",,7944.15,"CapPass","51% Nf: Cycle 199-200",199,86904,"J-5","Alloy 617",314626,"Plate"
-121.82,-0.00776,"Qualified",,7944.20,"CapPass","51% Nf: Cycle 199-200",199,86905,"J-5","Alloy 617",314626,"Plate"
-121.90,-0.00782,"Qualified",,7944.25,"CapPass","51% Nf: Cycle 199-200",199,86906,"J-5","Alloy 617",314626,"Plate"
-121.74,-0.00787,"Qualified",,7944.30,"CapPass","51% Nf: Cycle 199-200",199,86907,"J-5","Alloy 617",314626,"Plate"
-121.76,-0.00786,"Qualified",,7944.31,"CapPass","51% Nf: Cycle 199-200",199,86908,"J-5","Alloy 617",314626,"Plate"
-121.72,-0.00792,"Qualified",,7944.35,"CapPass","51% Nf: Cycle 199-200",199,86909,"J-5","Alloy 617",314626,"Plate"
-121.71,-0.00797,"Qualified",,7944.40,"CapPass","51% Nf: Cycle 199-200",199,86910,"J-5","Alloy 617",314626,"Plate"
-121.75,-0.00802,"Qualified",,7944.45,"CapPass","51% Nf: Cycle 199-200",199,86911,"J-5","Alloy 617",314626,"Plate"
-121.60,-0.00807,"Qualified",,7944.50,"CapPass","51% Nf: Cycle 199-200",199,86912,"J-5","Alloy 617",314626,"Plate"
-121.52,-0.00812,"Qualified",,7944.55,"CapPass","51% Nf: Cycle 199-200",199,86913,"J-5","Alloy 617",314626,"Plate"
-121.50,-0.00817,"Qualified",,7944.60,"CapPass","51% Nf: Cycle 199-200",199,86914,"J-5","Alloy 617",314626,"Plate"
-121.49,-0.00822,"Qualified",,7944.65,"CapPass","51% Nf: Cycle 199-200",199,86915,"J-5","Alloy 617",314626,"Plate"
-121.32,-0.00827,"Qualified",,7944.70,"CapPass","51% Nf: Cycle 199-200",199,86916,"J-5","Alloy 617",314626,"Plate"
-121.32,-0.00832,"Qualified",,7944.77,"CapPass","51% Nf: Cycle 199-200",199,86917,"J-5","Alloy 617",314626,"Plate"
-121.16,-0.00835,"Qualified",,7944.81,"CapPass","51% Nf: Cycle 199-200",199,86918,"J-5","Alloy 617",314626,"Plate"
-121.25,-0.00838,"Qualified",,7944.82,"CapPass","51% Nf: Cycle 199-200",199,86919,"J-5","Alloy 617",314626,"Plate"
-121.27,-0.00843,"Qualified",,7944.87,"CapPass","51% Nf: Cycle 199-200",199,86920,"J-5","Alloy 617",314626,"Plate"
-121.52,-0.00848,"Qualified",,7944.92,"CapPass","51% Nf: Cycle 199-200",199,86921,"J-5","Alloy 617",314626,"Plate"
-121.93,-0.00853,"Qualified",,7944.97,"CapPass","51% Nf: Cycle 199-200",199,86922,"J-5","Alloy 617",314626,"Plate"
-122.18,-0.00858,"Qualified",,7945.02,"CapPass","51% Nf: Cycle 199-200",199,86923,"J-5","Alloy 617",314626,"Plate"
-122.59,-0.00863,"Qualified",,7945.07,"CapPass","51% Nf: Cycle 199-200",199,86924,"J-5","Alloy 617",314626,"Plate"
-122.93,-0.00868,"Qualified",,7945.12,"CapPass","51% Nf: Cycle 199-200",199,86925,"J-5","Alloy 617",314626,"Plate"
-123.09,-0.00873,"Qualified",,7945.17,"CapPass","51% Nf: Cycle 199-200",199,86926,"J-5","Alloy 617",314626,"Plate"
-123.13,-0.00878,"Qualified",,7945.22,"CapPass","51% Nf: Cycle 199-200",199,86927,"J-5","Alloy 617",314626,"Plate"
-123.06,-0.00884,"Qualified",,7945.28,"CapPass","51% Nf: Cycle 199-200",199,86928,"J-5","Alloy 617",314626,"Plate"
-122.86,-0.00886,"Qualified",,7945.31,"CapPass","51% Nf: Cycle 199-200",199,86929,"J-5","Alloy 617",314626,"Plate"
-123.11,-0.00889,"Qualified",,7945.33,"CapPass","51% Nf: Cycle 199-200",199,86930,"J-5","Alloy 617",314626,"Plate"
-123.20,-0.00895,"Qualified",,7945.38,"CapPass","51% Nf: Cycle 199-200",199,86931,"J-5","Alloy 617",314626,"Plate"
-123.32,-0.00900,"Qualified",,7945.44,"CapPass","51% Nf: Cycle 199-200",199,86932,"J-5","Alloy 617",314626,"Plate"
-123.46,-0.00905,"Qualified",,7945.49,"CapPass","51% Nf: Cycle 199-200",199,86933,"J-5","Alloy 617",314626,"Plate"
-123.52,-0.00910,"Qualified",,7945.54,"CapPass","51% Nf: Cycle 199-200",199,86934,"J-5","Alloy 617",314626,"Plate"
-123.88,-0.00915,"Qualified",,7945.60,"CapPass","51% Nf: Cycle 199-200",199,86935,"J-5","Alloy 617",314626,"Plate"
-123.96,-0.00920,"Qualified",,7945.65,"CapPass","51% Nf: Cycle 199-200",199,86936,"J-5","Alloy 617",314626,"Plate"
-124.12,-0.00926,"Qualified",,7945.70,"CapPass","51% Nf: Cycle 199-200",199,86937,"J-5","Alloy 617",314626,"Plate"
-124.37,-0.00931,"Qualified",,7945.75,"CapPass","51% Nf: Cycle 199-200",199,86938,"J-5","Alloy 617",314626,"Plate"
-124.66,-0.00936,"Qualified",,7945.80,"CapPass","51% Nf: Cycle 199-200",199,86939,"J-5","Alloy 617",314626,"Plate"
-124.55,-0.00936,"Qualified",,7945.81,"CapPass","51% Nf: Cycle 199-200",199,86940,"J-5","Alloy 617",314626,"Plate"
-124.61,-0.00941,"Qualified",,7945.85,"CapPass","51% Nf: Cycle 199-200",199,86941,"J-5","Alloy 617",314626,"Plate"
-124.70,-0.00947,"Qualified",,7945.90,"CapPass","51% Nf: Cycle 199-200",199,86942,"J-5","Alloy 617",314626,"Plate"
-124.71,-0.00952,"Qualified",,7945.95,"CapPass","51% Nf: Cycle 199-200",199,86943,"J-5","Alloy 617",314626,"Plate"
-124.85,-0.00957,"Qualified",,7946.02,"CapPass","51% Nf: Cycle 199-200",199,86944,"J-5","Alloy 617",314626,"Plate"
-125.06,-0.00962,"Qualified",,7946.07,"CapPass","51% Nf: Cycle 199-200",199,86945,"J-5","Alloy 617",314626,"Plate"
-125.33,-0.00968,"Qualified",,7946.12,"CapPass","51% Nf: Cycle 199-200",199,86946,"J-5","Alloy 617",314626,"Plate"
-125.38,-0.00973,"Qualified",,7946.17,"CapPass","51% Nf: Cycle 199-200",199,86947,"J-5","Alloy 617",314626,"Plate"
-125.57,-0.00978,"Qualified",,7946.22,"CapPass","51% Nf: Cycle 199-200",199,86948,"J-5","Alloy 617",314626,"Plate"
-125.81,-0.00983,"Qualified",,7946.27,"CapPass","51% Nf: Cycle 199-200",199,86949,"J-5","Alloy 617",314626,"Plate"
-125.86,-0.00986,"Qualified",,7946.31,"CapPass","51% Nf: Cycle 199-200",199,86950,"J-5","Alloy 617",314626,"Plate"
-125.91,-0.00988,"Qualified",,7946.32,"CapPass","51% Nf: Cycle 199-200",199,86951,"J-5","Alloy 617",314626,"Plate"
-126.21,-0.00994,"Qualified",,7946.38,"CapPass","51% Nf: Cycle 199-200",199,86952,"J-5","Alloy 617",314626,"Plate"
-126.31,-0.00999,"Qualified",,7946.43,"CapPass","51% Nf: Cycle 199-200",199,86953,"J-5","Alloy 617",314626,"Plate"
-124.12,-0.01004,"Qualified",,7946.50,"CapPass","51% Nf: Cycle 199-200",199,86954,"J-5","Alloy 617",314626,"Plate"
-109.65,-0.00999,"Qualified",,7946.59,"CapPass","51% Nf: Cycle 199-200",199,86955,"J-5","Alloy 617",314626,"Plate"
-99.40,-0.00994,"Qualified",,7946.64,"CapPass","51% Nf: Cycle 199-200",199,86956,"J-5","Alloy 617",314626,"Plate"
-92.02,-0.00988,"Qualified",,7946.67,"CapPass","51% Nf: Cycle 199-200",199,86957,"J-5","Alloy 617",314626,"Plate"
-85.34,-0.00983,"Qualified",,7946.71,"CapPass","51% Nf: Cycle 199-200",199,86958,"J-5","Alloy 617",314626,"Plate"
-79.11,-0.00978,"Qualified",,7946.74,"CapPass","51% Nf: Cycle 199-200",199,86959,"J-5","Alloy 617",314626,"Plate"
-73.76,-0.00973,"Qualified",,7946.78,"CapPass","51% Nf: Cycle 199-200",199,86960,"J-5","Alloy 617",314626,"Plate"
-69.01,-0.00969,"Qualified",,7946.81,"CapPass","51% Nf: Cycle 199-200",199,86961,"J-5","Alloy 617",314626,"Plate"
-67.61,-0.00968,"Qualified",,7946.82,"CapPass","51% Nf: Cycle 199-200",199,86962,"J-5","Alloy 617",314626,"Plate"
-61.95,-0.00963,"Qualified",,7946.88,"CapPass","51% Nf: Cycle 199-200",199,86963,"J-5","Alloy 617",314626,"Plate"
-56.80,-0.00958,"Qualified",,7946.93,"CapPass","51% Nf: Cycle 199-200",199,86964,"J-5","Alloy 617",314626,"Plate"
-50.80,-0.00952,"Qualified",,7946.99,"CapPass","51% Nf: Cycle 199-200",199,86965,"J-5","Alloy 617",314626,"Plate"
-45.96,-0.00947,"Qualified",,7947.04,"CapPass","51% Nf: Cycle 199-200",199,86966,"J-5","Alloy 617",314626,"Plate"
-40.94,-0.00942,"Qualified",,7947.09,"CapPass","51% Nf: Cycle 199-200",199,86967,"J-5","Alloy 617",314626,"Plate"
-36.14,-0.00937,"Qualified",,7947.14,"CapPass","51% Nf: Cycle 199-200",199,86968,"J-5","Alloy 617",314626,"Plate"
-31.22,-0.00932,"Qualified",,7947.19,"CapPass","51% Nf: Cycle 199-200",199,86969,"J-5","Alloy 617",314626,"Plate"
-25.61,-0.00927,"Qualified",,7947.26,"CapPass","51% Nf: Cycle 199-200",199,86970,"J-5","Alloy 617",314626,"Plate"
-21.11,-0.00922,"Qualified",,7947.31,"CapPass","51% Nf: Cycle 199-200",199,86971,"J-5","Alloy 617",314626,"Plate"
-20.70,-0.00921,"Qualified",,7947.31,"CapPass","51% Nf: Cycle 199-200",199,86972,"J-5","Alloy 617",314626,"Plate"
-16.56,-0.00917,"Qualified",,7947.36,"CapPass","51% Nf: Cycle 199-200",199,86973,"J-5","Alloy 617",314626,"Plate"
-12.37,-0.00911,"Qualified",,7947.41,"CapPass","51% Nf: Cycle 199-200",199,86974,"J-5","Alloy 617",314626,"Plate"
-8.10,-0.00906,"Qualified",,7947.46,"CapPass","51% Nf: Cycle 199-200",199,86975,"J-5","Alloy 617",314626,"Plate"
-3.00,-0.00901,"Qualified",,7947.52,"CapPass","51% Nf: Cycle 199-200",199,86976,"J-5","Alloy 617",314626,"Plate"
1.11,-0.00896,"Qualified",,7947.58,"CapPass","51% Nf: Cycle 199-200",199,86977,"J-5","Alloy 617",314626,"Plate"
6.10,-0.00890,"Qualified",,7947.64,"CapPass","51% Nf: Cycle 199-200",199,86978,"J-5","Alloy 617",314626,"Plate"
10.33,-0.00885,"Qualified",,7947.69,"CapPass","51% Nf: Cycle 199-200",199,86979,"J-5","Alloy 617",314626,"Plate"
15.40,-0.00880,"Qualified",,7947.76,"CapPass","51% Nf: Cycle 199-200",199,86980,"J-5","Alloy 617",314626,"Plate"
19.32,-0.00874,"Qualified",,7947.81,"CapPass","51% Nf: Cycle 199-200",199,86981,"J-5","Alloy 617",314626,"Plate"
19.66,-0.00873,"Qualified",,7947.81,"CapPass","51% Nf: Cycle 199-200",199,86982,"J-5","Alloy 617",314626,"Plate"
22.95,-0.00869,"Qualified",,7947.86,"CapPass","51% Nf: Cycle 199-200",199,86983,"J-5","Alloy 617",314626,"Plate"
26.44,-0.00864,"Qualified",,7947.91,"CapPass","51% Nf: Cycle 199-200",199,86984,"J-5","Alloy 617",314626,"Plate"
29.00,-0.00859,"Qualified",,7947.96,"CapPass","51% Nf: Cycle 199-200",199,86985,"J-5","Alloy 617",314626,"Plate"
31.78,-0.00854,"Qualified",,7948.06,"CapPass","51% Nf: Cycle 199-200",199,86986,"J-5","Alloy 617",314626,"Plate"
34.81,-0.00849,"Qualified",,7948.16,"CapPass","51% Nf: Cycle 199-200",199,86987,"J-5","Alloy 617",314626,"Plate"
39.60,-0.00843,"Qualified",,7948.22,"CapPass","51% Nf: Cycle 199-200",199,86988,"J-5","Alloy 617",314626,"Plate"
44.60,-0.00838,"Qualified",,7948.26,"CapPass","51% Nf: Cycle 199-200",199,86989,"J-5","Alloy 617",314626,"Plate"
49.16,-0.00833,"Qualified",,7948.29,"CapPass","51% Nf: Cycle 199-200",199,86990,"J-5","Alloy 617",314626,"Plate"
51.78,-0.00829,"Qualified",,7948.31,"CapPass","51% Nf: Cycle 199-200",199,86991,"J-5","Alloy 617",314626,"Plate"
52.91,-0.00828,"Qualified",,7948.32,"CapPass","51% Nf: Cycle 199-200",199,86992,"J-5","Alloy 617",314626,"Plate"
55.73,-0.00823,"Qualified",,7948.36,"CapPass","51% Nf: Cycle 199-200",199,86993,"J-5","Alloy 617",314626,"Plate"
58.23,-0.00817,"Qualified",,7948.41,"CapPass","51% Nf: Cycle 199-200",199,86994,"J-5","Alloy 617",314626,"Plate"
60.29,-0.00812,"Qualified",,7948.48,"CapPass","51% Nf: Cycle 199-200",199,86995,"J-5","Alloy 617",314626,"Plate"
62.38,-0.00807,"Qualified",,7948.54,"CapPass","51% Nf: Cycle 199-200",199,86996,"J-5","Alloy 617",314626,"Plate"
65.10,-0.00802,"Qualified",,7948.61,"CapPass","51% Nf: Cycle 199-200",199,86997,"J-5","Alloy 617",314626,"Plate"
67.79,-0.00797,"Qualified",,7948.66,"CapPass","51% Nf: Cycle 199-200",199,86998,"J-5","Alloy 617",314626,"Plate"
70.38,-0.00792,"Qualified",,7948.71,"CapPass","51% Nf: Cycle 199-200",199,86999,"J-5","Alloy 617",314626,"Plate"
73.49,-0.00786,"Qualified",,7948.77,"CapPass","51% Nf: Cycle 199-200",199,87000,"J-5","Alloy 617",314626,"Plate"
75.55,-0.00781,"Qualified",,7948.81,"CapPass","51% Nf: Cycle 199-200",199,87001,"J-5","Alloy 617",314626,"Plate"
78.99,-0.00776,"Qualified",,7948.86,"CapPass","51% Nf: Cycle 199-200",199,87002,"J-5","Alloy 617",314626,"Plate"
82.32,-0.00771,"Qualified",,7948.89,"CapPass","51% Nf: Cycle 199-200",199,87003,"J-5","Alloy 617",314626,"Plate"
85.59,-0.00766,"Qualified",,7948.93,"CapPass","51% Nf: Cycle 199-200",199,87004,"J-5","Alloy 617",314626,"Plate"
88.65,-0.00760,"Qualified",,7948.96,"CapPass","51% Nf: Cycle 199-200",199,87005,"J-5","Alloy 617",314626,"Plate"
91.29,-0.00755,"Qualified",,7948.99,"CapPass","51% Nf: Cycle 199-200",199,87006,"J-5","Alloy 617",314626,"Plate"
94.32,-0.00750,"Qualified",,7949.04,"CapPass","51% Nf: Cycle 199-200",199,87007,"J-5","Alloy 617",314626,"Plate"
95.91,-0.00745,"Qualified",,7949.07,"CapPass","51% Nf: Cycle 199-200",199,87008,"J-5","Alloy 617",314626,"Plate"
97.18,-0.00740,"Qualified",,7949.11,"CapPass","51% Nf: Cycle 199-200",199,87009,"J-5","Alloy 617",314626,"Plate"
98.13,-0.00735,"Qualified",,7949.16,"CapPass","51% Nf: Cycle 199-200",199,87010,"J-5","Alloy 617",314626,"Plate"
98.72,-0.00729,"Qualified",,7949.21,"CapPass","51% Nf: Cycle 199-200",199,87011,"J-5","Alloy 617",314626,"Plate"
99.27,-0.00724,"Qualified",,7949.26,"CapPass","51% Nf: Cycle 199-200",199,87012,"J-5","Alloy 617",314626,"Plate"
99.98,-0.00719,"Qualified",,7949.31,"CapPass","51% Nf: Cycle 199-200",199,87013,"J-5","Alloy 617",314626,"Plate"
99.94,-0.00719,"Qualified",,7949.31,"CapPass","51% Nf: Cycle 199-200",199,87014,"J-5","Alloy 617",314626,"Plate"
100.70,-0.00714,"Qualified",,7949.36,"CapPass","51% Nf: Cycle 199-200",199,87015,"J-5","Alloy 617",314626,"Plate"
101.60,-0.00709,"Qualified",,7949.42,"CapPass","51% Nf: Cycle 199-200",199,87016,"J-5","Alloy 617",314626,"Plate"
102.40,-0.00704,"Qualified",,7949.47,"CapPass","51% Nf: Cycle 199-200",199,87017,"J-5","Alloy 617",314626,"Plate"
103.01,-0.00699,"Qualified",,7949.52,"CapPass","51% Nf: Cycle 199-200",199,87018,"J-5","Alloy 617",314626,"Plate"
103.81,-0.00693,"Qualified",,7949.58,"CapPass","51% Nf: Cycle 199-200",199,87019,"J-5","Alloy 617",314626,"Plate"
104.64,-0.00688,"Qualified",,7949.63,"CapPass","51% Nf: Cycle 199-200",199,87020,"J-5","Alloy 617",314626,"Plate"
105.64,-0.00683,"Qualified",,7949.67,"CapPass","51% Nf: Cycle 199-200",199,87021,"J-5","Alloy 617",314626,"Plate"
106.47,-0.00678,"Qualified",,7949.72,"CapPass","51% Nf: Cycle 199-200",199,87022,"J-5","Alloy 617",314626,"Plate"
107.19,-0.00673,"Qualified",,7949.78,"CapPass","51% Nf: Cycle 199-200",199,87023,"J-5","Alloy 617",314626,"Plate"
107.60,-0.00669,"Qualified",,7949.81,"CapPass","51% Nf: Cycle 199-200",199,87024,"J-5","Alloy 617",314626,"Plate"
107.72,-0.00668,"Qualified",,7949.83,"CapPass","51% Nf: Cycle 199-200",199,87025,"J-5","Alloy 617",314626,"Plate"
108.28,-0.00662,"Qualified",,7949.88,"CapPass","51% Nf: Cycle 199-200",199,87026,"J-5","Alloy 617",314626,"Plate"
108.81,-0.00657,"Qualified",,7949.93,"CapPass","51% Nf: Cycle 199-200",199,87027,"J-5","Alloy 617",314626,"Plate"
109.34,-0.00652,"Qualified",,7949.99,"CapPass","51% Nf: Cycle 199-200",199,87028,"J-5","Alloy 617",314626,"Plate"
109.72,-0.00647,"Qualified",,7950.03,"CapPass","51% Nf: Cycle 199-200",199,87029,"J-5","Alloy 617",314626,"Plate"
110.37,-0.00642,"Qualified",,7950.09,"CapPass","51% Nf: Cycle 199-200",199,87030,"J-5","Alloy 617",314626,"Plate"
110.83,-0.00637,"Qualified",,7950.14,"CapPass","51% Nf: Cycle 199-200",199,87031,"J-5","Alloy 617",314626,"Plate"
111.27,-0.00631,"Qualified",,7950.19,"CapPass","51% Nf: Cycle 199-200",199,87032,"J-5","Alloy 617",314626,"Plate"
111.64,-0.00626,"Qualified",,7950.24,"CapPass","51% Nf: Cycle 199-200",199,87033,"J-5","Alloy 617",314626,"Plate"
111.82,-0.00621,"Qualified",,7950.29,"CapPass","51% Nf: Cycle 199-200",199,87034,"J-5","Alloy 617",314626,"Plate"
112.11,-0.00618,"Qualified",,7950.31,"CapPass","51% Nf: Cycle 199-200",199,87035,"J-5","Alloy 617",314626,"Plate"
112.08,-0.00616,"Qualified",,7950.34,"CapPass","51% Nf: Cycle 199-200",199,87036,"J-5","Alloy 617",314626,"Plate"
112.16,-0.00611,"Qualified",,7950.39,"CapPass","51% Nf: Cycle 199-200",199,87037,"J-5","Alloy 617",314626,"Plate"
112.22,-0.00606,"Qualified",,7950.44,"CapPass","51% Nf: Cycle 199-200",199,87038,"J-5","Alloy 617",314626,"Plate"
112.16,-0.00600,"Qualified",,7950.49,"CapPass","51% Nf: Cycle 199-200",199,87039,"J-5","Alloy 617",314626,"Plate"
112.28,-0.00595,"Qualified",,7950.54,"CapPass","51% Nf: Cycle 199-200",199,87040,"J-5","Alloy 617",314626,"Plate"
112.48,-0.00590,"Qualified",,7950.59,"CapPass","51% Nf: Cycle 199-200",199,87041,"J-5","Alloy 617",314626,"Plate"
112.81,-0.00585,"Qualified",,7950.66,"CapPass","51% Nf: Cycle 199-200",199,87042,"J-5","Alloy 617",314626,"Plate"
113.09,-0.00580,"Qualified",,7950.71,"CapPass","51% Nf: Cycle 199-200",199,87043,"J-5","Alloy 617",314626,"Plate"
113.51,-0.00575,"Qualified",,7950.76,"CapPass","51% Nf: Cycle 199-200",199,87044,"J-5","Alloy 617",314626,"Plate"
113.56,-0.00569,"Qualified",,7950.81,"CapPass","51% Nf: Cycle 199-200",199,87045,"J-5","Alloy 617",314626,"Plate"
113.67,-0.00568,"Qualified",,7950.81,"CapPass","51% Nf: Cycle 199-200",199,87046,"J-5","Alloy 617",314626,"Plate"
113.93,-0.00564,"Qualified",,7950.86,"CapPass","51% Nf: Cycle 199-200",199,87047,"J-5","Alloy 617",314626,"Plate"
114.26,-0.00559,"Qualified",,7950.91,"CapPass","51% Nf: Cycle 199-200",199,87048,"J-5","Alloy 617",314626,"Plate"
114.59,-0.00554,"Qualified",,7950.96,"CapPass","51% Nf: Cycle 199-200",199,87049,"J-5","Alloy 617",314626,"Plate"
115.06,-0.00549,"Qualified",,7951.01,"CapPass","51% Nf: Cycle 199-200",199,87050,"J-5","Alloy 617",314626,"Plate"
115.32,-0.00543,"Qualified",,7951.06,"CapPass","51% Nf: Cycle 199-200",199,87051,"J-5","Alloy 617",314626,"Plate"
115.72,-0.00538,"Qualified",,7951.11,"CapPass","51% Nf: Cycle 199-200",199,87052,"J-5","Alloy 617",314626,"Plate"
116.02,-0.00533,"Qualified",,7951.16,"CapPass","51% Nf: Cycle 199-200",199,87053,"J-5","Alloy 617",314626,"Plate"
116.30,-0.00528,"Qualified",,7951.21,"CapPass","51% Nf: Cycle 199-200",199,87054,"J-5","Alloy 617",314626,"Plate"
116.55,-0.00523,"Qualified",,7951.26,"CapPass","51% Nf: Cycle 199-200",199,87055,"J-5","Alloy 617",314626,"Plate"
116.63,-0.00518,"Qualified",,7951.31,"CapPass","51% Nf: Cycle 199-200",199,87056,"J-5","Alloy 617",314626,"Plate"
116.63,-0.00518,"Qualified",,7951.31,"CapPass","51% Nf: Cycle 199-200",199,87057,"J-5","Alloy 617",314626,"Plate"
116.53,-0.00513,"Qualified",,7951.36,"CapPass","51% Nf: Cycle 199-200",199,87058,"J-5","Alloy 617",314626,"Plate"
116.50,-0.00508,"Qualified",,7951.41,"CapPass","51% Nf: Cycle 199-200",199,87059,"J-5","Alloy 617",314626,"Plate"
116.44,-0.00503,"Qualified",,7951.46,"CapPass","51% Nf: Cycle 199-200",199,87060,"J-5","Alloy 617",314626,"Plate"
116.49,-0.00497,"Qualified",,7951.51,"CapPass","51% Nf: Cycle 199-200",199,87061,"J-5","Alloy 617",314626,"Plate"
116.22,-0.00492,"Qualified",,7951.57,"CapPass","51% Nf: Cycle 199-200",199,87062,"J-5","Alloy 617",314626,"Plate"
116.22,-0.00487,"Qualified",,7951.62,"CapPass","51% Nf: Cycle 199-200",199,87063,"J-5","Alloy 617",314626,"Plate"
116.32,-0.00482,"Qualified",,7951.67,"CapPass","51% Nf: Cycle 199-200",199,87064,"J-5","Alloy 617",314626,"Plate"
116.48,-0.00477,"Qualified",,7951.72,"CapPass","51% Nf: Cycle 199-200",199,87065,"J-5","Alloy 617",314626,"Plate"
