Repository: js-molina/fatigue-A617

File: data/950C/Strain rate 0.001/2.0% strain/HTM_A19_Cycles_J5.csv (part 17 of 20)
"Stress Mpa","Strain","Qual State","Qual Exceptions","Elapsed Time Sec","Data State","Cycle Label","Cycle","Count","Sample","Alloy","Heat","Material_Form"
116.74,-0.00471,"Qualified",,7951.77,"CapPass","51% Nf: Cycle 199-200",199,87066,"J-5","Alloy 617",314626,"Plate"
116.80,-0.00468,"Qualified",,7951.81,"CapPass","51% Nf: Cycle 199-200",199,87067,"J-5","Alloy 617",314626,"Plate"
116.77,-0.00466,"Qualified",,7951.83,"CapPass","51% Nf: Cycle 199-200",199,87068,"J-5","Alloy 617",314626,"Plate"
116.86,-0.00461,"Qualified",,7951.88,"CapPass","51% Nf: Cycle 199-200",199,87069,"J-5","Alloy 617",314626,"Plate"
116.85,-0.00456,"Qualified",,7951.93,"CapPass","51% Nf: Cycle 199-200",199,87070,"J-5","Alloy 617",314626,"Plate"
116.81,-0.00451,"Qualified",,7951.98,"CapPass","51% Nf: Cycle 199-200",199,87071,"J-5","Alloy 617",314626,"Plate"
116.76,-0.00446,"Qualified",,7952.03,"CapPass","51% Nf: Cycle 199-200",199,87072,"J-5","Alloy 617",314626,"Plate"
116.94,-0.00441,"Qualified",,7952.09,"CapPass","51% Nf: Cycle 199-200",199,87073,"J-5","Alloy 617",314626,"Plate"
117.14,-0.00435,"Qualified",,7952.14,"CapPass","51% Nf: Cycle 199-200",199,87074,"J-5","Alloy 617",314626,"Plate"
117.43,-0.00430,"Qualified",,7952.18,"CapPass","51% Nf: Cycle 199-200",199,87075,"J-5","Alloy 617",314626,"Plate"
117.38,-0.00425,"Qualified",,7952.24,"CapPass","51% Nf: Cycle 199-200",199,87076,"J-5","Alloy 617",314626,"Plate"
117.52,-0.00420,"Qualified",,7952.29,"CapPass","51% Nf: Cycle 199-200",199,87077,"J-5","Alloy 617",314626,"Plate"
117.67,-0.00417,"Qualified",,7952.31,"CapPass","51% Nf: Cycle 199-200",199,87078,"J-5","Alloy 617",314626,"Plate"
117.55,-0.00414,"Qualified",,7952.34,"CapPass","51% Nf: Cycle 199-200",199,87079,"J-5","Alloy 617",314626,"Plate"
117.52,-0.00409,"Qualified",,7952.39,"CapPass","51% Nf: Cycle 199-200",199,87080,"J-5","Alloy 617",314626,"Plate"
117.42,-0.00404,"Qualified",,7952.44,"CapPass","51% Nf: Cycle 199-200",199,87081,"J-5","Alloy 617",314626,"Plate"
117.42,-0.00399,"Qualified",,7952.49,"CapPass","51% Nf: Cycle 199-200",199,87082,"J-5","Alloy 617",314626,"Plate"
117.35,-0.00394,"Qualified",,7952.56,"CapPass","51% Nf: Cycle 199-200",199,87083,"J-5","Alloy 617",314626,"Plate"
117.33,-0.00388,"Qualified",,7952.61,"CapPass","51% Nf: Cycle 199-200",199,87084,"J-5","Alloy 617",314626,"Plate"
117.38,-0.00383,"Qualified",,7952.66,"CapPass","51% Nf: Cycle 199-200",199,87085,"J-5","Alloy 617",314626,"Plate"
117.50,-0.00378,"Qualified",,7952.71,"CapPass","51% Nf: Cycle 199-200",199,87086,"J-5","Alloy 617",314626,"Plate"
117.56,-0.00373,"Qualified",,7952.76,"CapPass","51% Nf: Cycle 199-200",199,87087,"J-5","Alloy 617",314626,"Plate"
117.75,-0.00367,"Qualified",,7952.81,"CapPass","51% Nf: Cycle 199-200",199,87088,"J-5","Alloy 617",314626,"Plate"
117.81,-0.00367,"Qualified",,7952.81,"CapPass","51% Nf: Cycle 199-200",199,87089,"J-5","Alloy 617",314626,"Plate"
117.88,-0.00362,"Qualified",,7952.86,"CapPass","51% Nf: Cycle 199-200",199,87090,"J-5","Alloy 617",314626,"Plate"
117.98,-0.00357,"Qualified",,7952.91,"CapPass","51% Nf: Cycle 199-200",199,87091,"J-5","Alloy 617",314626,"Plate"
118.20,-0.00352,"Qualified",,7952.96,"CapPass","51% Nf: Cycle 199-200",199,87092,"J-5","Alloy 617",314626,"Plate"
118.17,-0.00347,"Qualified",,7953.01,"CapPass","51% Nf: Cycle 199-200",199,87093,"J-5","Alloy 617",314626,"Plate"
118.20,-0.00342,"Qualified",,7953.07,"CapPass","51% Nf: Cycle 199-200",199,87094,"J-5","Alloy 617",314626,"Plate"
118.23,-0.00337,"Qualified",,7953.12,"CapPass","51% Nf: Cycle 199-200",199,87095,"J-5","Alloy 617",314626,"Plate"
118.41,-0.00331,"Qualified",,7953.17,"CapPass","51% Nf: Cycle 199-200",199,87096,"J-5","Alloy 617",314626,"Plate"
118.57,-0.00326,"Qualified",,7953.22,"CapPass","51% Nf: Cycle 199-200",199,87097,"J-5","Alloy 617",314626,"Plate"
118.50,-0.00321,"Qualified",,7953.27,"CapPass","51% Nf: Cycle 199-200",199,87098,"J-5","Alloy 617",314626,"Plate"
118.59,-0.00317,"Qualified",,7953.31,"CapPass","51% Nf: Cycle 199-200",199,87099,"J-5","Alloy 617",314626,"Plate"
118.51,-0.00316,"Qualified",,7953.32,"CapPass","51% Nf: Cycle 199-200",199,87100,"J-5","Alloy 617",314626,"Plate"
118.40,-0.00311,"Qualified",,7953.38,"CapPass","51% Nf: Cycle 199-200",199,87101,"J-5","Alloy 617",314626,"Plate"
118.37,-0.00305,"Qualified",,7953.43,"CapPass","51% Nf: Cycle 199-200",199,87102,"J-5","Alloy 617",314626,"Plate"
118.42,-0.00300,"Qualified",,7953.48,"CapPass","51% Nf: Cycle 199-200",199,87103,"J-5","Alloy 617",314626,"Plate"
118.60,-0.00295,"Qualified",,7953.53,"CapPass","51% Nf: Cycle 199-200",199,87104,"J-5","Alloy 617",314626,"Plate"
118.65,-0.00290,"Qualified",,7953.58,"CapPass","51% Nf: Cycle 199-200",199,87105,"J-5","Alloy 617",314626,"Plate"
118.63,-0.00285,"Qualified",,7953.63,"CapPass","51% Nf: Cycle 199-200",199,87106,"J-5","Alloy 617",314626,"Plate"
118.62,-0.00280,"Qualified",,7953.68,"CapPass","51% Nf: Cycle 199-200",199,87107,"J-5","Alloy 617",314626,"Plate"
118.45,-0.00275,"Qualified",,7953.73,"CapPass","51% Nf: Cycle 199-200",199,87108,"J-5","Alloy 617",314626,"Plate"
118.34,-0.00269,"Qualified",,7953.79,"CapPass","51% Nf: Cycle 199-200",199,87109,"J-5","Alloy 617",314626,"Plate"
118.48,-0.00266,"Qualified",,7953.81,"CapPass","51% Nf: Cycle 199-200",199,87110,"J-5","Alloy 617",314626,"Plate"
118.36,-0.00264,"Qualified",,7953.84,"CapPass","51% Nf: Cycle 199-200",199,87111,"J-5","Alloy 617",314626,"Plate"
118.54,-0.00259,"Qualified",,7953.89,"CapPass","51% Nf: Cycle 199-200",199,87112,"J-5","Alloy 617",314626,"Plate"
118.57,-0.00254,"Qualified",,7953.94,"CapPass","51% Nf: Cycle 199-200",199,87113,"J-5","Alloy 617",314626,"Plate"
118.76,-0.00249,"Qualified",,7953.99,"CapPass","51% Nf: Cycle 199-200",199,87114,"J-5","Alloy 617",314626,"Plate"
118.89,-0.00244,"Qualified",,7954.04,"CapPass","51% Nf: Cycle 199-200",199,87115,"J-5","Alloy 617",314626,"Plate"
119.05,-0.00238,"Qualified",,7954.09,"CapPass","51% Nf: Cycle 199-200",199,87116,"J-5","Alloy 617",314626,"Plate"
119.02,-0.00233,"Qualified",,7954.14,"CapPass","51% Nf: Cycle 199-200",199,87117,"J-5","Alloy 617",314626,"Plate"
118.88,-0.00228,"Qualified",,7954.19,"CapPass","51% Nf: Cycle 199-200",199,87118,"J-5","Alloy 617",314626,"Plate"
118.78,-0.00223,"Qualified",,7954.24,"CapPass","51% Nf: Cycle 199-200",199,87119,"J-5","Alloy 617",314626,"Plate"
118.69,-0.00218,"Qualified",,7954.29,"CapPass","51% Nf: Cycle 199-200",199,87120,"J-5","Alloy 617",314626,"Plate"
118.74,-0.00217,"Qualified",,7954.31,"CapPass","51% Nf: Cycle 199-200",199,87121,"J-5","Alloy 617",314626,"Plate"
118.65,-0.00213,"Qualified",,7954.36,"CapPass","51% Nf: Cycle 199-200",199,87122,"J-5","Alloy 617",314626,"Plate"
118.78,-0.00208,"Qualified",,7954.41,"CapPass","51% Nf: Cycle 199-200",199,87123,"J-5","Alloy 617",314626,"Plate"
118.85,-0.00202,"Qualified",,7954.46,"CapPass","51% Nf: Cycle 199-200",199,87124,"J-5","Alloy 617",314626,"Plate"
118.92,-0.00197,"Qualified",,7954.51,"CapPass","51% Nf: Cycle 199-200",199,87125,"J-5","Alloy 617",314626,"Plate"
119.07,-0.00192,"Qualified",,7954.56,"CapPass","51% Nf: Cycle 199-200",199,87126,"J-5","Alloy 617",314626,"Plate"
119.33,-0.00187,"Qualified",,7954.61,"CapPass","51% Nf: Cycle 199-200",199,87127,"J-5","Alloy 617",314626,"Plate"
119.59,-0.00182,"Qualified",,7954.66,"CapPass","51% Nf: Cycle 199-200",199,87128,"J-5","Alloy 617",314626,"Plate"
119.65,-0.00177,"Qualified",,7954.71,"CapPass","51% Nf: Cycle 199-200",199,87129,"J-5","Alloy 617",314626,"Plate"
119.70,-0.00171,"Qualified",,7954.76,"CapPass","51% Nf: Cycle 199-200",199,87130,"J-5","Alloy 617",314626,"Plate"
119.82,-0.00166,"Qualified",,7954.81,"CapPass","51% Nf: Cycle 199-200",199,87131,"J-5","Alloy 617",314626,"Plate"
119.86,-0.00166,"Qualified",,7954.81,"CapPass","51% Nf: Cycle 199-200",199,87132,"J-5","Alloy 617",314626,"Plate"
119.78,-0.00161,"Qualified",,7954.86,"CapPass","51% Nf: Cycle 199-200",199,87133,"J-5","Alloy 617",314626,"Plate"
119.77,-0.00156,"Qualified",,7954.91,"CapPass","51% Nf: Cycle 199-200",199,87134,"J-5","Alloy 617",314626,"Plate"
119.54,-0.00151,"Qualified",,7954.96,"CapPass","51% Nf: Cycle 199-200",199,87135,"J-5","Alloy 617",314626,"Plate"
119.39,-0.00146,"Qualified",,7955.01,"CapPass","51% Nf: Cycle 199-200",199,87136,"J-5","Alloy 617",314626,"Plate"
119.34,-0.00141,"Qualified",,7955.07,"CapPass","51% Nf: Cycle 199-200",199,87137,"J-5","Alloy 617",314626,"Plate"
119.38,-0.00135,"Qualified",,7955.13,"CapPass","51% Nf: Cycle 199-200",199,87138,"J-5","Alloy 617",314626,"Plate"
119.58,-0.00130,"Qualified",,7955.17,"CapPass","51% Nf: Cycle 199-200",199,87139,"J-5","Alloy 617",314626,"Plate"
119.66,-0.00125,"Qualified",,7955.23,"CapPass","51% Nf: Cycle 199-200",199,87140,"J-5","Alloy 617",314626,"Plate"
119.74,-0.00120,"Qualified",,7955.28,"CapPass","51% Nf: Cycle 199-200",199,87141,"J-5","Alloy 617",314626,"Plate"
119.94,-0.00116,"Qualified",,7955.31,"CapPass","51% Nf: Cycle 199-200",199,87142,"J-5","Alloy 617",314626,"Plate"
119.98,-0.00115,"Qualified",,7955.33,"CapPass","51% Nf: Cycle 199-200",199,87143,"J-5","Alloy 617",314626,"Plate"
120.42,-0.00110,"Qualified",,7955.38,"CapPass","51% Nf: Cycle 199-200",199,87144,"J-5","Alloy 617",314626,"Plate"
120.70,-0.00104,"Qualified",,7955.43,"CapPass","51% Nf: Cycle 199-200",199,87145,"J-5","Alloy 617",314626,"Plate"
120.87,-0.00099,"Qualified",,7955.48,"CapPass","51% Nf: Cycle 199-200",199,87146,"J-5","Alloy 617",314626,"Plate"
120.98,-0.00094,"Qualified",,7955.53,"CapPass","51% Nf: Cycle 199-200",199,87147,"J-5","Alloy 617",314626,"Plate"
120.85,-0.00089,"Qualified",,7955.58,"CapPass","51% Nf: Cycle 199-200",199,87148,"J-5","Alloy 617",314626,"Plate"
120.78,-0.00083,"Qualified",,7955.64,"CapPass","51% Nf: Cycle 199-200",199,87149,"J-5","Alloy 617",314626,"Plate"
120.48,-0.00078,"Qualified",,7955.69,"CapPass","51% Nf: Cycle 199-200",199,87150,"J-5","Alloy 617",314626,"Plate"
120.55,-0.00073,"Qualified",,7955.74,"CapPass","51% Nf: Cycle 199-200",199,87151,"J-5","Alloy 617",314626,"Plate"
120.61,-0.00068,"Qualified",,7955.79,"CapPass","51% Nf: Cycle 199-200",199,87152,"J-5","Alloy 617",314626,"Plate"
120.79,-0.00066,"Qualified",,7955.81,"CapPass","51% Nf: Cycle 199-200",199,87153,"J-5","Alloy 617",314626,"Plate"
120.85,-0.00063,"Qualified",,7955.84,"CapPass","51% Nf: Cycle 199-200",199,87154,"J-5","Alloy 617",314626,"Plate"
121.10,-0.00057,"Qualified",,7955.91,"CapPass","51% Nf: Cycle 199-200",199,87155,"J-5","Alloy 617",314626,"Plate"
121.46,-0.00052,"Qualified",,7955.96,"CapPass","51% Nf: Cycle 199-200",199,87156,"J-5","Alloy 617",314626,"Plate"
121.79,-0.00047,"Qualified",,7956.01,"CapPass","51% Nf: Cycle 199-200",199,87157,"J-5","Alloy 617",314626,"Plate"
121.91,-0.00042,"Qualified",,7956.04,"CapPass","51% Nf: Cycle 199-200",199,87158,"J-5","Alloy 617",314626,"Plate"
121.84,-0.00037,"Qualified",,7956.09,"CapPass","51% Nf: Cycle 199-200",199,87159,"J-5","Alloy 617",314626,"Plate"
121.85,-0.00032,"Qualified",,7956.14,"CapPass","51% Nf: Cycle 199-200",199,87160,"J-5","Alloy 617",314626,"Plate"
121.70,-0.00027,"Qualified",,7956.19,"CapPass","51% Nf: Cycle 199-200",199,87161,"J-5","Alloy 617",314626,"Plate"
121.61,-0.00022,"Qualified",,7956.24,"CapPass","51% Nf: Cycle 199-200",199,87162,"J-5","Alloy 617",314626,"Plate"
121.42,-0.00017,"Qualified",,7956.30,"CapPass","51% Nf: Cycle 199-200",199,87163,"J-5","Alloy 617",314626,"Plate"
121.40,-0.00015,"Qualified",,7956.31,"CapPass","51% Nf: Cycle 199-200",199,87164,"J-5","Alloy 617",314626,"Plate"
121.18,-0.00011,"Qualified",,7956.34,"CapPass","51% Nf: Cycle 199-200",199,87165,"J-5","Alloy 617",314626,"Plate"
120.95,-0.00006,"Qualified",,7956.41,"CapPass","51% Nf: Cycle 199-200",199,87166,"J-5","Alloy 617",314626,"Plate"
120.87,-0.00001,"Qualified",,7956.46,"CapPass","51% Nf: Cycle 199-200",200,87167,"J-5","Alloy 617",314626,"Plate"
120.61,0.00004,"Qualified",,7956.51,"CapPass","51% Nf: Cycle 199-200",200,87168,"J-5","Alloy 617",314626,"Plate"
120.50,0.00009,"Qualified",,7956.56,"CapPass","51% Nf: Cycle 199-200",200,87169,"J-5","Alloy 617",314626,"Plate"
120.56,0.00014,"Qualified",,7956.61,"CapPass","51% Nf: Cycle 199-200",200,87170,"J-5","Alloy 617",314626,"Plate"
120.57,0.00020,"Qualified",,7956.67,"CapPass","51% Nf: Cycle 199-200",200,87171,"J-5","Alloy 617",314626,"Plate"
120.70,0.00025,"Qualified",,7956.72,"CapPass","51% Nf: Cycle 199-200",200,87172,"J-5","Alloy 617",314626,"Plate"
120.89,0.00030,"Qualified",,7956.77,"CapPass","51% Nf: Cycle 199-200",200,87173,"J-5","Alloy 617",314626,"Plate"
121.15,0.00034,"Qualified",,7956.81,"CapPass","51% Nf: Cycle 199-200",200,87174,"J-5","Alloy 617",314626,"Plate"
121.08,0.00035,"Qualified",,7956.82,"CapPass","51% Nf: Cycle 199-200",200,87175,"J-5","Alloy 617",314626,"Plate"
121.29,0.00040,"Qualified",,7956.87,"CapPass","51% Nf: Cycle 199-200",200,87176,"J-5","Alloy 617",314626,"Plate"
121.44,0.00046,"Qualified",,7956.92,"CapPass","51% Nf: Cycle 199-200",200,87177,"J-5","Alloy 617",314626,"Plate"
121.50,0.00051,"Qualified",,7956.97,"CapPass","51% Nf: Cycle 199-200",200,87178,"J-5","Alloy 617",314626,"Plate"
121.48,0.00056,"Qualified",,7957.03,"CapPass","51% Nf: Cycle 199-200",200,87179,"J-5","Alloy 617",314626,"Plate"
121.50,0.00061,"Qualified",,7957.08,"CapPass","51% Nf: Cycle 199-200",200,87180,"J-5","Alloy 617",314626,"Plate"
121.51,0.00066,"Qualified",,7957.13,"CapPass","51% Nf: Cycle 199-200",200,87181,"J-5","Alloy 617",314626,"Plate"
121.59,0.00071,"Qualified",,7957.18,"CapPass","51% Nf: Cycle 199-200",200,87182,"J-5","Alloy 617",314626,"Plate"
121.54,0.00076,"Qualified",,7957.23,"CapPass","51% Nf: Cycle 199-200",200,87183,"J-5","Alloy 617",314626,"Plate"
121.57,0.00082,"Qualified",,7957.29,"CapPass","51% Nf: Cycle 199-200",200,87184,"J-5","Alloy 617",314626,"Plate"
121.70,0.00085,"Qualified",,7957.31,"CapPass","51% Nf: Cycle 199-200",200,87185,"J-5","Alloy 617",314626,"Plate"
121.79,0.00087,"Qualified",,7957.34,"CapPass","51% Nf: Cycle 199-200",200,87186,"J-5","Alloy 617",314626,"Plate"
121.85,0.00092,"Qualified",,7957.39,"CapPass","51% Nf: Cycle 199-200",200,87187,"J-5","Alloy 617",314626,"Plate"
122.03,0.00098,"Qualified",,7957.44,"CapPass","51% Nf: Cycle 199-200",200,87188,"J-5","Alloy 617",314626,"Plate"
122.12,0.00103,"Qualified",,7957.49,"CapPass","51% Nf: Cycle 199-200",200,87189,"J-5","Alloy 617",314626,"Plate"
122.14,0.00108,"Qualified",,7957.54,"CapPass","51% Nf: Cycle 199-200",200,87190,"J-5","Alloy 617",314626,"Plate"
122.21,0.00113,"Qualified",,7957.59,"CapPass","51% Nf: Cycle 199-200",200,87191,"J-5","Alloy 617",314626,"Plate"
122.24,0.00118,"Qualified",,7957.64,"CapPass","51% Nf: Cycle 199-200",200,87192,"J-5","Alloy 617",314626,"Plate"
122.16,0.00123,"Qualified",,7957.69,"CapPass","51% Nf: Cycle 199-200",200,87193,"J-5","Alloy 617",314626,"Plate"
121.85,0.00129,"Qualified",,7957.76,"CapPass","51% Nf: Cycle 199-200",200,87194,"J-5","Alloy 617",314626,"Plate"
121.75,0.00134,"Qualified",,7957.81,"CapPass","51% Nf: Cycle 199-200",200,87195,"J-5","Alloy 617",314626,"Plate"
121.80,0.00135,"Qualified",,7957.81,"CapPass","51% Nf: Cycle 199-200",200,87196,"J-5","Alloy 617",314626,"Plate"
121.65,0.00139,"Qualified",,7957.86,"CapPass","51% Nf: Cycle 199-200",200,87197,"J-5","Alloy 617",314626,"Plate"
121.66,0.00144,"Qualified",,7957.91,"CapPass","51% Nf: Cycle 199-200",200,87198,"J-5","Alloy 617",314626,"Plate"
121.81,0.00149,"Qualified",,7957.96,"CapPass","51% Nf: Cycle 199-200",200,87199,"J-5","Alloy 617",314626,"Plate"
122.10,0.00155,"Qualified",,7958.01,"CapPass","51% Nf: Cycle 199-200",200,87200,"J-5","Alloy 617",314626,"Plate"
122.35,0.00160,"Qualified",,7958.06,"CapPass","51% Nf: Cycle 199-200",200,87201,"J-5","Alloy 617",314626,"Plate"
122.48,0.00165,"Qualified",,7958.11,"CapPass","51% Nf: Cycle 199-200",200,87202,"J-5","Alloy 617",314626,"Plate"
122.50,0.00170,"Qualified",,7958.16,"CapPass","51% Nf: Cycle 199-200",200,87203,"J-5","Alloy 617",314626,"Plate"
122.38,0.00175,"Qualified",,7958.21,"CapPass","51% Nf: Cycle 199-200",200,87204,"J-5","Alloy 617",314626,"Plate"
122.08,0.00181,"Qualified",,7958.27,"CapPass","51% Nf: Cycle 199-200",200,87205,"J-5","Alloy 617",314626,"Plate"
121.96,0.00185,"Qualified",,7958.31,"CapPass","51% Nf: Cycle 199-200",200,87206,"J-5","Alloy 617",314626,"Plate"
121.93,0.00186,"Qualified",,7958.32,"CapPass","51% Nf: Cycle 199-200",200,87207,"J-5","Alloy 617",314626,"Plate"
122.05,0.00191,"Qualified",,7958.37,"CapPass","51% Nf: Cycle 199-200",200,87208,"J-5","Alloy 617",314626,"Plate"
122.05,0.00196,"Qualified",,7958.42,"CapPass","51% Nf: Cycle 199-200",200,87209,"J-5","Alloy 617",314626,"Plate"
122.28,0.00201,"Qualified",,7958.47,"CapPass","51% Nf: Cycle 199-200",200,87210,"J-5","Alloy 617",314626,"Plate"
122.32,0.00206,"Qualified",,7958.52,"CapPass","51% Nf: Cycle 199-200",200,87211,"J-5","Alloy 617",314626,"Plate"
122.27,0.00211,"Qualified",,7958.57,"CapPass","51% Nf: Cycle 199-200",200,87212,"J-5","Alloy 617",314626,"Plate"
122.20,0.00217,"Qualified",,7958.63,"CapPass","51% Nf: Cycle 199-200",200,87213,"J-5","Alloy 617",314626,"Plate"
122.16,0.00222,"Qualified",,7958.67,"CapPass","51% Nf: Cycle 199-200",200,87214,"J-5","Alloy 617",314626,"Plate"
122.05,0.00227,"Qualified",,7958.72,"CapPass","51% Nf: Cycle 199-200",200,87215,"J-5","Alloy 617",314626,"Plate"
122.05,0.00232,"Qualified",,7958.77,"CapPass","51% Nf: Cycle 199-200",200,87216,"J-5","Alloy 617",314626,"Plate"
121.96,0.00236,"Qualified",,7958.81,"CapPass","51% Nf: Cycle 199-200",200,87217,"J-5","Alloy 617",314626,"Plate"
121.91,0.00237,"Qualified",,7958.83,"CapPass","51% Nf: Cycle 199-200",200,87218,"J-5","Alloy 617",314626,"Plate"
121.89,0.00242,"Qualified",,7958.88,"CapPass","51% Nf: Cycle 199-200",200,87219,"J-5","Alloy 617",314626,"Plate"
121.87,0.00247,"Qualified",,7958.94,"CapPass","51% Nf: Cycle 199-200",200,87220,"J-5","Alloy 617",314626,"Plate"
122.01,0.00253,"Qualified",,7958.99,"CapPass","51% Nf: Cycle 199-200",200,87221,"J-5","Alloy 617",314626,"Plate"
122.02,0.00258,"Qualified",,7959.04,"CapPass","51% Nf: Cycle 199-200",200,87222,"J-5","Alloy 617",314626,"Plate"
122.27,0.00263,"Qualified",,7959.09,"CapPass","51% Nf: Cycle 199-200",200,87223,"J-5","Alloy 617",314626,"Plate"
122.43,0.00268,"Qualified",,7959.14,"CapPass","51% Nf: Cycle 199-200",200,87224,"J-5","Alloy 617",314626,"Plate"
122.58,0.00274,"Qualified",,7959.19,"CapPass","51% Nf: Cycle 199-200",200,87225,"J-5","Alloy 617",314626,"Plate"
122.68,0.00279,"Qualified",,7959.24,"CapPass","51% Nf: Cycle 199-200",200,87226,"J-5","Alloy 617",314626,"Plate"
122.57,0.00284,"Qualified",,7959.29,"CapPass","51% Nf: Cycle 199-200",200,87227,"J-5","Alloy 617",314626,"Plate"
122.47,0.00286,"Qualified",,7959.31,"CapPass","51% Nf: Cycle 199-200",200,87228,"J-5","Alloy 617",314626,"Plate"
122.44,0.00289,"Qualified",,7959.34,"CapPass","51% Nf: Cycle 199-200",200,87229,"J-5","Alloy 617",314626,"Plate"
122.49,0.00294,"Qualified",,7959.39,"CapPass","51% Nf: Cycle 199-200",200,87230,"J-5","Alloy 617",314626,"Plate"
122.55,0.00299,"Qualified",,7959.46,"CapPass","51% Nf: Cycle 199-200",200,87231,"J-5","Alloy 617",314626,"Plate"
122.80,0.00304,"Qualified",,7959.50,"CapPass","51% Nf: Cycle 199-200",200,87232,"J-5","Alloy 617",314626,"Plate"
122.66,0.00310,"Qualified",,7959.56,"CapPass","51% Nf: Cycle 199-200",200,87233,"J-5","Alloy 617",314626,"Plate"
122.51,0.00315,"Qualified",,7959.61,"CapPass","51% Nf: Cycle 199-200",200,87234,"J-5","Alloy 617",314626,"Plate"
122.49,0.00320,"Qualified",,7959.66,"CapPass","51% Nf: Cycle 199-200",200,87235,"J-5","Alloy 617",314626,"Plate"
122.51,0.00325,"Qualified",,7959.71,"CapPass","51% Nf: Cycle 199-200",200,87236,"J-5","Alloy 617",314626,"Plate"
122.52,0.00331,"Qualified",,7959.77,"CapPass","51% Nf: Cycle 199-200",200,87237,"J-5","Alloy 617",314626,"Plate"
122.62,0.00335,"Qualified",,7959.81,"CapPass","51% Nf: Cycle 199-200",200,87238,"J-5","Alloy 617",314626,"Plate"
122.59,0.00336,"Qualified",,7959.82,"CapPass","51% Nf: Cycle 199-200",200,87239,"J-5","Alloy 617",314626,"Plate"
122.83,0.00341,"Qualified",,7959.87,"CapPass","51% Nf: Cycle 199-200",200,87240,"J-5","Alloy 617",314626,"Plate"
123.09,0.00346,"Qualified",,7959.92,"CapPass","51% Nf: Cycle 199-200",200,87241,"J-5","Alloy 617",314626,"Plate"
123.13,0.00351,"Qualified",,7959.97,"CapPass","51% Nf: Cycle 199-200",200,87242,"J-5","Alloy 617",314626,"Plate"
123.20,0.00356,"Qualified",,7960.02,"CapPass","51% Nf: Cycle 199-200",200,87243,"J-5","Alloy 617",314626,"Plate"
123.30,0.00362,"Qualified",,7960.07,"CapPass","51% Nf: Cycle 199-200",200,87244,"J-5","Alloy 617",314626,"Plate"
123.21,0.00367,"Qualified",,7960.12,"CapPass","51% Nf: Cycle 199-200",200,87245,"J-5","Alloy 617",314626,"Plate"
123.07,0.00372,"Qualified",,7960.17,"CapPass","51% Nf: Cycle 199-200",200,87246,"J-5","Alloy 617",314626,"Plate"
123.13,0.00377,"Qualified",,7960.23,"CapPass","51% Nf: Cycle 199-200",200,87247,"J-5","Alloy 617",314626,"Plate"
123.19,0.00382,"Qualified",,7960.28,"CapPass","51% Nf: Cycle 199-200",200,87248,"J-5","Alloy 617",314626,"Plate"
123.14,0.00385,"Qualified",,7960.31,"CapPass","51% Nf: Cycle 199-200",200,87249,"J-5","Alloy 617",314626,"Plate"
123.28,0.00387,"Qualified",,7960.33,"CapPass","51% Nf: Cycle 199-200",200,87250,"J-5","Alloy 617",314626,"Plate"
123.37,0.00393,"Qualified",,7960.39,"CapPass","51% Nf: Cycle 199-200",200,87251,"J-5","Alloy 617",314626,"Plate"
123.49,0.00398,"Qualified",,7960.43,"CapPass","51% Nf: Cycle 199-200",200,87252,"J-5","Alloy 617",314626,"Plate"
123.64,0.00403,"Qualified",,7960.48,"CapPass","51% Nf: Cycle 199-200",200,87253,"J-5","Alloy 617",314626,"Plate"
123.25,0.00408,"Qualified",,7960.53,"CapPass","51% Nf: Cycle 199-200",200,87254,"J-5","Alloy 617",314626,"Plate"
123.03,0.00413,"Qualified",,7960.59,"CapPass","51% Nf: Cycle 199-200",200,87255,"J-5","Alloy 617",314626,"Plate"
122.78,0.00418,"Qualified",,7960.64,"CapPass","51% Nf: Cycle 199-200",200,87256,"J-5","Alloy 617",314626,"Plate"
122.53,0.00423,"Qualified",,7960.69,"CapPass","51% Nf: Cycle 199-200",200,87257,"J-5","Alloy 617",314626,"Plate"
122.37,0.00429,"Qualified",,7960.74,"CapPass","51% Nf: Cycle 199-200",200,87258,"J-5","Alloy 617",314626,"Plate"
122.36,0.00434,"Qualified",,7960.79,"CapPass","51% Nf: Cycle 199-200",200,87259,"J-5","Alloy 617",314626,"Plate"
122.51,0.00436,"Qualified",,7960.81,"CapPass","51% Nf: Cycle 199-200",200,87260,"J-5","Alloy 617",314626,"Plate"
122.56,0.00439,"Qualified",,7960.84,"CapPass","51% Nf: Cycle 199-200",200,87261,"J-5","Alloy 617",314626,"Plate"
122.59,0.00444,"Qualified",,7960.89,"CapPass","51% Nf: Cycle 199-200",200,87262,"J-5","Alloy 617",314626,"Plate"
122.57,0.00449,"Qualified",,7960.94,"CapPass","51% Nf: Cycle 199-200",200,87263,"J-5","Alloy 617",314626,"Plate"
122.60,0.00454,"Qualified",,7960.99,"CapPass","51% Nf: Cycle 199-200",200,87264,"J-5","Alloy 617",314626,"Plate"
122.53,0.00459,"Qualified",,7961.04,"CapPass","51% Nf: Cycle 199-200",200,87265,"J-5","Alloy 617",314626,"Plate"
122.43,0.00464,"Qualified",,7961.09,"CapPass","51% Nf: Cycle 199-200",200,87266,"J-5","Alloy 617",314626,"Plate"
122.33,0.00470,"Qualified",,7961.16,"CapPass","51% Nf: Cycle 199-200",200,87267,"J-5","Alloy 617",314626,"Plate"
122.46,0.00475,"Qualified",,7961.21,"CapPass","51% Nf: Cycle 199-200",200,87268,"J-5","Alloy 617",314626,"Plate"
122.69,0.00480,"Qualified",,7961.26,"CapPass","51% Nf: Cycle 199-200",200,87269,"J-5","Alloy 617",314626,"Plate"
122.86,0.00485,"Qualified",,7961.30,"CapPass","51% Nf: Cycle 199-200",200,87270,"J-5","Alloy 617",314626,"Plate"
122.85,0.00486,"Qualified",,7961.31,"CapPass","51% Nf: Cycle 199-200",200,87271,"J-5","Alloy 617",314626,"Plate"
122.99,0.00490,"Qualified",,7961.34,"CapPass","51% Nf: Cycle 199-200",200,87272,"J-5","Alloy 617",314626,"Plate"
122.91,0.00495,"Qualified",,7961.41,"CapPass","51% Nf: Cycle 199-200",200,87273,"J-5","Alloy 617",314626,"Plate"
122.87,0.00500,"Qualified",,7961.46,"CapPass","51% Nf: Cycle 199-200",200,87274,"J-5","Alloy 617",314626,"Plate"
123.00,0.00505,"Qualified",,7961.51,"CapPass","51% Nf: Cycle 199-200",200,87275,"J-5","Alloy 617",314626,"Plate"
122.99,0.00511,"Qualified",,7961.56,"CapPass","51% Nf: Cycle 199-200",200,87276,"J-5","Alloy 617",314626,"Plate"
123.01,0.00516,"Qualified",,7961.61,"CapPass","51% Nf: Cycle 199-200",200,87277,"J-5","Alloy 617",314626,"Plate"
123.00,0.00521,"Qualified",,7961.66,"CapPass","51% Nf: Cycle 199-200",200,87278,"J-5","Alloy 617",314626,"Plate"
122.98,0.00526,"Qualified",,7961.71,"CapPass","51% Nf: Cycle 199-200",200,87279,"J-5","Alloy 617",314626,"Plate"
123.03,0.00532,"Qualified",,7961.77,"CapPass","51% Nf: Cycle 199-200",200,87280,"J-5","Alloy 617",314626,"Plate"
123.12,0.00536,"Qualified",,7961.81,"CapPass","51% Nf: Cycle 199-200",200,87281,"J-5","Alloy 617",314626,"Plate"
123.16,0.00537,"Qualified",,7961.82,"CapPass","51% Nf: Cycle 199-200",200,87282,"J-5","Alloy 617",314626,"Plate"
123.34,0.00542,"Qualified",,7961.87,"CapPass","51% Nf: Cycle 199-200",200,87283,"J-5","Alloy 617",314626,"Plate"
123.52,0.00547,"Qualified",,7961.92,"CapPass","51% Nf: Cycle 199-200",200,87284,"J-5","Alloy 617",314626,"Plate"
123.62,0.00553,"Qualified",,7961.97,"CapPass","51% Nf: Cycle 199-200",200,87285,"J-5","Alloy 617",314626,"Plate"
123.88,0.00558,"Qualified",,7962.03,"CapPass","51% Nf: Cycle 199-200",200,87286,"J-5","Alloy 617",314626,"Plate"
123.88,0.00563,"Qualified",,7962.07,"CapPass","51% Nf: Cycle 199-200",200,87287,"J-5","Alloy 617",314626,"Plate"
124.09,0.00568,"Qualified",,7962.12,"CapPass","51% Nf: Cycle 199-200",200,87288,"J-5","Alloy 617",314626,"Plate"
124.15,0.00573,"Qualified",,7962.17,"CapPass","51% Nf: Cycle 199-200",200,87289,"J-5","Alloy 617",314626,"Plate"
124.04,0.00578,"Qualified",,7962.22,"CapPass","51% Nf: Cycle 199-200",200,87290,"J-5","Alloy 617",314626,"Plate"
123.88,0.00583,"Qualified",,7962.27,"CapPass","51% Nf: Cycle 199-200",200,87291,"J-5","Alloy 617",314626,"Plate"
123.68,0.00587,"Qualified",,7962.31,"CapPass","51% Nf: Cycle 199-200",200,87292,"J-5","Alloy 617",314626,"Plate"
123.70,0.00588,"Qualified",,7962.33,"CapPass","51% Nf: Cycle 199-200",200,87293,"J-5","Alloy 617",314626,"Plate"
123.48,0.00593,"Qualified",,7962.38,"CapPass","51% Nf: Cycle 199-200",200,87294,"J-5","Alloy 617",314626,"Plate"
123.44,0.00598,"Qualified",,7962.44,"CapPass","51% Nf: Cycle 199-200",200,87295,"J-5","Alloy 617",314626,"Plate"
123.46,0.00604,"Qualified",,7962.49,"CapPass","51% Nf: Cycle 199-200",200,87296,"J-5","Alloy 617",314626,"Plate"
123.23,0.00609,"Qualified",,7962.54,"CapPass","51% Nf: Cycle 199-200",200,87297,"J-5","Alloy 617",314626,"Plate"
123.12,0.00614,"Qualified",,7962.59,"CapPass","51% Nf: Cycle 199-200",200,87298,"J-5","Alloy 617",314626,"Plate"
123.04,0.00619,"Qualified",,7962.64,"CapPass","51% Nf: Cycle 199-200",200,87299,"J-5","Alloy 617",314626,"Plate"
122.99,0.00625,"Qualified",,7962.69,"CapPass","51% Nf: Cycle 199-200",200,87300,"J-5","Alloy 617",314626,"Plate"
123.04,0.00630,"Qualified",,7962.74,"CapPass","51% Nf: Cycle 199-200",200,87301,"J-5","Alloy 617",314626,"Plate"
122.90,0.00635,"Qualified",,7962.79,"CapPass","51% Nf: Cycle 199-200",200,87302,"J-5","Alloy 617",314626,"Plate"
122.86,0.00637,"Qualified",,7962.81,"CapPass","51% Nf: Cycle 199-200",200,87303,"J-5","Alloy 617",314626,"Plate"
122.89,0.00640,"Qualified",,7962.84,"CapPass","51% Nf: Cycle 199-200",200,87304,"J-5","Alloy 617",314626,"Plate"
122.82,0.00645,"Qualified",,7962.89,"CapPass","51% Nf: Cycle 199-200",200,87305,"J-5","Alloy 617",314626,"Plate"
122.89,0.00650,"Qualified",,7962.94,"CapPass","51% Nf: Cycle 199-200",200,87306,"J-5","Alloy 617",314626,"Plate"
122.72,0.00655,"Qualified",,7962.99,"CapPass","51% Nf: Cycle 199-200",200,87307,"J-5","Alloy 617",314626,"Plate"
122.59,0.00660,"Qualified",,7963.05,"CapPass","51% Nf: Cycle 199-200",200,87308,"J-5","Alloy 617",314626,"Plate"
122.68,0.00666,"Qualified",,7963.11,"CapPass","51% Nf: Cycle 199-200",200,87309,"J-5","Alloy 617",314626,"Plate"
122.65,0.00671,"Qualified",,7963.16,"CapPass","51% Nf: Cycle 199-200",200,87310,"J-5","Alloy 617",314626,"Plate"
122.78,0.00676,"Qualified",,7963.21,"CapPass","51% Nf: Cycle 199-200",200,87311,"J-5","Alloy 617",314626,"Plate"
122.81,0.00681,"Qualified",,7963.26,"CapPass","51% Nf: Cycle 199-200",200,87312,"J-5","Alloy 617",314626,"Plate"
122.85,0.00686,"Qualified",,7963.31,"CapPass","51% Nf: Cycle 199-200",200,87313,"J-5","Alloy 617",314626,"Plate"
122.91,0.00686,"Qualified",,7963.31,"CapPass","51% Nf: Cycle 199-200",200,87314,"J-5","Alloy 617",314626,"Plate"
122.90,0.00691,"Qualified",,7963.36,"CapPass","51% Nf: Cycle 199-200",200,87315,"J-5","Alloy 617",314626,"Plate"
122.98,0.00696,"Qualified",,7963.41,"CapPass","51% Nf: Cycle 199-200",200,87316,"J-5","Alloy 617",314626,"Plate"
123.16,0.00702,"Qualified",,7963.46,"CapPass","51% Nf: Cycle 199-200",200,87317,"J-5","Alloy 617",314626,"Plate"
122.92,0.00707,"Qualified",,7963.52,"CapPass","51% Nf: Cycle 199-200",200,87318,"J-5","Alloy 617",314626,"Plate"
122.97,0.00712,"Qualified",,7963.57,"CapPass","51% Nf: Cycle 199-200",200,87319,"J-5","Alloy 617",314626,"Plate"
123.09,0.00717,"Qualified",,7963.62,"CapPass","51% Nf: Cycle 199-200",200,87320,"J-5","Alloy 617",314626,"Plate"
123.22,0.00722,"Qualified",,7963.67,"CapPass","51% Nf: Cycle 199-200",200,87321,"J-5","Alloy 617",314626,"Plate"
123.39,0.00728,"Qualified",,7963.72,"CapPass","51% Nf: Cycle 199-200",200,87322,"J-5","Alloy 617",314626,"Plate"
123.69,0.00733,"Qualified",,7963.77,"CapPass","51% Nf: Cycle 199-200",200,87323,"J-5","Alloy 617",314626,"Plate"
123.89,0.00737,"Qualified",,7963.81,"CapPass","51% Nf: Cycle 199-200",200,87324,"J-5","Alloy 617",314626,"Plate"
123.89,0.00738,"Qualified",,7963.82,"CapPass","51% Nf: Cycle 199-200",200,87325,"J-5","Alloy 617",314626,"Plate"
123.96,0.00743,"Qualified",,7963.87,"CapPass","51% Nf: Cycle 199-200",200,87326,"J-5","Alloy 617",314626,"Plate"
124.04,0.00748,"Qualified",,7963.92,"CapPass","51% Nf: Cycle 199-200",200,87327,"J-5","Alloy 617",314626,"Plate"
124.02,0.00753,"Qualified",,7963.97,"CapPass","51% Nf: Cycle 199-200",200,87328,"J-5","Alloy 617",314626,"Plate"
123.77,0.00758,"Qualified",,7964.02,"CapPass","51% Nf: Cycle 199-200",200,87329,"J-5","Alloy 617",314626,"Plate"
123.64,0.00763,"Qualified",,7964.08,"CapPass","51% Nf: Cycle 199-200",200,87330,"J-5","Alloy 617",314626,"Plate"
123.64,0.00768,"Qualified",,7964.13,"CapPass","51% Nf: Cycle 199-200",200,87331,"J-5","Alloy 617",314626,"Plate"
123.57,0.00774,"Qualified",,7964.19,"CapPass","51% Nf: Cycle 199-200",200,87332,"J-5","Alloy 617",314626,"Plate"
123.63,0.00779,"Qualified",,7964.24,"CapPass","51% Nf: Cycle 199-200",200,87333,"J-5","Alloy 617",314626,"Plate"
123.75,0.00784,"Qualified",,7964.29,"CapPass","51% Nf: Cycle 199-200",200,87334,"J-5","Alloy 617",314626,"Plate"
123.72,0.00786,"Qualified",,7964.31,"CapPass","51% Nf: Cycle 199-200",200,87335,"J-5","Alloy 617",314626,"Plate"
123.62,0.00789,"Qualified",,7964.34,"CapPass","51% Nf: Cycle 199-200",200,87336,"J-5","Alloy 617",314626,"Plate"
123.59,0.00794,"Qualified",,7964.39,"CapPass","51% Nf: Cycle 199-200",200,87337,"J-5","Alloy 617",314626,"Plate"
123.66,0.00799,"Qualified",,7964.44,"CapPass","51% Nf: Cycle 199-200",200,87338,"J-5","Alloy 617",314626,"Plate"
123.71,0.00804,"Qualified",,7964.49,"CapPass","51% Nf: Cycle 199-200",200,87339,"J-5","Alloy 617",314626,"Plate"
123.93,0.00810,"Qualified",,7964.54,"CapPass","51% Nf: Cycle 199-200",200,87340,"J-5","Alloy 617",314626,"Plate"
123.90,0.00815,"Qualified",,7964.59,"CapPass","51% Nf: Cycle 199-200",200,87341,"J-5","Alloy 617",314626,"Plate"
123.91,0.00820,"Qualified",,7964.64,"CapPass","51% Nf: Cycle 199-200",200,87342,"J-5","Alloy 617",314626,"Plate"
123.81,0.00825,"Qualified",,7964.70,"CapPass","51% Nf: Cycle 199-200",200,87343,"J-5","Alloy 617",314626,"Plate"
123.72,0.00830,"Qualified",,7964.74,"CapPass","51% Nf: Cycle 199-200",200,87344,"J-5","Alloy 617",314626,"Plate"
123.76,0.00835,"Qualified",,7964.80,"CapPass","51% Nf: Cycle 199-200",200,87345,"J-5","Alloy 617",314626,"Plate"
123.76,0.00837,"Qualified",,7964.81,"CapPass","51% Nf: Cycle 199-200",200,87346,"J-5","Alloy 617",314626,"Plate"
123.67,0.00841,"Qualified",,7964.85,"CapPass","51% Nf: Cycle 199-200",200,87347,"J-5","Alloy 617",314626,"Plate"
123.69,0.00846,"Qualified",,7964.90,"CapPass","51% Nf: Cycle 199-200",200,87348,"J-5","Alloy 617",314626,"Plate"
123.77,0.00851,"Qualified",,7964.95,"CapPass","51% Nf: Cycle 199-200",200,87349,"J-5","Alloy 617",314626,"Plate"
123.73,0.00856,"Qualified",,7965.00,"CapPass","51% Nf: Cycle 199-200",200,87350,"J-5","Alloy 617",314626,"Plate"
123.77,0.00861,"Qualified",,7965.05,"CapPass","51% Nf: Cycle 199-200",200,87351,"J-5","Alloy 617",314626,"Plate"
123.75,0.00866,"Qualified",,7965.11,"CapPass","51% Nf: Cycle 199-200",200,87352,"J-5","Alloy 617",314626,"Plate"
123.78,0.00871,"Qualified",,7965.16,"CapPass","51% Nf: Cycle 199-200",200,87353,"J-5","Alloy 617",314626,"Plate"
123.79,0.00876,"Qualified",,7965.21,"CapPass","51% Nf: Cycle 199-200",200,87354,"J-5","Alloy 617",314626,"Plate"
124.19,0.00881,"Qualified",,7965.27,"CapPass","51% Nf: Cycle 199-200",200,87355,"J-5","Alloy 617",314626,"Plate"
124.47,0.00886,"Qualified",,7965.31,"CapPass","51% Nf: Cycle 199-200",200,87356,"J-5","Alloy 617",314626,"Plate"
124.46,0.00887,"Qualified",,7965.32,"CapPass","51% Nf: Cycle 199-200",200,87357,"J-5","Alloy 617",314626,"Plate"
124.65,0.00892,"Qualified",,7965.36,"CapPass","51% Nf: Cycle 199-200",200,87358,"J-5","Alloy 617",314626,"Plate"
124.82,0.00897,"Qualified",,7965.41,"CapPass","51% Nf: Cycle 199-200",200,87359,"J-5","Alloy 617",314626,"Plate"
124.82,0.00902,"Qualified",,7965.46,"CapPass","51% Nf: Cycle 199-200",200,87360,"J-5","Alloy 617",314626,"Plate"
124.60,0.00907,"Qualified",,7965.50,"CapPass","51% Nf: Cycle 199-200",200,87361,"J-5","Alloy 617",314626,"Plate"
124.31,0.00912,"Qualified",,7965.56,"CapPass","51% Nf: Cycle 199-200",200,87362,"J-5","Alloy 617",314626,"Plate"
123.92,0.00917,"Qualified",,7965.61,"CapPass","51% Nf: Cycle 199-200",200,87363,"J-5","Alloy 617",314626,"Plate"
123.53,0.00922,"Qualified",,7965.66,"CapPass","51% Nf: Cycle 199-200",200,87364,"J-5","Alloy 617",314626,"Plate"
123.19,0.00928,"Qualified",,7965.72,"CapPass","51% Nf: Cycle 199-200",200,87365,"J-5","Alloy 617",314626,"Plate"
123.27,0.00933,"Qualified",,7965.77,"CapPass","51% Nf: Cycle 199-200",200,87366,"J-5","Alloy 617",314626,"Plate"
123.44,0.00936,"Qualified",,7965.81,"CapPass","51% Nf: Cycle 199-200",200,87367,"J-5","Alloy 617",314626,"Plate"
123.35,0.00938,"Qualified",,7965.82,"CapPass","51% Nf: Cycle 199-200",200,87368,"J-5","Alloy 617",314626,"Plate"
123.63,0.00943,"Qualified",,7965.88,"CapPass","51% Nf: Cycle 199-200",200,87369,"J-5","Alloy 617",314626,"Plate"
123.84,0.00948,"Qualified",,7965.92,"CapPass","51% Nf: Cycle 199-200",200,87370,"J-5","Alloy 617",314626,"Plate"
124.04,0.00953,"Qualified",,7965.97,"CapPass","51% Nf: Cycle 199-200",200,87371,"J-5","Alloy 617",314626,"Plate"
124.38,0.00958,"Qualified",,7966.02,"CapPass","51% Nf: Cycle 199-200",200,87372,"J-5","Alloy 617",314626,"Plate"
124.50,0.00963,"Qualified",,7966.07,"CapPass","51% Nf: Cycle 199-200",200,87373,"J-5","Alloy 617",314626,"Plate"
124.59,0.00969,"Qualified",,7966.12,"CapPass","51% Nf: Cycle 199-200",200,87374,"J-5","Alloy 617",314626,"Plate"
124.63,0.00974,"Qualified",,7966.17,"CapPass","51% Nf: Cycle 199-200",200,87375,"J-5","Alloy 617",314626,"Plate"
124.67,0.00979,"Qualified",,7966.23,"CapPass","51% Nf: Cycle 199-200",200,87376,"J-5","Alloy 617",314626,"Plate"
124.84,0.00984,"Qualified",,7966.27,"CapPass","51% Nf: Cycle 199-200",200,87377,"J-5","Alloy 617",314626,"Plate"
124.85,0.00987,"Qualified",,7966.31,"CapPass","51% Nf: Cycle 199-200",200,87378,"J-5","Alloy 617",314626,"Plate"
124.74,0.00989,"Qualified",,7966.32,"CapPass","51% Nf: Cycle 199-200",200,87379,"J-5","Alloy 617",314626,"Plate"
124.50,0.00994,"Qualified",,7966.39,"CapPass","51% Nf: Cycle 199-200",200,87380,"J-5","Alloy 617",314626,"Plate"
93.52,0.01001,"Qualified",,13967.78,"CapPass","89% Nf: Cycle 350-351",350,92517,"J-5","Alloy 617",314626,"Plate"
92.69,0.01003,"Qualified",,13967.81,"CapPass","89% Nf: Cycle 350-351",350,92518,"J-5","Alloy 617",314626,"Plate"
78.91,0.00995,"Qualified",,13967.92,"CapPass","89% Nf: Cycle 350-351",350,92519,"J-5","Alloy 617",314626,"Plate"
73.48,0.00990,"Qualified",,13967.95,"CapPass","89% Nf: Cycle 350-351",350,92520,"J-5","Alloy 617",314626,"Plate"
68.69,0.00985,"Qualified",,13967.99,"CapPass","89% Nf: Cycle 350-351",350,92521,"J-5","Alloy 617",314626,"Plate"
64.48,0.00980,"Qualified",,13968.02,"CapPass","89% Nf: Cycle 350-351",350,92522,"J-5","Alloy 617",314626,"Plate"
60.76,0.00975,"Qualified",,13968.05,"CapPass","89% Nf: Cycle 350-351",350,92523,"J-5","Alloy 617",314626,"Plate"
56.94,0.00970,"Qualified",,13968.10,"CapPass","89% Nf: Cycle 350-351",350,92524,"J-5","Alloy 617",314626,"Plate"
53.64,0.00965,"Qualified",,13968.16,"CapPass","89% Nf: Cycle 350-351",350,92525,"J-5","Alloy 617",314626,"Plate"
49.46,0.00959,"Qualified",,13968.22,"CapPass","89% Nf: Cycle 350-351",350,92526,"J-5","Alloy 617",314626,"Plate"
45.03,0.00954,"Qualified",,13968.29,"CapPass","89% Nf: Cycle 350-351",350,92527,"J-5","Alloy 617",314626,"Plate"
43.54,0.00951,"Qualified",,13968.31,"CapPass","89% Nf: Cycle 350-351",350,92528,"J-5","Alloy 617",314626,"Plate"
41.56,0.00949,"Qualified",,13968.34,"CapPass","89% Nf: Cycle 350-351",350,92529,"J-5","Alloy 617",314626,"Plate"
38.08,0.00944,"Qualified",,13968.39,"CapPass","89% Nf: Cycle 350-351",350,92530,"J-5","Alloy 617",314626,"Plate"
34.77,0.00939,"Qualified",,13968.44,"CapPass","89% Nf: Cycle 350-351",350,92531,"J-5","Alloy 617",314626,"Plate"
31.59,0.00933,"Qualified",,13968.49,"CapPass","89% Nf: Cycle 350-351",350,92532,"J-5","Alloy 617",314626,"Plate"
28.61,0.00928,"Qualified",,13968.54,"CapPass","89% Nf: Cycle 350-351",350,92533,"J-5","Alloy 617",314626,"Plate"
25.79,0.00923,"Qualified",,13968.59,"CapPass","89% Nf: Cycle 350-351",350,92534,"J-5","Alloy 617",314626,"Plate"
22.15,0.00918,"Qualified",,13968.65,"CapPass","89% Nf: Cycle 350-351",350,92535,"J-5","Alloy 617",314626,"Plate"
19.32,0.00913,"Qualified",,13968.71,"CapPass","89% Nf: Cycle 350-351",350,92536,"J-5","Alloy 617",314626,"Plate"
16.35,0.00908,"Qualified",,13968.75,"CapPass","89% Nf: Cycle 350-351",350,92537,"J-5","Alloy 617",314626,"Plate"
13.69,0.00902,"Qualified",,13968.81,"CapPass","89% Nf: Cycle 350-351",350,92538,"J-5","Alloy 617",314626,"Plate"
13.47,0.00902,"Qualified",,13968.81,"CapPass","89% Nf: Cycle 350-351",350,92539,"J-5","Alloy 617",314626,"Plate"
11.00,0.00897,"Qualified",,13968.86,"CapPass","89% Nf: Cycle 350-351",350,92540,"J-5","Alloy 617",314626,"Plate"
8.44,0.00892,"Qualified",,13968.91,"CapPass","89% Nf: Cycle 350-351",350,92541,"J-5","Alloy 617",314626,"Plate"
5.40,0.00887,"Qualified",,13968.97,"CapPass","89% Nf: Cycle 350-351",350,92542,"J-5","Alloy 617",314626,"Plate"
3.48,0.00882,"Qualified",,13969.02,"CapPass","89% Nf: Cycle 350-351",350,92543,"J-5","Alloy 617",314626,"Plate"
1.69,0.00877,"Qualified",,13969.11,"CapPass","89% Nf: Cycle 350-351",350,92544,"J-5","Alloy 617",314626,"Plate"
-0.36,0.00872,"Qualified",,13969.21,"CapPass","89% Nf: Cycle 350-351",350,92545,"J-5","Alloy 617",314626,"Plate"
-2.67,0.00867,"Qualified",,13969.26,"CapPass","89% Nf: Cycle 350-351",350,92546,"J-5","Alloy 617",314626,"Plate"
-5.27,0.00862,"Qualified",,13969.31,"CapPass","89% Nf: Cycle 350-351",350,92547,"J-5","Alloy 617",314626,"Plate"
-5.44,0.00861,"Qualified",,13969.31,"CapPass","89% Nf: Cycle 350-351",350,92548,"J-5","Alloy 617",314626,"Plate"
-8.23,0.00857,"Qualified",,13969.36,"CapPass","89% Nf: Cycle 350-351",350,92549,"J-5","Alloy 617",314626,"Plate"
-10.76,0.00851,"Qualified",,13969.41,"CapPass","89% Nf: Cycle 350-351",350,92550,"J-5","Alloy 617",314626,"Plate"
-12.63,0.00846,"Qualified",,13969.46,"CapPass","89% Nf: Cycle 350-351",350,92551,"J-5","Alloy 617",314626,"Plate"
-15.02,0.00841,"Qualified",,13969.51,"CapPass","89% Nf: Cycle 350-351",350,92552,"J-5","Alloy 617",314626,"Plate"
-18.46,0.00836,"Qualified",,13969.55,"CapPass","89% Nf: Cycle 350-351",350,92553,"J-5","Alloy 617",314626,"Plate"
-20.74,0.00831,"Qualified",,13969.59,"CapPass","89% Nf: Cycle 350-351",350,92554,"J-5","Alloy 617",314626,"Plate"
