Repository: js-molina/fatigue-A617

File: data/950C/Strain rate 0.001/2.0% strain/HTM_A19_Cycles_E28.csv (part 18 of 20)
"Stress Mpa","Strain","Qual State","Qual Exceptions","Elapsed Time Sec","Data State","Cycle Label","Cycle","Count","Sample","Alloy","Heat","Material_Form"
128.07,0.00259,"Qualified",,7959.02,"CapPass","55% Nf: Cycle 199-200",200,89171,"E-28","Alloy 617",314626,"Plate"
128.25,0.00265,"Qualified",,7959.07,"CapPass","55% Nf: Cycle 199-200",200,89172,"E-28","Alloy 617",314626,"Plate"
128.47,0.00270,"Qualified",,7959.12,"CapPass","55% Nf: Cycle 199-200",200,89173,"E-28","Alloy 617",314626,"Plate"
128.61,0.00275,"Qualified",,7959.17,"CapPass","55% Nf: Cycle 199-200",200,89174,"E-28","Alloy 617",314626,"Plate"
128.73,0.00280,"Qualified",,7959.22,"CapPass","55% Nf: Cycle 199-200",200,89175,"E-28","Alloy 617",314626,"Plate"
128.66,0.00285,"Qualified",,7959.27,"CapPass","55% Nf: Cycle 199-200",200,89176,"E-28","Alloy 617",314626,"Plate"
128.58,0.00285,"Qualified",,7959.27,"CapPass","55% Nf: Cycle 199-200",200,89177,"E-28","Alloy 617",314626,"Plate"
128.70,0.00290,"Qualified",,7959.31,"CapPass","55% Nf: Cycle 199-200",200,89178,"E-28","Alloy 617",314626,"Plate"
128.66,0.00295,"Qualified",,7959.36,"CapPass","55% Nf: Cycle 199-200",200,89179,"E-28","Alloy 617",314626,"Plate"
128.65,0.00300,"Qualified",,7959.41,"CapPass","55% Nf: Cycle 199-200",200,89180,"E-28","Alloy 617",314626,"Plate"
128.33,0.00305,"Qualified",,7959.46,"CapPass","55% Nf: Cycle 199-200",200,89181,"E-28","Alloy 617",314626,"Plate"
128.16,0.00310,"Qualified",,7959.51,"CapPass","55% Nf: Cycle 199-200",200,89182,"E-28","Alloy 617",314626,"Plate"
127.89,0.00315,"Qualified",,7959.56,"CapPass","55% Nf: Cycle 199-200",200,89183,"E-28","Alloy 617",314626,"Plate"
127.56,0.00320,"Qualified",,7959.61,"CapPass","55% Nf: Cycle 199-200",200,89184,"E-28","Alloy 617",314626,"Plate"
127.49,0.00325,"Qualified",,7959.67,"CapPass","55% Nf: Cycle 199-200",200,89185,"E-28","Alloy 617",314626,"Plate"
127.32,0.00330,"Qualified",,7959.72,"CapPass","55% Nf: Cycle 199-200",200,89186,"E-28","Alloy 617",314626,"Plate"
127.25,0.00335,"Qualified",,7959.77,"CapPass","55% Nf: Cycle 199-200",200,89187,"E-28","Alloy 617",314626,"Plate"
127.40,0.00335,"Qualified",,7959.77,"CapPass","55% Nf: Cycle 199-200",200,89188,"E-28","Alloy 617",314626,"Plate"
127.31,0.00340,"Qualified",,7959.82,"CapPass","55% Nf: Cycle 199-200",200,89189,"E-28","Alloy 617",314626,"Plate"
127.46,0.00345,"Qualified",,7959.87,"CapPass","55% Nf: Cycle 199-200",200,89190,"E-28","Alloy 617",314626,"Plate"
127.55,0.00350,"Qualified",,7959.92,"CapPass","55% Nf: Cycle 199-200",200,89191,"E-28","Alloy 617",314626,"Plate"
128.01,0.00355,"Qualified",,7959.98,"CapPass","55% Nf: Cycle 199-200",200,89192,"E-28","Alloy 617",314626,"Plate"
128.13,0.00360,"Qualified",,7960.03,"CapPass","55% Nf: Cycle 199-200",200,89193,"E-28","Alloy 617",314626,"Plate"
128.50,0.00365,"Qualified",,7960.08,"CapPass","55% Nf: Cycle 199-200",200,89194,"E-28","Alloy 617",314626,"Plate"
128.66,0.00370,"Qualified",,7960.13,"CapPass","55% Nf: Cycle 199-200",200,89195,"E-28","Alloy 617",314626,"Plate"
128.95,0.00375,"Qualified",,7960.17,"CapPass","55% Nf: Cycle 199-200",200,89196,"E-28","Alloy 617",314626,"Plate"
129.15,0.00381,"Qualified",,7960.22,"CapPass","55% Nf: Cycle 199-200",200,89197,"E-28","Alloy 617",314626,"Plate"
129.20,0.00385,"Qualified",,7960.27,"CapPass","55% Nf: Cycle 199-200",200,89198,"E-28","Alloy 617",314626,"Plate"
129.18,0.00386,"Qualified",,7960.27,"CapPass","55% Nf: Cycle 199-200",200,89199,"E-28","Alloy 617",314626,"Plate"
129.30,0.00391,"Qualified",,7960.32,"CapPass","55% Nf: Cycle 199-200",200,89200,"E-28","Alloy 617",314626,"Plate"
129.30,0.00396,"Qualified",,7960.37,"CapPass","55% Nf: Cycle 199-200",200,89201,"E-28","Alloy 617",314626,"Plate"
129.00,0.00401,"Qualified",,7960.42,"CapPass","55% Nf: Cycle 199-200",200,89202,"E-28","Alloy 617",314626,"Plate"
128.86,0.00406,"Qualified",,7960.47,"CapPass","55% Nf: Cycle 199-200",200,89203,"E-28","Alloy 617",314626,"Plate"
128.48,0.00411,"Qualified",,7960.52,"CapPass","55% Nf: Cycle 199-200",200,89204,"E-28","Alloy 617",314626,"Plate"
128.33,0.00416,"Qualified",,7960.57,"CapPass","55% Nf: Cycle 199-200",200,89205,"E-28","Alloy 617",314626,"Plate"
128.21,0.00421,"Qualified",,7960.62,"CapPass","55% Nf: Cycle 199-200",200,89206,"E-28","Alloy 617",314626,"Plate"
128.25,0.00426,"Qualified",,7960.68,"CapPass","55% Nf: Cycle 199-200",200,89207,"E-28","Alloy 617",314626,"Plate"
128.31,0.00431,"Qualified",,7960.73,"CapPass","55% Nf: Cycle 199-200",200,89208,"E-28","Alloy 617",314626,"Plate"
128.32,0.00435,"Qualified",,7960.77,"CapPass","55% Nf: Cycle 199-200",200,89209,"E-28","Alloy 617",314626,"Plate"
128.43,0.00436,"Qualified",,7960.78,"CapPass","55% Nf: Cycle 199-200",200,89210,"E-28","Alloy 617",314626,"Plate"
128.58,0.00441,"Qualified",,7960.83,"CapPass","55% Nf: Cycle 199-200",200,89211,"E-28","Alloy 617",314626,"Plate"
128.90,0.00446,"Qualified",,7960.88,"CapPass","55% Nf: Cycle 199-200",200,89212,"E-28","Alloy 617",314626,"Plate"
129.17,0.00451,"Qualified",,7960.93,"CapPass","55% Nf: Cycle 199-200",200,89213,"E-28","Alloy 617",314626,"Plate"
129.46,0.00456,"Qualified",,7960.98,"CapPass","55% Nf: Cycle 199-200",200,89214,"E-28","Alloy 617",314626,"Plate"
129.81,0.00461,"Qualified",,7961.03,"CapPass","55% Nf: Cycle 199-200",200,89215,"E-28","Alloy 617",314626,"Plate"
130.01,0.00466,"Qualified",,7961.08,"CapPass","55% Nf: Cycle 199-200",200,89216,"E-28","Alloy 617",314626,"Plate"
130.24,0.00472,"Qualified",,7961.13,"CapPass","55% Nf: Cycle 199-200",200,89217,"E-28","Alloy 617",314626,"Plate"
130.12,0.00477,"Qualified",,7961.18,"CapPass","55% Nf: Cycle 199-200",200,89218,"E-28","Alloy 617",314626,"Plate"
129.99,0.00482,"Qualified",,7961.23,"CapPass","55% Nf: Cycle 199-200",200,89219,"E-28","Alloy 617",314626,"Plate"
129.90,0.00486,"Qualified",,7961.27,"CapPass","55% Nf: Cycle 199-200",200,89220,"E-28","Alloy 617",314626,"Plate"
129.96,0.00487,"Qualified",,7961.28,"CapPass","55% Nf: Cycle 199-200",200,89221,"E-28","Alloy 617",314626,"Plate"
129.79,0.00492,"Qualified",,7961.33,"CapPass","55% Nf: Cycle 199-200",200,89222,"E-28","Alloy 617",314626,"Plate"
129.59,0.00497,"Qualified",,7961.38,"CapPass","55% Nf: Cycle 199-200",200,89223,"E-28","Alloy 617",314626,"Plate"
129.42,0.00502,"Qualified",,7961.43,"CapPass","55% Nf: Cycle 199-200",200,89224,"E-28","Alloy 617",314626,"Plate"
129.39,0.00507,"Qualified",,7961.48,"CapPass","55% Nf: Cycle 199-200",200,89225,"E-28","Alloy 617",314626,"Plate"
129.59,0.00512,"Qualified",,7961.53,"CapPass","55% Nf: Cycle 199-200",200,89226,"E-28","Alloy 617",314626,"Plate"
129.30,0.00517,"Qualified",,7961.58,"CapPass","55% Nf: Cycle 199-200",200,89227,"E-28","Alloy 617",314626,"Plate"
129.16,0.00522,"Qualified",,7961.63,"CapPass","55% Nf: Cycle 199-200",200,89228,"E-28","Alloy 617",314626,"Plate"
128.98,0.00527,"Qualified",,7961.68,"CapPass","55% Nf: Cycle 199-200",200,89229,"E-28","Alloy 617",314626,"Plate"
129.20,0.00532,"Qualified",,7961.73,"CapPass","55% Nf: Cycle 199-200",200,89230,"E-28","Alloy 617",314626,"Plate"
129.15,0.00535,"Qualified",,7961.77,"CapPass","55% Nf: Cycle 199-200",200,89231,"E-28","Alloy 617",314626,"Plate"
129.13,0.00537,"Qualified",,7961.78,"CapPass","55% Nf: Cycle 199-200",200,89232,"E-28","Alloy 617",314626,"Plate"
129.09,0.00542,"Qualified",,7961.83,"CapPass","55% Nf: Cycle 199-200",200,89233,"E-28","Alloy 617",314626,"Plate"
129.17,0.00547,"Qualified",,7961.88,"CapPass","55% Nf: Cycle 199-200",200,89234,"E-28","Alloy 617",314626,"Plate"
129.23,0.00552,"Qualified",,7961.93,"CapPass","55% Nf: Cycle 199-200",200,89235,"E-28","Alloy 617",314626,"Plate"
129.25,0.00557,"Qualified",,7961.98,"CapPass","55% Nf: Cycle 199-200",200,89236,"E-28","Alloy 617",314626,"Plate"
129.33,0.00562,"Qualified",,7962.04,"CapPass","55% Nf: Cycle 199-200",200,89237,"E-28","Alloy 617",314626,"Plate"
129.34,0.00567,"Qualified",,7962.09,"CapPass","55% Nf: Cycle 199-200",200,89238,"E-28","Alloy 617",314626,"Plate"
129.56,0.00572,"Qualified",,7962.14,"CapPass","55% Nf: Cycle 199-200",200,89239,"E-28","Alloy 617",314626,"Plate"
129.73,0.00577,"Qualified",,7962.19,"CapPass","55% Nf: Cycle 199-200",200,89240,"E-28","Alloy 617",314626,"Plate"
129.80,0.00583,"Qualified",,7962.23,"CapPass","55% Nf: Cycle 199-200",200,89241,"E-28","Alloy 617",314626,"Plate"
129.71,0.00586,"Qualified",,7962.27,"CapPass","55% Nf: Cycle 199-200",200,89242,"E-28","Alloy 617",314626,"Plate"
129.86,0.00588,"Qualified",,7962.29,"CapPass","55% Nf: Cycle 199-200",200,89243,"E-28","Alloy 617",314626,"Plate"
130.01,0.00593,"Qualified",,7962.33,"CapPass","55% Nf: Cycle 199-200",200,89244,"E-28","Alloy 617",314626,"Plate"
129.89,0.00598,"Qualified",,7962.39,"CapPass","55% Nf: Cycle 199-200",200,89245,"E-28","Alloy 617",314626,"Plate"
129.98,0.00603,"Qualified",,7962.44,"CapPass","55% Nf: Cycle 199-200",200,89246,"E-28","Alloy 617",314626,"Plate"
130.04,0.00608,"Qualified",,7962.49,"CapPass","55% Nf: Cycle 199-200",200,89247,"E-28","Alloy 617",314626,"Plate"
130.25,0.00613,"Qualified",,7962.53,"CapPass","55% Nf: Cycle 199-200",200,89248,"E-28","Alloy 617",314626,"Plate"
130.14,0.00618,"Qualified",,7962.58,"CapPass","55% Nf: Cycle 199-200",200,89249,"E-28","Alloy 617",314626,"Plate"
130.00,0.00623,"Qualified",,7962.63,"CapPass","55% Nf: Cycle 199-200",200,89250,"E-28","Alloy 617",314626,"Plate"
129.85,0.00628,"Qualified",,7962.68,"CapPass","55% Nf: Cycle 199-200",200,89251,"E-28","Alloy 617",314626,"Plate"
129.83,0.00633,"Qualified",,7962.74,"CapPass","55% Nf: Cycle 199-200",200,89252,"E-28","Alloy 617",314626,"Plate"
129.51,0.00636,"Qualified",,7962.77,"CapPass","55% Nf: Cycle 199-200",200,89253,"E-28","Alloy 617",314626,"Plate"
129.53,0.00638,"Qualified",,7962.79,"CapPass","55% Nf: Cycle 199-200",200,89254,"E-28","Alloy 617",314626,"Plate"
129.59,0.00643,"Qualified",,7962.84,"CapPass","55% Nf: Cycle 199-200",200,89255,"E-28","Alloy 617",314626,"Plate"
129.58,0.00648,"Qualified",,7962.89,"CapPass","55% Nf: Cycle 199-200",200,89256,"E-28","Alloy 617",314626,"Plate"
129.79,0.00653,"Qualified",,7962.94,"CapPass","55% Nf: Cycle 199-200",200,89257,"E-28","Alloy 617",314626,"Plate"
130.04,0.00658,"Qualified",,7962.99,"CapPass","55% Nf: Cycle 199-200",200,89258,"E-28","Alloy 617",314626,"Plate"
130.19,0.00663,"Qualified",,7963.04,"CapPass","55% Nf: Cycle 199-200",200,89259,"E-28","Alloy 617",314626,"Plate"
130.38,0.00668,"Qualified",,7963.09,"CapPass","55% Nf: Cycle 199-200",200,89260,"E-28","Alloy 617",314626,"Plate"
130.48,0.00673,"Qualified",,7963.14,"CapPass","55% Nf: Cycle 199-200",200,89261,"E-28","Alloy 617",314626,"Plate"
130.49,0.00678,"Qualified",,7963.19,"CapPass","55% Nf: Cycle 199-200",200,89262,"E-28","Alloy 617",314626,"Plate"
130.58,0.00683,"Qualified",,7963.24,"CapPass","55% Nf: Cycle 199-200",200,89263,"E-28","Alloy 617",314626,"Plate"
130.46,0.00686,"Qualified",,7963.27,"CapPass","55% Nf: Cycle 199-200",200,89264,"E-28","Alloy 617",314626,"Plate"
130.70,0.00688,"Qualified",,7963.29,"CapPass","55% Nf: Cycle 199-200",200,89265,"E-28","Alloy 617",314626,"Plate"
130.66,0.00693,"Qualified",,7963.34,"CapPass","55% Nf: Cycle 199-200",200,89266,"E-28","Alloy 617",314626,"Plate"
130.77,0.00698,"Qualified",,7963.39,"CapPass","55% Nf: Cycle 199-200",200,89267,"E-28","Alloy 617",314626,"Plate"
130.90,0.00703,"Qualified",,7963.44,"CapPass","55% Nf: Cycle 199-200",200,89268,"E-28","Alloy 617",314626,"Plate"
130.93,0.00709,"Qualified",,7963.49,"CapPass","55% Nf: Cycle 199-200",200,89269,"E-28","Alloy 617",314626,"Plate"
130.81,0.00714,"Qualified",,7963.54,"CapPass","55% Nf: Cycle 199-200",200,89270,"E-28","Alloy 617",314626,"Plate"
130.78,0.00719,"Qualified",,7963.59,"CapPass","55% Nf: Cycle 199-200",200,89271,"E-28","Alloy 617",314626,"Plate"
130.50,0.00724,"Qualified",,7963.64,"CapPass","55% Nf: Cycle 199-200",200,89272,"E-28","Alloy 617",314626,"Plate"
130.32,0.00729,"Qualified",,7963.70,"CapPass","55% Nf: Cycle 199-200",200,89273,"E-28","Alloy 617",314626,"Plate"
130.28,0.00734,"Qualified",,7963.75,"CapPass","55% Nf: Cycle 199-200",200,89274,"E-28","Alloy 617",314626,"Plate"
130.26,0.00736,"Qualified",,7963.77,"CapPass","55% Nf: Cycle 199-200",200,89275,"E-28","Alloy 617",314626,"Plate"
130.24,0.00739,"Qualified",,7963.80,"CapPass","55% Nf: Cycle 199-200",200,89276,"E-28","Alloy 617",314626,"Plate"
130.65,0.00744,"Qualified",,7963.85,"CapPass","55% Nf: Cycle 199-200",200,89277,"E-28","Alloy 617",314626,"Plate"
130.87,0.00749,"Qualified",,7963.90,"CapPass","55% Nf: Cycle 199-200",200,89278,"E-28","Alloy 617",314626,"Plate"
131.04,0.00754,"Qualified",,7963.95,"CapPass","55% Nf: Cycle 199-200",200,89279,"E-28","Alloy 617",314626,"Plate"
131.34,0.00759,"Qualified",,7964.00,"CapPass","55% Nf: Cycle 199-200",200,89280,"E-28","Alloy 617",314626,"Plate"
131.47,0.00764,"Qualified",,7964.05,"CapPass","55% Nf: Cycle 199-200",200,89281,"E-28","Alloy 617",314626,"Plate"
131.74,0.00769,"Qualified",,7964.09,"CapPass","55% Nf: Cycle 199-200",200,89282,"E-28","Alloy 617",314626,"Plate"
131.59,0.00774,"Qualified",,7964.14,"CapPass","55% Nf: Cycle 199-200",200,89283,"E-28","Alloy 617",314626,"Plate"
131.34,0.00779,"Qualified",,7964.19,"CapPass","55% Nf: Cycle 199-200",200,89284,"E-28","Alloy 617",314626,"Plate"
130.96,0.00784,"Qualified",,7964.24,"CapPass","55% Nf: Cycle 199-200",200,89285,"E-28","Alloy 617",314626,"Plate"
130.76,0.00787,"Qualified",,7964.27,"CapPass","55% Nf: Cycle 199-200",200,89286,"E-28","Alloy 617",314626,"Plate"
130.58,0.00789,"Qualified",,7964.29,"CapPass","55% Nf: Cycle 199-200",200,89287,"E-28","Alloy 617",314626,"Plate"
130.22,0.00794,"Qualified",,7964.34,"CapPass","55% Nf: Cycle 199-200",200,89288,"E-28","Alloy 617",314626,"Plate"
129.73,0.00799,"Qualified",,7964.40,"CapPass","55% Nf: Cycle 199-200",200,89289,"E-28","Alloy 617",314626,"Plate"
129.68,0.00804,"Qualified",,7964.45,"CapPass","55% Nf: Cycle 199-200",200,89290,"E-28","Alloy 617",314626,"Plate"
129.87,0.00809,"Qualified",,7964.50,"CapPass","55% Nf: Cycle 199-200",200,89291,"E-28","Alloy 617",314626,"Plate"
130.02,0.00815,"Qualified",,7964.55,"CapPass","55% Nf: Cycle 199-200",200,89292,"E-28","Alloy 617",314626,"Plate"
130.00,0.00820,"Qualified",,7964.60,"CapPass","55% Nf: Cycle 199-200",200,89293,"E-28","Alloy 617",314626,"Plate"
130.26,0.00825,"Qualified",,7964.65,"CapPass","55% Nf: Cycle 199-200",200,89294,"E-28","Alloy 617",314626,"Plate"
130.44,0.00830,"Qualified",,7964.71,"CapPass","55% Nf: Cycle 199-200",200,89295,"E-28","Alloy 617",314626,"Plate"
130.71,0.00835,"Qualified",,7964.76,"CapPass","55% Nf: Cycle 199-200",200,89296,"E-28","Alloy 617",314626,"Plate"
130.68,0.00835,"Qualified",,7964.77,"CapPass","55% Nf: Cycle 199-200",200,89297,"E-28","Alloy 617",314626,"Plate"
131.04,0.00840,"Qualified",,7964.81,"CapPass","55% Nf: Cycle 199-200",200,89298,"E-28","Alloy 617",314626,"Plate"
131.41,0.00845,"Qualified",,7964.86,"CapPass","55% Nf: Cycle 199-200",200,89299,"E-28","Alloy 617",314626,"Plate"
131.63,0.00850,"Qualified",,7964.90,"CapPass","55% Nf: Cycle 199-200",200,89300,"E-28","Alloy 617",314626,"Plate"
132.07,0.00855,"Qualified",,7964.95,"CapPass","55% Nf: Cycle 199-200",200,89301,"E-28","Alloy 617",314626,"Plate"
131.77,0.00860,"Qualified",,7965.00,"CapPass","55% Nf: Cycle 199-200",200,89302,"E-28","Alloy 617",314626,"Plate"
131.68,0.00865,"Qualified",,7965.05,"CapPass","55% Nf: Cycle 199-200",200,89303,"E-28","Alloy 617",314626,"Plate"
131.46,0.00870,"Qualified",,7965.10,"CapPass","55% Nf: Cycle 199-200",200,89304,"E-28","Alloy 617",314626,"Plate"
131.32,0.00875,"Qualified",,7965.15,"CapPass","55% Nf: Cycle 199-200",200,89305,"E-28","Alloy 617",314626,"Plate"
130.91,0.00880,"Qualified",,7965.20,"CapPass","55% Nf: Cycle 199-200",200,89306,"E-28","Alloy 617",314626,"Plate"
130.93,0.00885,"Qualified",,7965.25,"CapPass","55% Nf: Cycle 199-200",200,89307,"E-28","Alloy 617",314626,"Plate"
130.52,0.00887,"Qualified",,7965.27,"CapPass","55% Nf: Cycle 199-200",200,89308,"E-28","Alloy 617",314626,"Plate"
130.59,0.00890,"Qualified",,7965.30,"CapPass","55% Nf: Cycle 199-200",200,89309,"E-28","Alloy 617",314626,"Plate"
130.48,0.00895,"Qualified",,7965.35,"CapPass","55% Nf: Cycle 199-200",200,89310,"E-28","Alloy 617",314626,"Plate"
130.21,0.00900,"Qualified",,7965.40,"CapPass","55% Nf: Cycle 199-200",200,89311,"E-28","Alloy 617",314626,"Plate"
130.21,0.00905,"Qualified",,7965.45,"CapPass","55% Nf: Cycle 199-200",200,89312,"E-28","Alloy 617",314626,"Plate"
130.36,0.00910,"Qualified",,7965.50,"CapPass","55% Nf: Cycle 199-200",200,89313,"E-28","Alloy 617",314626,"Plate"
130.18,0.00916,"Qualified",,7965.55,"CapPass","55% Nf: Cycle 199-200",200,89314,"E-28","Alloy 617",314626,"Plate"
130.11,0.00921,"Qualified",,7965.60,"CapPass","55% Nf: Cycle 199-200",200,89315,"E-28","Alloy 617",314626,"Plate"
130.01,0.00926,"Qualified",,7965.65,"CapPass","55% Nf: Cycle 199-200",200,89316,"E-28","Alloy 617",314626,"Plate"
129.88,0.00931,"Qualified",,7965.71,"CapPass","55% Nf: Cycle 199-200",200,89317,"E-28","Alloy 617",314626,"Plate"
130.00,0.00936,"Qualified",,7965.76,"CapPass","55% Nf: Cycle 199-200",200,89318,"E-28","Alloy 617",314626,"Plate"
130.00,0.00937,"Qualified",,7965.77,"CapPass","55% Nf: Cycle 199-200",200,89319,"E-28","Alloy 617",314626,"Plate"
129.99,0.00941,"Qualified",,7965.81,"CapPass","55% Nf: Cycle 199-200",200,89320,"E-28","Alloy 617",314626,"Plate"
130.16,0.00946,"Qualified",,7965.86,"CapPass","55% Nf: Cycle 199-200",200,89321,"E-28","Alloy 617",314626,"Plate"
130.22,0.00951,"Qualified",,7965.90,"CapPass","55% Nf: Cycle 199-200",200,89322,"E-28","Alloy 617",314626,"Plate"
130.31,0.00956,"Qualified",,7965.96,"CapPass","55% Nf: Cycle 199-200",200,89323,"E-28","Alloy 617",314626,"Plate"
130.20,0.00961,"Qualified",,7966.01,"CapPass","55% Nf: Cycle 199-200",200,89324,"E-28","Alloy 617",314626,"Plate"
130.39,0.00966,"Qualified",,7966.06,"CapPass","55% Nf: Cycle 199-200",200,89325,"E-28","Alloy 617",314626,"Plate"
130.52,0.00971,"Qualified",,7966.11,"CapPass","55% Nf: Cycle 199-200",200,89326,"E-28","Alloy 617",314626,"Plate"
130.78,0.00976,"Qualified",,7966.16,"CapPass","55% Nf: Cycle 199-200",200,89327,"E-28","Alloy 617",314626,"Plate"
130.85,0.00981,"Qualified",,7966.21,"CapPass","55% Nf: Cycle 199-200",200,89328,"E-28","Alloy 617",314626,"Plate"
131.07,0.00986,"Qualified",,7966.26,"CapPass","55% Nf: Cycle 199-200",200,89329,"E-28","Alloy 617",314626,"Plate"
130.96,0.00987,"Qualified",,7966.27,"CapPass","55% Nf: Cycle 199-200",200,89330,"E-28","Alloy 617",314626,"Plate"
131.08,0.00991,"Qualified",,7966.31,"CapPass","55% Nf: Cycle 199-200",200,89331,"E-28","Alloy 617",314626,"Plate"
130.87,0.00996,"Qualified",,7966.35,"CapPass","55% Nf: Cycle 199-200",200,89332,"E-28","Alloy 617",314626,"Plate"
94.91,0.01000,"Qualified",,13927.70,"CapPass","97% Nf: Cycle 349-350",349,93708,"E-28","Alloy 617",314626,"Plate"
94.07,0.01005,"Qualified",,13927.75,"CapPass","97% Nf: Cycle 349-350",349,93709,"E-28","Alloy 617",314626,"Plate"
93.60,0.01005,"Qualified",,13927.77,"CapPass","97% Nf: Cycle 349-350",349,93710,"E-28","Alloy 617",314626,"Plate"
78.94,0.01000,"Qualified",,13927.89,"CapPass","97% Nf: Cycle 349-350",349,93711,"E-28","Alloy 617",314626,"Plate"
74.16,0.00995,"Qualified",,13927.91,"CapPass","97% Nf: Cycle 349-350",349,93712,"E-28","Alloy 617",314626,"Plate"
69.89,0.00989,"Qualified",,13927.94,"CapPass","97% Nf: Cycle 349-350",349,93713,"E-28","Alloy 617",314626,"Plate"
65.94,0.00984,"Qualified",,13927.97,"CapPass","97% Nf: Cycle 349-350",349,93714,"E-28","Alloy 617",314626,"Plate"
62.68,0.00979,"Qualified",,13927.99,"CapPass","97% Nf: Cycle 349-350",349,93715,"E-28","Alloy 617",314626,"Plate"
59.15,0.00974,"Qualified",,13928.02,"CapPass","97% Nf: Cycle 349-350",349,93716,"E-28","Alloy 617",314626,"Plate"
56.30,0.00969,"Qualified",,13928.06,"CapPass","97% Nf: Cycle 349-350",349,93717,"E-28","Alloy 617",314626,"Plate"
53.36,0.00964,"Qualified",,13928.12,"CapPass","97% Nf: Cycle 349-350",349,93718,"E-28","Alloy 617",314626,"Plate"
50.00,0.00959,"Qualified",,13928.19,"CapPass","97% Nf: Cycle 349-350",349,93719,"E-28","Alloy 617",314626,"Plate"
45.97,0.00954,"Qualified",,13928.26,"CapPass","97% Nf: Cycle 349-350",349,93720,"E-28","Alloy 617",314626,"Plate"
45.58,0.00953,"Qualified",,13928.27,"CapPass","97% Nf: Cycle 349-350",349,93721,"E-28","Alloy 617",314626,"Plate"
42.40,0.00949,"Qualified",,13928.31,"CapPass","97% Nf: Cycle 349-350",349,93722,"E-28","Alloy 617",314626,"Plate"
39.06,0.00944,"Qualified",,13928.36,"CapPass","97% Nf: Cycle 349-350",349,93723,"E-28","Alloy 617",314626,"Plate"
35.81,0.00939,"Qualified",,13928.41,"CapPass","97% Nf: Cycle 349-350",349,93724,"E-28","Alloy 617",314626,"Plate"
33.03,0.00934,"Qualified",,13928.45,"CapPass","97% Nf: Cycle 349-350",349,93725,"E-28","Alloy 617",314626,"Plate"
30.06,0.00929,"Qualified",,13928.50,"CapPass","97% Nf: Cycle 349-350",349,93726,"E-28","Alloy 617",314626,"Plate"
27.30,0.00924,"Qualified",,13928.55,"CapPass","97% Nf: Cycle 349-350",349,93727,"E-28","Alloy 617",314626,"Plate"
24.39,0.00919,"Qualified",,13928.61,"CapPass","97% Nf: Cycle 349-350",349,93728,"E-28","Alloy 617",314626,"Plate"
21.82,0.00914,"Qualified",,13928.66,"CapPass","97% Nf: Cycle 349-350",349,93729,"E-28","Alloy 617",314626,"Plate"
18.94,0.00908,"Qualified",,13928.71,"CapPass","97% Nf: Cycle 349-350",349,93730,"E-28","Alloy 617",314626,"Plate"
16.36,0.00903,"Qualified",,13928.76,"CapPass","97% Nf: Cycle 349-350",349,93731,"E-28","Alloy 617",314626,"Plate"
16.15,0.00903,"Qualified",,13928.77,"CapPass","97% Nf: Cycle 349-350",349,93732,"E-28","Alloy 617",314626,"Plate"
13.72,0.00898,"Qualified",,13928.81,"CapPass","97% Nf: Cycle 349-350",349,93733,"E-28","Alloy 617",314626,"Plate"
11.35,0.00893,"Qualified",,13928.86,"CapPass","97% Nf: Cycle 349-350",349,93734,"E-28","Alloy 617",314626,"Plate"
8.86,0.00888,"Qualified",,13928.91,"CapPass","97% Nf: Cycle 349-350",349,93735,"E-28","Alloy 617",314626,"Plate"
6.51,0.00883,"Qualified",,13928.96,"CapPass","97% Nf: Cycle 349-350",349,93736,"E-28","Alloy 617",314626,"Plate"
4.21,0.00878,"Qualified",,13929.02,"CapPass","97% Nf: Cycle 349-350",349,93737,"E-28","Alloy 617",314626,"Plate"
1.87,0.00873,"Qualified",,13929.07,"CapPass","97% Nf: Cycle 349-350",349,93738,"E-28","Alloy 617",314626,"Plate"
-0.08,0.00868,"Qualified",,13929.13,"CapPass","97% Nf: Cycle 349-350",349,93739,"E-28","Alloy 617",314626,"Plate"
-2.05,0.00863,"Qualified",,13929.18,"CapPass","97% Nf: Cycle 349-350",349,93740,"E-28","Alloy 617",314626,"Plate"
-3.70,0.00858,"Qualified",,13929.25,"CapPass","97% Nf: Cycle 349-350",349,93741,"E-28","Alloy 617",314626,"Plate"
-4.09,0.00857,"Qualified",,13929.27,"CapPass","97% Nf: Cycle 349-350",349,93742,"E-28","Alloy 617",314626,"Plate"
-5.58,0.00853,"Qualified",,13929.32,"CapPass","97% Nf: Cycle 349-350",349,93743,"E-28","Alloy 617",314626,"Plate"
-7.22,0.00848,"Qualified",,13929.38,"CapPass","97% Nf: Cycle 349-350",349,93744,"E-28","Alloy 617",314626,"Plate"
-9.01,0.00843,"Qualified",,13929.45,"CapPass","97% Nf: Cycle 349-350",349,93745,"E-28","Alloy 617",314626,"Plate"
-11.40,0.00838,"Qualified",,13929.51,"CapPass","97% Nf: Cycle 349-350",349,93746,"E-28","Alloy 617",314626,"Plate"
-13.73,0.00833,"Qualified",,13929.56,"CapPass","97% Nf: Cycle 349-350",349,93747,"E-28","Alloy 617",314626,"Plate"
-16.71,0.00828,"Qualified",,13929.60,"CapPass","97% Nf: Cycle 349-350",349,93748,"E-28","Alloy 617",314626,"Plate"
-19.20,0.00823,"Qualified",,13929.63,"CapPass","97% Nf: Cycle 349-350",349,93749,"E-28","Alloy 617",314626,"Plate"
-21.32,0.00818,"Qualified",,13929.67,"CapPass","97% Nf: Cycle 349-350",349,93750,"E-28","Alloy 617",314626,"Plate"
-23.08,0.00813,"Qualified",,13929.70,"CapPass","97% Nf: Cycle 349-350",349,93751,"E-28","Alloy 617",314626,"Plate"
-24.57,0.00808,"Qualified",,13929.74,"CapPass","97% Nf: Cycle 349-350",349,93752,"E-28","Alloy 617",314626,"Plate"
-25.14,0.00805,"Qualified",,13929.77,"CapPass","97% Nf: Cycle 349-350",349,93753,"E-28","Alloy 617",314626,"Plate"
-25.37,0.00803,"Qualified",,13929.79,"CapPass","97% Nf: Cycle 349-350",349,93754,"E-28","Alloy 617",314626,"Plate"
-26.55,0.00798,"Qualified",,13929.86,"CapPass","97% Nf: Cycle 349-350",349,93755,"E-28","Alloy 617",314626,"Plate"
-27.55,0.00793,"Qualified",,13929.93,"CapPass","97% Nf: Cycle 349-350",349,93756,"E-28","Alloy 617",314626,"Plate"
-29.55,0.00788,"Qualified",,13929.99,"CapPass","97% Nf: Cycle 349-350",349,93757,"E-28","Alloy 617",314626,"Plate"
-31.45,0.00783,"Qualified",,13930.04,"CapPass","97% Nf: Cycle 349-350",349,93758,"E-28","Alloy 617",314626,"Plate"
-33.17,0.00777,"Qualified",,13930.09,"CapPass","97% Nf: Cycle 349-350",349,93759,"E-28","Alloy 617",314626,"Plate"
-34.66,0.00772,"Qualified",,13930.14,"CapPass","97% Nf: Cycle 349-350",349,93760,"E-28","Alloy 617",314626,"Plate"
-36.02,0.00767,"Qualified",,13930.19,"CapPass","97% Nf: Cycle 349-350",349,93761,"E-28","Alloy 617",314626,"Plate"
-37.25,0.00762,"Qualified",,13930.24,"CapPass","97% Nf: Cycle 349-350",349,93762,"E-28","Alloy 617",314626,"Plate"
-38.04,0.00760,"Qualified",,13930.27,"CapPass","97% Nf: Cycle 349-350",349,93763,"E-28","Alloy 617",314626,"Plate"
-38.61,0.00757,"Qualified",,13930.29,"CapPass","97% Nf: Cycle 349-350",349,93764,"E-28","Alloy 617",314626,"Plate"
-39.85,0.00752,"Qualified",,13930.34,"CapPass","97% Nf: Cycle 349-350",349,93765,"E-28","Alloy 617",314626,"Plate"
-41.20,0.00747,"Qualified",,13930.40,"CapPass","97% Nf: Cycle 349-350",349,93766,"E-28","Alloy 617",314626,"Plate"
-42.65,0.00742,"Qualified",,13930.45,"CapPass","97% Nf: Cycle 349-350",349,93767,"E-28","Alloy 617",314626,"Plate"
-43.99,0.00737,"Qualified",,13930.50,"CapPass","97% Nf: Cycle 349-350",349,93768,"E-28","Alloy 617",314626,"Plate"
-45.47,0.00732,"Qualified",,13930.55,"CapPass","97% Nf: Cycle 349-350",349,93769,"E-28","Alloy 617",314626,"Plate"
-46.81,0.00727,"Qualified",,13930.60,"CapPass","97% Nf: Cycle 349-350",349,93770,"E-28","Alloy 617",314626,"Plate"
-48.09,0.00722,"Qualified",,13930.65,"CapPass","97% Nf: Cycle 349-350",349,93771,"E-28","Alloy 617",314626,"Plate"
-49.90,0.00717,"Qualified",,13930.69,"CapPass","97% Nf: Cycle 349-350",349,93772,"E-28","Alloy 617",314626,"Plate"
-51.53,0.00712,"Qualified",,13930.73,"CapPass","97% Nf: Cycle 349-350",349,93773,"E-28","Alloy 617",314626,"Plate"
-53.31,0.00707,"Qualified",,13930.76,"CapPass","97% Nf: Cycle 349-350",349,93774,"E-28","Alloy 617",314626,"Plate"
-53.63,0.00706,"Qualified",,13930.77,"CapPass","97% Nf: Cycle 349-350",349,93775,"E-28","Alloy 617",314626,"Plate"
-54.74,0.00702,"Qualified",,13930.79,"CapPass","97% Nf: Cycle 349-350",349,93776,"E-28","Alloy 617",314626,"Plate"
-55.94,0.00697,"Qualified",,13930.83,"CapPass","97% Nf: Cycle 349-350",349,93777,"E-28","Alloy 617",314626,"Plate"
-57.09,0.00692,"Qualified",,13930.86,"CapPass","97% Nf: Cycle 349-350",349,93778,"E-28","Alloy 617",314626,"Plate"
-57.57,0.00687,"Qualified",,13930.90,"CapPass","97% Nf: Cycle 349-350",349,93779,"E-28","Alloy 617",314626,"Plate"
-57.96,0.00681,"Qualified",,13930.95,"CapPass","97% Nf: Cycle 349-350",349,93780,"E-28","Alloy 617",314626,"Plate"
-57.94,0.00676,"Qualified",,13931.00,"CapPass","97% Nf: Cycle 349-350",349,93781,"E-28","Alloy 617",314626,"Plate"
-58.49,0.00671,"Qualified",,13931.06,"CapPass","97% Nf: Cycle 349-350",349,93782,"E-28","Alloy 617",314626,"Plate"
-58.97,0.00666,"Qualified",,13931.11,"CapPass","97% Nf: Cycle 349-350",349,93783,"E-28","Alloy 617",314626,"Plate"
-59.49,0.00661,"Qualified",,13931.16,"CapPass","97% Nf: Cycle 349-350",349,93784,"E-28","Alloy 617",314626,"Plate"
-60.25,0.00656,"Qualified",,13931.21,"CapPass","97% Nf: Cycle 349-350",349,93785,"E-28","Alloy 617",314626,"Plate"
-60.88,0.00651,"Qualified",,13931.26,"CapPass","97% Nf: Cycle 349-350",349,93786,"E-28","Alloy 617",314626,"Plate"
-60.92,0.00650,"Qualified",,13931.27,"CapPass","97% Nf: Cycle 349-350",349,93787,"E-28","Alloy 617",314626,"Plate"
-61.50,0.00646,"Qualified",,13931.31,"CapPass","97% Nf: Cycle 349-350",349,93788,"E-28","Alloy 617",314626,"Plate"
-61.96,0.00641,"Qualified",,13931.36,"CapPass","97% Nf: Cycle 349-350",349,93789,"E-28","Alloy 617",314626,"Plate"
-62.84,0.00636,"Qualified",,13931.41,"CapPass","97% Nf: Cycle 349-350",349,93790,"E-28","Alloy 617",314626,"Plate"
-63.30,0.00631,"Qualified",,13931.45,"CapPass","97% Nf: Cycle 349-350",349,93791,"E-28","Alloy 617",314626,"Plate"
-63.90,0.00626,"Qualified",,13931.50,"CapPass","97% Nf: Cycle 349-350",349,93792,"E-28","Alloy 617",314626,"Plate"
-64.30,0.00621,"Qualified",,13931.55,"CapPass","97% Nf: Cycle 349-350",349,93793,"E-28","Alloy 617",314626,"Plate"
-64.53,0.00616,"Qualified",,13931.60,"CapPass","97% Nf: Cycle 349-350",349,93794,"E-28","Alloy 617",314626,"Plate"
-64.85,0.00611,"Qualified",,13931.65,"CapPass","97% Nf: Cycle 349-350",349,93795,"E-28","Alloy 617",314626,"Plate"
-64.97,0.00606,"Qualified",,13931.70,"CapPass","97% Nf: Cycle 349-350",349,93796,"E-28","Alloy 617",314626,"Plate"
-65.51,0.00601,"Qualified",,13931.76,"CapPass","97% Nf: Cycle 349-350",349,93797,"E-28","Alloy 617",314626,"Plate"
-65.52,0.00600,"Qualified",,13931.77,"CapPass","97% Nf: Cycle 349-350",349,93798,"E-28","Alloy 617",314626,"Plate"
-65.97,0.00596,"Qualified",,13931.81,"CapPass","97% Nf: Cycle 349-350",349,93799,"E-28","Alloy 617",314626,"Plate"
-66.50,0.00591,"Qualified",,13931.86,"CapPass","97% Nf: Cycle 349-350",349,93800,"E-28","Alloy 617",314626,"Plate"
-67.16,0.00586,"Qualified",,13931.91,"CapPass","97% Nf: Cycle 349-350",349,93801,"E-28","Alloy 617",314626,"Plate"
-67.72,0.00580,"Qualified",,13931.96,"CapPass","97% Nf: Cycle 349-350",349,93802,"E-28","Alloy 617",314626,"Plate"
-68.25,0.00575,"Qualified",,13932.01,"CapPass","97% Nf: Cycle 349-350",349,93803,"E-28","Alloy 617",314626,"Plate"
-68.32,0.00570,"Qualified",,13932.05,"CapPass","97% Nf: Cycle 349-350",349,93804,"E-28","Alloy 617",314626,"Plate"
-68.90,0.00565,"Qualified",,13932.10,"CapPass","97% Nf: Cycle 349-350",349,93805,"E-28","Alloy 617",314626,"Plate"
-69.09,0.00560,"Qualified",,13932.15,"CapPass","97% Nf: Cycle 349-350",349,93806,"E-28","Alloy 617",314626,"Plate"
-69.44,0.00555,"Qualified",,13932.20,"CapPass","97% Nf: Cycle 349-350",349,93807,"E-28","Alloy 617",314626,"Plate"
-69.66,0.00550,"Qualified",,13932.25,"CapPass","97% Nf: Cycle 349-350",349,93808,"E-28","Alloy 617",314626,"Plate"
-69.67,0.00548,"Qualified",,13932.27,"CapPass","97% Nf: Cycle 349-350",349,93809,"E-28","Alloy 617",314626,"Plate"
-69.85,0.00545,"Qualified",,13932.30,"CapPass","97% Nf: Cycle 349-350",349,93810,"E-28","Alloy 617",314626,"Plate"
-69.89,0.00540,"Qualified",,13932.35,"CapPass","97% Nf: Cycle 349-350",349,93811,"E-28","Alloy 617",314626,"Plate"
-69.93,0.00535,"Qualified",,13932.40,"CapPass","97% Nf: Cycle 349-350",349,93812,"E-28","Alloy 617",314626,"Plate"
-69.87,0.00530,"Qualified",,13932.45,"CapPass","97% Nf: Cycle 349-350",349,93813,"E-28","Alloy 617",314626,"Plate"
-70.11,0.00525,"Qualified",,13932.51,"CapPass","97% Nf: Cycle 349-350",349,93814,"E-28","Alloy 617",314626,"Plate"
-70.29,0.00520,"Qualified",,13932.56,"CapPass","97% Nf: Cycle 349-350",349,93815,"E-28","Alloy 617",314626,"Plate"
-70.91,0.00515,"Qualified",,13932.62,"CapPass","97% Nf: Cycle 349-350",349,93816,"E-28","Alloy 617",314626,"Plate"
-71.54,0.00510,"Qualified",,13932.66,"CapPass","97% Nf: Cycle 349-350",349,93817,"E-28","Alloy 617",314626,"Plate"
-71.94,0.00505,"Qualified",,13932.71,"CapPass","97% Nf: Cycle 349-350",349,93818,"E-28","Alloy 617",314626,"Plate"
-72.48,0.00500,"Qualified",,13932.76,"CapPass","97% Nf: Cycle 349-350",349,93819,"E-28","Alloy 617",314626,"Plate"
-72.40,0.00499,"Qualified",,13932.77,"CapPass","97% Nf: Cycle 349-350",349,93820,"E-28","Alloy 617",314626,"Plate"
-72.93,0.00495,"Qualified",,13932.81,"CapPass","97% Nf: Cycle 349-350",349,93821,"E-28","Alloy 617",314626,"Plate"
-73.12,0.00490,"Qualified",,13932.86,"CapPass","97% Nf: Cycle 349-350",349,93822,"E-28","Alloy 617",314626,"Plate"
-73.18,0.00484,"Qualified",,13932.91,"CapPass","97% Nf: Cycle 349-350",349,93823,"E-28","Alloy 617",314626,"Plate"
-73.17,0.00479,"Qualified",,13932.96,"CapPass","97% Nf: Cycle 349-350",349,93824,"E-28","Alloy 617",314626,"Plate"
-73.37,0.00474,"Qualified",,13933.01,"CapPass","97% Nf: Cycle 349-350",349,93825,"E-28","Alloy 617",314626,"Plate"
-73.45,0.00469,"Qualified",,13933.06,"CapPass","97% Nf: Cycle 349-350",349,93826,"E-28","Alloy 617",314626,"Plate"
-73.87,0.00464,"Qualified",,13933.11,"CapPass","97% Nf: Cycle 349-350",349,93827,"E-28","Alloy 617",314626,"Plate"
-74.19,0.00459,"Qualified",,13933.16,"CapPass","97% Nf: Cycle 349-350",349,93828,"E-28","Alloy 617",314626,"Plate"
-74.42,0.00454,"Qualified",,13933.21,"CapPass","97% Nf: Cycle 349-350",349,93829,"E-28","Alloy 617",314626,"Plate"
-74.53,0.00449,"Qualified",,13933.26,"CapPass","97% Nf: Cycle 349-350",349,93830,"E-28","Alloy 617",314626,"Plate"
-74.49,0.00448,"Qualified",,13933.27,"CapPass","97% Nf: Cycle 349-350",349,93831,"E-28","Alloy 617",314626,"Plate"
-74.59,0.00444,"Qualified",,13933.31,"CapPass","97% Nf: Cycle 349-350",349,93832,"E-28","Alloy 617",314626,"Plate"
-74.71,0.00439,"Qualified",,13933.36,"CapPass","97% Nf: Cycle 349-350",349,93833,"E-28","Alloy 617",314626,"Plate"
-74.77,0.00434,"Qualified",,13933.41,"CapPass","97% Nf: Cycle 349-350",349,93834,"E-28","Alloy 617",314626,"Plate"
-74.57,0.00429,"Qualified",,13933.46,"CapPass","97% Nf: Cycle 349-350",349,93835,"E-28","Alloy 617",314626,"Plate"
-74.78,0.00424,"Qualified",,13933.51,"CapPass","97% Nf: Cycle 349-350",349,93836,"E-28","Alloy 617",314626,"Plate"
-74.97,0.00419,"Qualified",,13933.56,"CapPass","97% Nf: Cycle 349-350",349,93837,"E-28","Alloy 617",314626,"Plate"
-75.00,0.00414,"Qualified",,13933.61,"CapPass","97% Nf: Cycle 349-350",349,93838,"E-28","Alloy 617",314626,"Plate"
-75.24,0.00409,"Qualified",,13933.66,"CapPass","97% Nf: Cycle 349-350",349,93839,"E-28","Alloy 617",314626,"Plate"
-75.49,0.00403,"Qualified",,13933.71,"CapPass","97% Nf: Cycle 349-350",349,93840,"E-28","Alloy 617",314626,"Plate"
-75.52,0.00398,"Qualified",,13933.76,"CapPass","97% Nf: Cycle 349-350",349,93841,"E-28","Alloy 617",314626,"Plate"
-75.37,0.00398,"Qualified",,13933.77,"CapPass","97% Nf: Cycle 349-350",349,93842,"E-28","Alloy 617",314626,"Plate"
-75.34,0.00393,"Qualified",,13933.81,"CapPass","97% Nf: Cycle 349-350",349,93843,"E-28","Alloy 617",314626,"Plate"
-75.54,0.00388,"Qualified",,13933.87,"CapPass","97% Nf: Cycle 349-350",349,93844,"E-28","Alloy 617",314626,"Plate"
-75.65,0.00383,"Qualified",,13933.92,"CapPass","97% Nf: Cycle 349-350",349,93845,"E-28","Alloy 617",314626,"Plate"
-75.97,0.00378,"Qualified",,13933.97,"CapPass","97% Nf: Cycle 349-350",349,93846,"E-28","Alloy 617",314626,"Plate"
-76.40,0.00373,"Qualified",,13934.02,"CapPass","97% Nf: Cycle 349-350",349,93847,"E-28","Alloy 617",314626,"Plate"
-76.61,0.00368,"Qualified",,13934.07,"CapPass","97% Nf: Cycle 349-350",349,93848,"E-28","Alloy 617",314626,"Plate"
-76.64,0.00363,"Qualified",,13934.11,"CapPass","97% Nf: Cycle 349-350",349,93849,"E-28","Alloy 617",314626,"Plate"
-76.98,0.00358,"Qualified",,13934.16,"CapPass","97% Nf: Cycle 349-350",349,93850,"E-28","Alloy 617",314626,"Plate"
-76.71,0.00353,"Qualified",,13934.21,"CapPass","97% Nf: Cycle 349-350",349,93851,"E-28","Alloy 617",314626,"Plate"
-76.80,0.00348,"Qualified",,13934.27,"CapPass","97% Nf: Cycle 349-350",349,93852,"E-28","Alloy 617",314626,"Plate"
-76.84,0.00348,"Qualified",,13934.27,"CapPass","97% Nf: Cycle 349-350",349,93853,"E-28","Alloy 617",314626,"Plate"
-76.87,0.00343,"Qualified",,13934.32,"CapPass","97% Nf: Cycle 349-350",349,93854,"E-28","Alloy 617",314626,"Plate"
-76.95,0.00338,"Qualified",,13934.37,"CapPass","97% Nf: Cycle 349-350",349,93855,"E-28","Alloy 617",314626,"Plate"
-77.17,0.00333,"Qualified",,13934.42,"CapPass","97% Nf: Cycle 349-350",349,93856,"E-28","Alloy 617",314626,"Plate"
-77.18,0.00328,"Qualified",,13934.47,"CapPass","97% Nf: Cycle 349-350",349,93857,"E-28","Alloy 617",314626,"Plate"
-77.23,0.00322,"Qualified",,13934.52,"CapPass","97% Nf: Cycle 349-350",349,93858,"E-28","Alloy 617",314626,"Plate"
-77.30,0.00317,"Qualified",,13934.57,"CapPass","97% Nf: Cycle 349-350",349,93859,"E-28","Alloy 617",314626,"Plate"
-77.47,0.00312,"Qualified",,13934.62,"CapPass","97% Nf: Cycle 349-350",349,93860,"E-28","Alloy 617",314626,"Plate"
-77.67,0.00307,"Qualified",,13934.67,"CapPass","97% Nf: Cycle 349-350",349,93861,"E-28","Alloy 617",314626,"Plate"
-77.74,0.00302,"Qualified",,13934.72,"CapPass","97% Nf: Cycle 349-350",349,93862,"E-28","Alloy 617",314626,"Plate"
-77.87,0.00298,"Qualified",,13934.77,"CapPass","97% Nf: Cycle 349-350",349,93863,"E-28","Alloy 617",314626,"Plate"
-77.88,0.00297,"Qualified",,13934.77,"CapPass","97% Nf: Cycle 349-350",349,93864,"E-28","Alloy 617",314626,"Plate"
-78.05,0.00292,"Qualified",,13934.82,"CapPass","97% Nf: Cycle 349-350",349,93865,"E-28","Alloy 617",314626,"Plate"
-78.08,0.00287,"Qualified",,13934.87,"CapPass","97% Nf: Cycle 349-350",349,93866,"E-28","Alloy 617",314626,"Plate"
-78.22,0.00282,"Qualified",,13934.92,"CapPass","97% Nf: Cycle 349-350",349,93867,"E-28","Alloy 617",314626,"Plate"
-78.46,0.00277,"Qualified",,13934.98,"CapPass","97% Nf: Cycle 349-350",349,93868,"E-28","Alloy 617",314626,"Plate"
-78.43,0.00272,"Qualified",,13935.03,"CapPass","97% Nf: Cycle 349-350",349,93869,"E-28","Alloy 617",314626,"Plate"
-78.99,0.00267,"Qualified",,13935.08,"CapPass","97% Nf: Cycle 349-350",349,93870,"E-28","Alloy 617",314626,"Plate"
-79.16,0.00262,"Qualified",,13935.13,"CapPass","97% Nf: Cycle 349-350",349,93871,"E-28","Alloy 617",314626,"Plate"
-79.48,0.00257,"Qualified",,13935.17,"CapPass","97% Nf: Cycle 349-350",349,93872,"E-28","Alloy 617",314626,"Plate"
-79.47,0.00252,"Qualified",,13935.22,"CapPass","97% Nf: Cycle 349-350",349,93873,"E-28","Alloy 617",314626,"Plate"
-79.63,0.00247,"Qualified",,13935.27,"CapPass","97% Nf: Cycle 349-350",349,93874,"E-28","Alloy 617",314626,"Plate"
-79.63,0.00247,"Qualified",,13935.27,"CapPass","97% Nf: Cycle 349-350",349,93875,"E-28","Alloy 617",314626,"Plate"
-79.66,0.00242,"Qualified",,13935.32,"CapPass","97% Nf: Cycle 349-350",349,93876,"E-28","Alloy 617",314626,"Plate"
-79.44,0.00237,"Qualified",,13935.37,"CapPass","97% Nf: Cycle 349-350",349,93877,"E-28","Alloy 617",314626,"Plate"
-79.47,0.00232,"Qualified",,13935.42,"CapPass","97% Nf: Cycle 349-350",349,93878,"E-28","Alloy 617",314626,"Plate"
-79.54,0.00227,"Qualified",,13935.47,"CapPass","97% Nf: Cycle 349-350",349,93879,"E-28","Alloy 617",314626,"Plate"
-79.58,0.00221,"Qualified",,13935.52,"CapPass","97% Nf: Cycle 349-350",349,93880,"E-28","Alloy 617",314626,"Plate"
-79.57,0.00216,"Qualified",,13935.58,"CapPass","97% Nf: Cycle 349-350",349,93881,"E-28","Alloy 617",314626,"Plate"
-79.77,0.00211,"Qualified",,13935.63,"CapPass","97% Nf: Cycle 349-350",349,93882,"E-28","Alloy 617",314626,"Plate"
-79.88,0.00206,"Qualified",,13935.67,"CapPass","97% Nf: Cycle 349-350",349,93883,"E-28","Alloy 617",314626,"Plate"
-80.02,0.00201,"Qualified",,13935.72,"CapPass","97% Nf: Cycle 349-350",349,93884,"E-28","Alloy 617",314626,"Plate"
-79.88,0.00197,"Qualified",,13935.77,"CapPass","97% Nf: Cycle 349-350",349,93885,"E-28","Alloy 617",314626,"Plate"
-80.06,0.00196,"Qualified",,13935.77,"CapPass","97% Nf: Cycle 349-350",349,93886,"E-28","Alloy 617",314626,"Plate"
-80.07,0.00191,"Qualified",,13935.82,"CapPass","97% Nf: Cycle 349-350",349,93887,"E-28","Alloy 617",314626,"Plate"
-80.20,0.00186,"Qualified",,13935.87,"CapPass","97% Nf: Cycle 349-350",349,93888,"E-28","Alloy 617",314626,"Plate"
-80.15,0.00181,"Qualified",,13935.93,"CapPass","97% Nf: Cycle 349-350",349,93889,"E-28","Alloy 617",314626,"Plate"
-80.17,0.00176,"Qualified",,13935.97,"CapPass","97% Nf: Cycle 349-350",349,93890,"E-28","Alloy 617",314626,"Plate"
-80.24,0.00171,"Qualified",,13936.02,"CapPass","97% Nf: Cycle 349-350",349,93891,"E-28","Alloy 617",314626,"Plate"
-80.35,0.00166,"Qualified",,13936.07,"CapPass","97% Nf: Cycle 349-350",349,93892,"E-28","Alloy 617",314626,"Plate"
-80.29,0.00161,"Qualified",,13936.13,"CapPass","97% Nf: Cycle 349-350",349,93893,"E-28","Alloy 617",314626,"Plate"
-80.28,0.00156,"Qualified",,13936.18,"CapPass","97% Nf: Cycle 349-350",349,93894,"E-28","Alloy 617",314626,"Plate"
