Repository: js-molina/fatigue-A617

File: data/950C/Strain rate 0.001/2.0% strain/HTM_A19_Cycles_J1.csv (part 18 of 20)
"Stress Mpa","Strain","Qual State","Qual Exceptions","Elapsed Time Sec","Data State","Cycle Label","Cycle","Count","Sample","Alloy","Heat","Material_Form"
122.24,0.00753,"Qualified",,7964.25,"CapPass","54% Nf: Cycle 199-200",200,88523,"J-1","Alloy 617",314626,"Plate"
122.24,0.00758,"Qualified",,7964.30,"CapPass","54% Nf: Cycle 199-200",200,88524,"J-1","Alloy 617",314626,"Plate"
122.25,0.00759,"Qualified",,7964.31,"CapPass","54% Nf: Cycle 199-200",200,88525,"J-1","Alloy 617",314626,"Plate"
122.11,0.00763,"Qualified",,7964.35,"CapPass","54% Nf: Cycle 199-200",200,88526,"J-1","Alloy 617",314626,"Plate"
122.16,0.00768,"Qualified",,7964.40,"CapPass","54% Nf: Cycle 199-200",200,88527,"J-1","Alloy 617",314626,"Plate"
122.21,0.00774,"Qualified",,7964.45,"CapPass","54% Nf: Cycle 199-200",200,88528,"J-1","Alloy 617",314626,"Plate"
122.32,0.00779,"Qualified",,7964.51,"CapPass","54% Nf: Cycle 199-200",200,88529,"J-1","Alloy 617",314626,"Plate"
122.53,0.00784,"Qualified",,7964.56,"CapPass","54% Nf: Cycle 199-200",200,88530,"J-1","Alloy 617",314626,"Plate"
122.74,0.00789,"Qualified",,7964.61,"CapPass","54% Nf: Cycle 199-200",200,88531,"J-1","Alloy 617",314626,"Plate"
122.89,0.00794,"Qualified",,7964.66,"CapPass","54% Nf: Cycle 199-200",200,88532,"J-1","Alloy 617",314626,"Plate"
123.05,0.00799,"Qualified",,7964.71,"CapPass","54% Nf: Cycle 199-200",200,88533,"J-1","Alloy 617",314626,"Plate"
123.14,0.00804,"Qualified",,7964.76,"CapPass","54% Nf: Cycle 199-200",200,88534,"J-1","Alloy 617",314626,"Plate"
123.10,0.00809,"Qualified",,7964.81,"CapPass","54% Nf: Cycle 199-200",200,88535,"J-1","Alloy 617",314626,"Plate"
123.12,0.00814,"Qualified",,7964.85,"CapPass","54% Nf: Cycle 199-200",200,88536,"J-1","Alloy 617",314626,"Plate"
123.10,0.00819,"Qualified",,7964.91,"CapPass","54% Nf: Cycle 199-200",200,88537,"J-1","Alloy 617",314626,"Plate"
123.10,0.00824,"Qualified",,7964.96,"CapPass","54% Nf: Cycle 199-200",200,88538,"J-1","Alloy 617",314626,"Plate"
123.32,0.00829,"Qualified",,7965.01,"CapPass","54% Nf: Cycle 199-200",200,88539,"J-1","Alloy 617",314626,"Plate"
123.44,0.00834,"Qualified",,7965.06,"CapPass","54% Nf: Cycle 199-200",200,88540,"J-1","Alloy 617",314626,"Plate"
123.42,0.00839,"Qualified",,7965.11,"CapPass","54% Nf: Cycle 199-200",200,88541,"J-1","Alloy 617",314626,"Plate"
123.29,0.00844,"Qualified",,7965.16,"CapPass","54% Nf: Cycle 199-200",200,88542,"J-1","Alloy 617",314626,"Plate"
123.21,0.00850,"Qualified",,7965.21,"CapPass","54% Nf: Cycle 199-200",200,88543,"J-1","Alloy 617",314626,"Plate"
123.33,0.00855,"Qualified",,7965.26,"CapPass","54% Nf: Cycle 199-200",200,88544,"J-1","Alloy 617",314626,"Plate"
123.47,0.00859,"Qualified",,7965.31,"CapPass","54% Nf: Cycle 199-200",200,88545,"J-1","Alloy 617",314626,"Plate"
123.37,0.00860,"Qualified",,7965.31,"CapPass","54% Nf: Cycle 199-200",200,88546,"J-1","Alloy 617",314626,"Plate"
123.50,0.00865,"Qualified",,7965.36,"CapPass","54% Nf: Cycle 199-200",200,88547,"J-1","Alloy 617",314626,"Plate"
123.70,0.00870,"Qualified",,7965.42,"CapPass","54% Nf: Cycle 199-200",200,88548,"J-1","Alloy 617",314626,"Plate"
123.81,0.00875,"Qualified",,7965.46,"CapPass","54% Nf: Cycle 199-200",200,88549,"J-1","Alloy 617",314626,"Plate"
123.97,0.00880,"Qualified",,7965.51,"CapPass","54% Nf: Cycle 199-200",200,88550,"J-1","Alloy 617",314626,"Plate"
124.11,0.00885,"Qualified",,7965.56,"CapPass","54% Nf: Cycle 199-200",200,88551,"J-1","Alloy 617",314626,"Plate"
124.19,0.00890,"Qualified",,7965.61,"CapPass","54% Nf: Cycle 199-200",200,88552,"J-1","Alloy 617",314626,"Plate"
124.23,0.00895,"Qualified",,7965.66,"CapPass","54% Nf: Cycle 199-200",200,88553,"J-1","Alloy 617",314626,"Plate"
124.11,0.00900,"Qualified",,7965.71,"CapPass","54% Nf: Cycle 199-200",200,88554,"J-1","Alloy 617",314626,"Plate"
124.01,0.00905,"Qualified",,7965.76,"CapPass","54% Nf: Cycle 199-200",200,88555,"J-1","Alloy 617",314626,"Plate"
124.00,0.00909,"Qualified",,7965.81,"CapPass","54% Nf: Cycle 199-200",200,88556,"J-1","Alloy 617",314626,"Plate"
124.06,0.00910,"Qualified",,7965.82,"CapPass","54% Nf: Cycle 199-200",200,88557,"J-1","Alloy 617",314626,"Plate"
124.08,0.00915,"Qualified",,7965.87,"CapPass","54% Nf: Cycle 199-200",200,88558,"J-1","Alloy 617",314626,"Plate"
124.13,0.00920,"Qualified",,7965.92,"CapPass","54% Nf: Cycle 199-200",200,88559,"J-1","Alloy 617",314626,"Plate"
124.39,0.00925,"Qualified",,7965.97,"CapPass","54% Nf: Cycle 199-200",200,88560,"J-1","Alloy 617",314626,"Plate"
124.47,0.00930,"Qualified",,7966.02,"CapPass","54% Nf: Cycle 199-200",200,88561,"J-1","Alloy 617",314626,"Plate"
124.71,0.00935,"Qualified",,7966.07,"CapPass","54% Nf: Cycle 199-200",200,88562,"J-1","Alloy 617",314626,"Plate"
124.79,0.00941,"Qualified",,7966.12,"CapPass","54% Nf: Cycle 199-200",200,88563,"J-1","Alloy 617",314626,"Plate"
124.79,0.00946,"Qualified",,7966.17,"CapPass","54% Nf: Cycle 199-200",200,88564,"J-1","Alloy 617",314626,"Plate"
124.87,0.00951,"Qualified",,7966.21,"CapPass","54% Nf: Cycle 199-200",200,88565,"J-1","Alloy 617",314626,"Plate"
124.76,0.00956,"Qualified",,7966.27,"CapPass","54% Nf: Cycle 199-200",200,88566,"J-1","Alloy 617",314626,"Plate"
124.72,0.00960,"Qualified",,7966.31,"CapPass","54% Nf: Cycle 199-200",200,88567,"J-1","Alloy 617",314626,"Plate"
124.83,0.00961,"Qualified",,7966.32,"CapPass","54% Nf: Cycle 199-200",200,88568,"J-1","Alloy 617",314626,"Plate"
124.67,0.00966,"Qualified",,7966.38,"CapPass","54% Nf: Cycle 199-200",200,88569,"J-1","Alloy 617",314626,"Plate"
124.69,0.00971,"Qualified",,7966.42,"CapPass","54% Nf: Cycle 199-200",200,88570,"J-1","Alloy 617",314626,"Plate"
124.76,0.00976,"Qualified",,7966.47,"CapPass","54% Nf: Cycle 199-200",200,88571,"J-1","Alloy 617",314626,"Plate"
124.83,0.00981,"Qualified",,7966.53,"CapPass","54% Nf: Cycle 199-200",200,88572,"J-1","Alloy 617",314626,"Plate"
124.98,0.00986,"Qualified",,7966.57,"CapPass","54% Nf: Cycle 199-200",200,88573,"J-1","Alloy 617",314626,"Plate"
125.01,0.00991,"Qualified",,7966.62,"CapPass","54% Nf: Cycle 199-200",200,88574,"J-1","Alloy 617",314626,"Plate"
124.95,0.00996,"Qualified",,7966.67,"CapPass","54% Nf: Cycle 199-200",200,88575,"J-1","Alloy 617",314626,"Plate"
90.23,0.00999,"Qualified",,13928.01,"CapPass","94% Nf: Cycle 349-350",349,92926,"J-1","Alloy 617",314626,"Plate"
88.17,0.01004,"Qualified",,13928.08,"CapPass","94% Nf: Cycle 349-350",349,92927,"J-1","Alloy 617",314626,"Plate"
79.44,0.00999,"Qualified",,13928.15,"CapPass","94% Nf: Cycle 349-350",349,92928,"J-1","Alloy 617",314626,"Plate"
74.30,0.00994,"Qualified",,13928.18,"CapPass","94% Nf: Cycle 349-350",349,92929,"J-1","Alloy 617",314626,"Plate"
70.12,0.00989,"Qualified",,13928.21,"CapPass","94% Nf: Cycle 349-350",349,92930,"J-1","Alloy 617",314626,"Plate"
65.54,0.00983,"Qualified",,13928.24,"CapPass","94% Nf: Cycle 349-350",349,92931,"J-1","Alloy 617",314626,"Plate"
61.70,0.00978,"Qualified",,13928.27,"CapPass","94% Nf: Cycle 349-350",349,92932,"J-1","Alloy 617",314626,"Plate"
58.84,0.00974,"Qualified",,13928.31,"CapPass","94% Nf: Cycle 349-350",349,92933,"J-1","Alloy 617",314626,"Plate"
58.38,0.00973,"Qualified",,13928.31,"CapPass","94% Nf: Cycle 349-350",349,92934,"J-1","Alloy 617",314626,"Plate"
54.68,0.00968,"Qualified",,13928.37,"CapPass","94% Nf: Cycle 349-350",349,92935,"J-1","Alloy 617",314626,"Plate"
51.35,0.00963,"Qualified",,13928.43,"CapPass","94% Nf: Cycle 349-350",349,92936,"J-1","Alloy 617",314626,"Plate"
47.52,0.00958,"Qualified",,13928.50,"CapPass","94% Nf: Cycle 349-350",349,92937,"J-1","Alloy 617",314626,"Plate"
43.65,0.00953,"Qualified",,13928.55,"CapPass","94% Nf: Cycle 349-350",349,92938,"J-1","Alloy 617",314626,"Plate"
40.38,0.00948,"Qualified",,13928.60,"CapPass","94% Nf: Cycle 349-350",349,92939,"J-1","Alloy 617",314626,"Plate"
36.97,0.00943,"Qualified",,13928.65,"CapPass","94% Nf: Cycle 349-350",349,92940,"J-1","Alloy 617",314626,"Plate"
33.86,0.00938,"Qualified",,13928.69,"CapPass","94% Nf: Cycle 349-350",349,92941,"J-1","Alloy 617",314626,"Plate"
30.83,0.00933,"Qualified",,13928.75,"CapPass","94% Nf: Cycle 349-350",349,92942,"J-1","Alloy 617",314626,"Plate"
27.69,0.00928,"Qualified",,13928.80,"CapPass","94% Nf: Cycle 349-350",349,92943,"J-1","Alloy 617",314626,"Plate"
27.28,0.00927,"Qualified",,13928.81,"CapPass","94% Nf: Cycle 349-350",349,92944,"J-1","Alloy 617",314626,"Plate"
24.75,0.00923,"Qualified",,13928.85,"CapPass","94% Nf: Cycle 349-350",349,92945,"J-1","Alloy 617",314626,"Plate"
22.04,0.00918,"Qualified",,13928.90,"CapPass","94% Nf: Cycle 349-350",349,92946,"J-1","Alloy 617",314626,"Plate"
19.36,0.00913,"Qualified",,13928.95,"CapPass","94% Nf: Cycle 349-350",349,92947,"J-1","Alloy 617",314626,"Plate"
16.73,0.00908,"Qualified",,13929.00,"CapPass","94% Nf: Cycle 349-350",349,92948,"J-1","Alloy 617",314626,"Plate"
14.22,0.00902,"Qualified",,13929.05,"CapPass","94% Nf: Cycle 349-350",349,92949,"J-1","Alloy 617",314626,"Plate"
11.72,0.00897,"Qualified",,13929.10,"CapPass","94% Nf: Cycle 349-350",349,92950,"J-1","Alloy 617",314626,"Plate"
9.44,0.00892,"Qualified",,13929.16,"CapPass","94% Nf: Cycle 349-350",349,92951,"J-1","Alloy 617",314626,"Plate"
7.18,0.00887,"Qualified",,13929.21,"CapPass","94% Nf: Cycle 349-350",349,92952,"J-1","Alloy 617",314626,"Plate"
4.96,0.00882,"Qualified",,13929.26,"CapPass","94% Nf: Cycle 349-350",349,92953,"J-1","Alloy 617",314626,"Plate"
3.75,0.00879,"Qualified",,13929.31,"CapPass","94% Nf: Cycle 349-350",349,92954,"J-1","Alloy 617",314626,"Plate"
3.27,0.00877,"Qualified",,13929.33,"CapPass","94% Nf: Cycle 349-350",349,92955,"J-1","Alloy 617",314626,"Plate"
2.21,0.00872,"Qualified",,13929.41,"CapPass","94% Nf: Cycle 349-350",349,92956,"J-1","Alloy 617",314626,"Plate"
-0.16,0.00867,"Qualified",,13929.49,"CapPass","94% Nf: Cycle 349-350",349,92957,"J-1","Alloy 617",314626,"Plate"
-2.66,0.00862,"Qualified",,13929.55,"CapPass","94% Nf: Cycle 349-350",349,92958,"J-1","Alloy 617",314626,"Plate"
-4.96,0.00857,"Qualified",,13929.60,"CapPass","94% Nf: Cycle 349-350",349,92959,"J-1","Alloy 617",314626,"Plate"
-7.57,0.00852,"Qualified",,13929.64,"CapPass","94% Nf: Cycle 349-350",349,92960,"J-1","Alloy 617",314626,"Plate"
-9.75,0.00847,"Qualified",,13929.69,"CapPass","94% Nf: Cycle 349-350",349,92961,"J-1","Alloy 617",314626,"Plate"
-11.71,0.00842,"Qualified",,13929.75,"CapPass","94% Nf: Cycle 349-350",349,92962,"J-1","Alloy 617",314626,"Plate"
-14.02,0.00837,"Qualified",,13929.81,"CapPass","94% Nf: Cycle 349-350",349,92963,"J-1","Alloy 617",314626,"Plate"
-13.97,0.00837,"Qualified",,13929.81,"CapPass","94% Nf: Cycle 349-350",349,92964,"J-1","Alloy 617",314626,"Plate"
-16.68,0.00832,"Qualified",,13929.84,"CapPass","94% Nf: Cycle 349-350",349,92965,"J-1","Alloy 617",314626,"Plate"
-19.19,0.00827,"Qualified",,13929.88,"CapPass","94% Nf: Cycle 349-350",349,92966,"J-1","Alloy 617",314626,"Plate"
-21.17,0.00821,"Qualified",,13929.91,"CapPass","94% Nf: Cycle 349-350",349,92967,"J-1","Alloy 617",314626,"Plate"
-22.54,0.00816,"Qualified",,13929.97,"CapPass","94% Nf: Cycle 349-350",349,92968,"J-1","Alloy 617",314626,"Plate"
-23.50,0.00811,"Qualified",,13930.03,"CapPass","94% Nf: Cycle 349-350",349,92969,"J-1","Alloy 617",314626,"Plate"
-25.18,0.00806,"Qualified",,13930.09,"CapPass","94% Nf: Cycle 349-350",349,92970,"J-1","Alloy 617",314626,"Plate"
-27.04,0.00801,"Qualified",,13930.15,"CapPass","94% Nf: Cycle 349-350",349,92971,"J-1","Alloy 617",314626,"Plate"
-29.11,0.00796,"Qualified",,13930.19,"CapPass","94% Nf: Cycle 349-350",349,92972,"J-1","Alloy 617",314626,"Plate"
-31.62,0.00791,"Qualified",,13930.22,"CapPass","94% Nf: Cycle 349-350",349,92973,"J-1","Alloy 617",314626,"Plate"
-34.04,0.00786,"Qualified",,13930.25,"CapPass","94% Nf: Cycle 349-350",349,92974,"J-1","Alloy 617",314626,"Plate"
-36.07,0.00781,"Qualified",,13930.28,"CapPass","94% Nf: Cycle 349-350",349,92975,"J-1","Alloy 617",314626,"Plate"
-37.41,0.00777,"Qualified",,13930.31,"CapPass","94% Nf: Cycle 349-350",349,92976,"J-1","Alloy 617",314626,"Plate"
-37.79,0.00776,"Qualified",,13930.31,"CapPass","94% Nf: Cycle 349-350",349,92977,"J-1","Alloy 617",314626,"Plate"
-39.23,0.00771,"Qualified",,13930.35,"CapPass","94% Nf: Cycle 349-350",349,92978,"J-1","Alloy 617",314626,"Plate"
-40.15,0.00766,"Qualified",,13930.39,"CapPass","94% Nf: Cycle 349-350",349,92979,"J-1","Alloy 617",314626,"Plate"
-40.56,0.00761,"Qualified",,13930.45,"CapPass","94% Nf: Cycle 349-350",349,92980,"J-1","Alloy 617",314626,"Plate"
-41.23,0.00756,"Qualified",,13930.51,"CapPass","94% Nf: Cycle 349-350",349,92981,"J-1","Alloy 617",314626,"Plate"
-42.28,0.00751,"Qualified",,13930.56,"CapPass","94% Nf: Cycle 349-350",349,92982,"J-1","Alloy 617",314626,"Plate"
-43.65,0.00746,"Qualified",,13930.61,"CapPass","94% Nf: Cycle 349-350",349,92983,"J-1","Alloy 617",314626,"Plate"
-44.62,0.00740,"Qualified",,13930.66,"CapPass","94% Nf: Cycle 349-350",349,92984,"J-1","Alloy 617",314626,"Plate"
-45.71,0.00735,"Qualified",,13930.71,"CapPass","94% Nf: Cycle 349-350",349,92985,"J-1","Alloy 617",314626,"Plate"
-46.56,0.00730,"Qualified",,13930.76,"CapPass","94% Nf: Cycle 349-350",349,92986,"J-1","Alloy 617",314626,"Plate"
-47.48,0.00725,"Qualified",,13930.80,"CapPass","94% Nf: Cycle 349-350",349,92987,"J-1","Alloy 617",314626,"Plate"
-47.43,0.00725,"Qualified",,13930.81,"CapPass","94% Nf: Cycle 349-350",349,92988,"J-1","Alloy 617",314626,"Plate"
-48.17,0.00720,"Qualified",,13930.86,"CapPass","94% Nf: Cycle 349-350",349,92989,"J-1","Alloy 617",314626,"Plate"
-49.13,0.00715,"Qualified",,13930.91,"CapPass","94% Nf: Cycle 349-350",349,92990,"J-1","Alloy 617",314626,"Plate"
-49.92,0.00710,"Qualified",,13930.96,"CapPass","94% Nf: Cycle 349-350",349,92991,"J-1","Alloy 617",314626,"Plate"
-50.72,0.00705,"Qualified",,13931.01,"CapPass","94% Nf: Cycle 349-350",349,92992,"J-1","Alloy 617",314626,"Plate"
-51.67,0.00700,"Qualified",,13931.06,"CapPass","94% Nf: Cycle 349-350",349,92993,"J-1","Alloy 617",314626,"Plate"
-52.57,0.00695,"Qualified",,13931.11,"CapPass","94% Nf: Cycle 349-350",349,92994,"J-1","Alloy 617",314626,"Plate"
-53.39,0.00690,"Qualified",,13931.16,"CapPass","94% Nf: Cycle 349-350",349,92995,"J-1","Alloy 617",314626,"Plate"
-54.19,0.00685,"Qualified",,13931.21,"CapPass","94% Nf: Cycle 349-350",349,92996,"J-1","Alloy 617",314626,"Plate"
-55.17,0.00680,"Qualified",,13931.26,"CapPass","94% Nf: Cycle 349-350",349,92997,"J-1","Alloy 617",314626,"Plate"
-55.73,0.00675,"Qualified",,13931.31,"CapPass","94% Nf: Cycle 349-350",349,92998,"J-1","Alloy 617",314626,"Plate"
-55.91,0.00675,"Qualified",,13931.31,"CapPass","94% Nf: Cycle 349-350",349,92999,"J-1","Alloy 617",314626,"Plate"
-56.53,0.00670,"Qualified",,13931.36,"CapPass","94% Nf: Cycle 349-350",349,93000,"J-1","Alloy 617",314626,"Plate"
-57.25,0.00664,"Qualified",,13931.41,"CapPass","94% Nf: Cycle 349-350",349,93001,"J-1","Alloy 617",314626,"Plate"
-57.77,0.00659,"Qualified",,13931.46,"CapPass","94% Nf: Cycle 349-350",349,93002,"J-1","Alloy 617",314626,"Plate"
-58.16,0.00654,"Qualified",,13931.51,"CapPass","94% Nf: Cycle 349-350",349,93003,"J-1","Alloy 617",314626,"Plate"
-58.53,0.00649,"Qualified",,13931.56,"CapPass","94% Nf: Cycle 349-350",349,93004,"J-1","Alloy 617",314626,"Plate"
-58.95,0.00644,"Qualified",,13931.61,"CapPass","94% Nf: Cycle 349-350",349,93005,"J-1","Alloy 617",314626,"Plate"
-59.56,0.00639,"Qualified",,13931.67,"CapPass","94% Nf: Cycle 349-350",349,93006,"J-1","Alloy 617",314626,"Plate"
-60.08,0.00634,"Qualified",,13931.71,"CapPass","94% Nf: Cycle 349-350",349,93007,"J-1","Alloy 617",314626,"Plate"
-60.59,0.00629,"Qualified",,13931.76,"CapPass","94% Nf: Cycle 349-350",349,93008,"J-1","Alloy 617",314626,"Plate"
-60.98,0.00625,"Qualified",,13931.81,"CapPass","94% Nf: Cycle 349-350",349,93009,"J-1","Alloy 617",314626,"Plate"
-61.21,0.00624,"Qualified",,13931.81,"CapPass","94% Nf: Cycle 349-350",349,93010,"J-1","Alloy 617",314626,"Plate"
-61.62,0.00619,"Qualified",,13931.86,"CapPass","94% Nf: Cycle 349-350",349,93011,"J-1","Alloy 617",314626,"Plate"
-61.96,0.00614,"Qualified",,13931.91,"CapPass","94% Nf: Cycle 349-350",349,93012,"J-1","Alloy 617",314626,"Plate"
-62.20,0.00609,"Qualified",,13931.96,"CapPass","94% Nf: Cycle 349-350",349,93013,"J-1","Alloy 617",314626,"Plate"
-62.51,0.00604,"Qualified",,13932.01,"CapPass","94% Nf: Cycle 349-350",349,93014,"J-1","Alloy 617",314626,"Plate"
-62.81,0.00599,"Qualified",,13932.06,"CapPass","94% Nf: Cycle 349-350",349,93015,"J-1","Alloy 617",314626,"Plate"
-63.01,0.00594,"Qualified",,13932.11,"CapPass","94% Nf: Cycle 349-350",349,93016,"J-1","Alloy 617",314626,"Plate"
-63.26,0.00589,"Qualified",,13932.16,"CapPass","94% Nf: Cycle 349-350",349,93017,"J-1","Alloy 617",314626,"Plate"
-63.30,0.00584,"Qualified",,13932.21,"CapPass","94% Nf: Cycle 349-350",349,93018,"J-1","Alloy 617",314626,"Plate"
-63.48,0.00579,"Qualified",,13932.26,"CapPass","94% Nf: Cycle 349-350",349,93019,"J-1","Alloy 617",314626,"Plate"
-63.51,0.00574,"Qualified",,13932.31,"CapPass","94% Nf: Cycle 349-350",349,93020,"J-1","Alloy 617",314626,"Plate"
-63.52,0.00573,"Qualified",,13932.31,"CapPass","94% Nf: Cycle 349-350",349,93021,"J-1","Alloy 617",314626,"Plate"
-63.82,0.00568,"Qualified",,13932.37,"CapPass","94% Nf: Cycle 349-350",349,93022,"J-1","Alloy 617",314626,"Plate"
-64.15,0.00563,"Qualified",,13932.42,"CapPass","94% Nf: Cycle 349-350",349,93023,"J-1","Alloy 617",314626,"Plate"
-64.43,0.00558,"Qualified",,13932.47,"CapPass","94% Nf: Cycle 349-350",349,93024,"J-1","Alloy 617",314626,"Plate"
-64.89,0.00553,"Qualified",,13932.52,"CapPass","94% Nf: Cycle 349-350",349,93025,"J-1","Alloy 617",314626,"Plate"
-65.27,0.00548,"Qualified",,13932.57,"CapPass","94% Nf: Cycle 349-350",349,93026,"J-1","Alloy 617",314626,"Plate"
-65.50,0.00543,"Qualified",,13932.62,"CapPass","94% Nf: Cycle 349-350",349,93027,"J-1","Alloy 617",314626,"Plate"
-65.86,0.00538,"Qualified",,13932.67,"CapPass","94% Nf: Cycle 349-350",349,93028,"J-1","Alloy 617",314626,"Plate"
-66.19,0.00533,"Qualified",,13932.72,"CapPass","94% Nf: Cycle 349-350",349,93029,"J-1","Alloy 617",314626,"Plate"
-66.35,0.00528,"Qualified",,13932.77,"CapPass","94% Nf: Cycle 349-350",349,93030,"J-1","Alloy 617",314626,"Plate"
-66.47,0.00524,"Qualified",,13932.81,"CapPass","94% Nf: Cycle 349-350",349,93031,"J-1","Alloy 617",314626,"Plate"
-66.61,0.00523,"Qualified",,13932.82,"CapPass","94% Nf: Cycle 349-350",349,93032,"J-1","Alloy 617",314626,"Plate"
-66.82,0.00518,"Qualified",,13932.87,"CapPass","94% Nf: Cycle 349-350",349,93033,"J-1","Alloy 617",314626,"Plate"
-67.08,0.00513,"Qualified",,13932.92,"CapPass","94% Nf: Cycle 349-350",349,93034,"J-1","Alloy 617",314626,"Plate"
-67.25,0.00508,"Qualified",,13932.97,"CapPass","94% Nf: Cycle 349-350",349,93035,"J-1","Alloy 617",314626,"Plate"
-67.35,0.00503,"Qualified",,13933.02,"CapPass","94% Nf: Cycle 349-350",349,93036,"J-1","Alloy 617",314626,"Plate"
-67.62,0.00498,"Qualified",,13933.07,"CapPass","94% Nf: Cycle 349-350",349,93037,"J-1","Alloy 617",314626,"Plate"
-67.73,0.00493,"Qualified",,13933.12,"CapPass","94% Nf: Cycle 349-350",349,93038,"J-1","Alloy 617",314626,"Plate"
-67.83,0.00488,"Qualified",,13933.17,"CapPass","94% Nf: Cycle 349-350",349,93039,"J-1","Alloy 617",314626,"Plate"
-68.11,0.00483,"Qualified",,13933.22,"CapPass","94% Nf: Cycle 349-350",349,93040,"J-1","Alloy 617",314626,"Plate"
-68.35,0.00478,"Qualified",,13933.27,"CapPass","94% Nf: Cycle 349-350",349,93041,"J-1","Alloy 617",314626,"Plate"
-68.45,0.00474,"Qualified",,13933.31,"CapPass","94% Nf: Cycle 349-350",349,93042,"J-1","Alloy 617",314626,"Plate"
-68.53,0.00473,"Qualified",,13933.33,"CapPass","94% Nf: Cycle 349-350",349,93043,"J-1","Alloy 617",314626,"Plate"
-68.75,0.00467,"Qualified",,13933.38,"CapPass","94% Nf: Cycle 349-350",349,93044,"J-1","Alloy 617",314626,"Plate"
-69.05,0.00462,"Qualified",,13933.42,"CapPass","94% Nf: Cycle 349-350",349,93045,"J-1","Alloy 617",314626,"Plate"
-69.26,0.00457,"Qualified",,13933.48,"CapPass","94% Nf: Cycle 349-350",349,93046,"J-1","Alloy 617",314626,"Plate"
-69.44,0.00452,"Qualified",,13933.52,"CapPass","94% Nf: Cycle 349-350",349,93047,"J-1","Alloy 617",314626,"Plate"
-69.56,0.00447,"Qualified",,13933.57,"CapPass","94% Nf: Cycle 349-350",349,93048,"J-1","Alloy 617",314626,"Plate"
-69.68,0.00442,"Qualified",,13933.63,"CapPass","94% Nf: Cycle 349-350",349,93049,"J-1","Alloy 617",314626,"Plate"
-69.80,0.00437,"Qualified",,13933.68,"CapPass","94% Nf: Cycle 349-350",349,93050,"J-1","Alloy 617",314626,"Plate"
-69.98,0.00432,"Qualified",,13933.73,"CapPass","94% Nf: Cycle 349-350",349,93051,"J-1","Alloy 617",314626,"Plate"
-70.14,0.00427,"Qualified",,13933.78,"CapPass","94% Nf: Cycle 349-350",349,93052,"J-1","Alloy 617",314626,"Plate"
-70.12,0.00424,"Qualified",,13933.81,"CapPass","94% Nf: Cycle 349-350",349,93053,"J-1","Alloy 617",314626,"Plate"
-70.28,0.00422,"Qualified",,13933.83,"CapPass","94% Nf: Cycle 349-350",349,93054,"J-1","Alloy 617",314626,"Plate"
-70.53,0.00417,"Qualified",,13933.88,"CapPass","94% Nf: Cycle 349-350",349,93055,"J-1","Alloy 617",314626,"Plate"
-70.63,0.00412,"Qualified",,13933.92,"CapPass","94% Nf: Cycle 349-350",349,93056,"J-1","Alloy 617",314626,"Plate"
-70.71,0.00407,"Qualified",,13933.98,"CapPass","94% Nf: Cycle 349-350",349,93057,"J-1","Alloy 617",314626,"Plate"
-70.73,0.00402,"Qualified",,13934.02,"CapPass","94% Nf: Cycle 349-350",349,93058,"J-1","Alloy 617",314626,"Plate"
-70.72,0.00397,"Qualified",,13934.08,"CapPass","94% Nf: Cycle 349-350",349,93059,"J-1","Alloy 617",314626,"Plate"
-70.66,0.00392,"Qualified",,13934.13,"CapPass","94% Nf: Cycle 349-350",349,93060,"J-1","Alloy 617",314626,"Plate"
-70.72,0.00387,"Qualified",,13934.18,"CapPass","94% Nf: Cycle 349-350",349,93061,"J-1","Alloy 617",314626,"Plate"
-70.80,0.00382,"Qualified",,13934.23,"CapPass","94% Nf: Cycle 349-350",349,93062,"J-1","Alloy 617",314626,"Plate"
-70.82,0.00376,"Qualified",,13934.28,"CapPass","94% Nf: Cycle 349-350",349,93063,"J-1","Alloy 617",314626,"Plate"
-70.78,0.00374,"Qualified",,13934.31,"CapPass","94% Nf: Cycle 349-350",349,93064,"J-1","Alloy 617",314626,"Plate"
-70.84,0.00371,"Qualified",,13934.33,"CapPass","94% Nf: Cycle 349-350",349,93065,"J-1","Alloy 617",314626,"Plate"
-70.91,0.00366,"Qualified",,13934.38,"CapPass","94% Nf: Cycle 349-350",349,93066,"J-1","Alloy 617",314626,"Plate"
-70.94,0.00361,"Qualified",,13934.43,"CapPass","94% Nf: Cycle 349-350",349,93067,"J-1","Alloy 617",314626,"Plate"
-70.90,0.00356,"Qualified",,13934.48,"CapPass","94% Nf: Cycle 349-350",349,93068,"J-1","Alloy 617",314626,"Plate"
-70.96,0.00351,"Qualified",,13934.53,"CapPass","94% Nf: Cycle 349-350",349,93069,"J-1","Alloy 617",314626,"Plate"
-71.29,0.00346,"Qualified",,13934.58,"CapPass","94% Nf: Cycle 349-350",349,93070,"J-1","Alloy 617",314626,"Plate"
-71.38,0.00341,"Qualified",,13934.64,"CapPass","94% Nf: Cycle 349-350",349,93071,"J-1","Alloy 617",314626,"Plate"
-71.60,0.00336,"Qualified",,13934.69,"CapPass","94% Nf: Cycle 349-350",349,93072,"J-1","Alloy 617",314626,"Plate"
-71.60,0.00331,"Qualified",,13934.73,"CapPass","94% Nf: Cycle 349-350",349,93073,"J-1","Alloy 617",314626,"Plate"
-71.87,0.00326,"Qualified",,13934.79,"CapPass","94% Nf: Cycle 349-350",349,93074,"J-1","Alloy 617",314626,"Plate"
-71.94,0.00324,"Qualified",,13934.81,"CapPass","94% Nf: Cycle 349-350",349,93075,"J-1","Alloy 617",314626,"Plate"
-72.02,0.00321,"Qualified",,13934.84,"CapPass","94% Nf: Cycle 349-350",349,93076,"J-1","Alloy 617",314626,"Plate"
-72.11,0.00316,"Qualified",,13934.88,"CapPass","94% Nf: Cycle 349-350",349,93077,"J-1","Alloy 617",314626,"Plate"
-72.26,0.00311,"Qualified",,13934.94,"CapPass","94% Nf: Cycle 349-350",349,93078,"J-1","Alloy 617",314626,"Plate"
-72.38,0.00306,"Qualified",,13934.99,"CapPass","94% Nf: Cycle 349-350",349,93079,"J-1","Alloy 617",314626,"Plate"
-72.43,0.00301,"Qualified",,13935.04,"CapPass","94% Nf: Cycle 349-350",349,93080,"J-1","Alloy 617",314626,"Plate"
-72.55,0.00296,"Qualified",,13935.09,"CapPass","94% Nf: Cycle 349-350",349,93081,"J-1","Alloy 617",314626,"Plate"
-72.59,0.00291,"Qualified",,13935.14,"CapPass","94% Nf: Cycle 349-350",349,93082,"J-1","Alloy 617",314626,"Plate"
-72.91,0.00286,"Qualified",,13935.18,"CapPass","94% Nf: Cycle 349-350",349,93083,"J-1","Alloy 617",314626,"Plate"
-72.94,0.00281,"Qualified",,13935.23,"CapPass","94% Nf: Cycle 349-350",349,93084,"J-1","Alloy 617",314626,"Plate"
-72.87,0.00276,"Qualified",,13935.29,"CapPass","94% Nf: Cycle 349-350",349,93085,"J-1","Alloy 617",314626,"Plate"
-72.92,0.00274,"Qualified",,13935.31,"CapPass","94% Nf: Cycle 349-350",349,93086,"J-1","Alloy 617",314626,"Plate"
-72.97,0.00271,"Qualified",,13935.34,"CapPass","94% Nf: Cycle 349-350",349,93087,"J-1","Alloy 617",314626,"Plate"
-73.02,0.00265,"Qualified",,13935.39,"CapPass","94% Nf: Cycle 349-350",349,93088,"J-1","Alloy 617",314626,"Plate"
-73.17,0.00260,"Qualified",,13935.44,"CapPass","94% Nf: Cycle 349-350",349,93089,"J-1","Alloy 617",314626,"Plate"
-73.39,0.00255,"Qualified",,13935.49,"CapPass","94% Nf: Cycle 349-350",349,93090,"J-1","Alloy 617",314626,"Plate"
-73.63,0.00250,"Qualified",,13935.54,"CapPass","94% Nf: Cycle 349-350",349,93091,"J-1","Alloy 617",314626,"Plate"
-73.62,0.00245,"Qualified",,13935.59,"CapPass","94% Nf: Cycle 349-350",349,93092,"J-1","Alloy 617",314626,"Plate"
-73.76,0.00240,"Qualified",,13935.64,"CapPass","94% Nf: Cycle 349-350",349,93093,"J-1","Alloy 617",314626,"Plate"
-73.74,0.00235,"Qualified",,13935.69,"CapPass","94% Nf: Cycle 349-350",349,93094,"J-1","Alloy 617",314626,"Plate"
-73.72,0.00230,"Qualified",,13935.74,"CapPass","94% Nf: Cycle 349-350",349,93095,"J-1","Alloy 617",314626,"Plate"
-73.88,0.00225,"Qualified",,13935.79,"CapPass","94% Nf: Cycle 349-350",349,93096,"J-1","Alloy 617",314626,"Plate"
-73.89,0.00223,"Qualified",,13935.81,"CapPass","94% Nf: Cycle 349-350",349,93097,"J-1","Alloy 617",314626,"Plate"
-73.94,0.00220,"Qualified",,13935.84,"CapPass","94% Nf: Cycle 349-350",349,93098,"J-1","Alloy 617",314626,"Plate"
-73.95,0.00215,"Qualified",,13935.89,"CapPass","94% Nf: Cycle 349-350",349,93099,"J-1","Alloy 617",314626,"Plate"
-73.97,0.00210,"Qualified",,13935.94,"CapPass","94% Nf: Cycle 349-350",349,93100,"J-1","Alloy 617",314626,"Plate"
-73.93,0.00205,"Qualified",,13935.99,"CapPass","94% Nf: Cycle 349-350",349,93101,"J-1","Alloy 617",314626,"Plate"
-74.00,0.00200,"Qualified",,13936.04,"CapPass","94% Nf: Cycle 349-350",349,93102,"J-1","Alloy 617",314626,"Plate"
-74.00,0.00195,"Qualified",,13936.09,"CapPass","94% Nf: Cycle 349-350",349,93103,"J-1","Alloy 617",314626,"Plate"
-73.93,0.00190,"Qualified",,13936.14,"CapPass","94% Nf: Cycle 349-350",349,93104,"J-1","Alloy 617",314626,"Plate"
-73.89,0.00185,"Qualified",,13936.19,"CapPass","94% Nf: Cycle 349-350",349,93105,"J-1","Alloy 617",314626,"Plate"
-73.93,0.00180,"Qualified",,13936.24,"CapPass","94% Nf: Cycle 349-350",349,93106,"J-1","Alloy 617",314626,"Plate"
-74.02,0.00175,"Qualified",,13936.29,"CapPass","94% Nf: Cycle 349-350",349,93107,"J-1","Alloy 617",314626,"Plate"
-74.21,0.00173,"Qualified",,13936.31,"CapPass","94% Nf: Cycle 349-350",349,93108,"J-1","Alloy 617",314626,"Plate"
-74.23,0.00170,"Qualified",,13936.34,"CapPass","94% Nf: Cycle 349-350",349,93109,"J-1","Alloy 617",314626,"Plate"
-74.18,0.00165,"Qualified",,13936.40,"CapPass","94% Nf: Cycle 349-350",349,93110,"J-1","Alloy 617",314626,"Plate"
-74.18,0.00160,"Qualified",,13936.44,"CapPass","94% Nf: Cycle 349-350",349,93111,"J-1","Alloy 617",314626,"Plate"
-74.41,0.00154,"Qualified",,13936.50,"CapPass","94% Nf: Cycle 349-350",349,93112,"J-1","Alloy 617",314626,"Plate"
-74.48,0.00149,"Qualified",,13936.55,"CapPass","94% Nf: Cycle 349-350",349,93113,"J-1","Alloy 617",314626,"Plate"
-74.56,0.00144,"Qualified",,13936.60,"CapPass","94% Nf: Cycle 349-350",349,93114,"J-1","Alloy 617",314626,"Plate"
-74.65,0.00139,"Qualified",,13936.65,"CapPass","94% Nf: Cycle 349-350",349,93115,"J-1","Alloy 617",314626,"Plate"
-74.62,0.00134,"Qualified",,13936.69,"CapPass","94% Nf: Cycle 349-350",349,93116,"J-1","Alloy 617",314626,"Plate"
-74.79,0.00129,"Qualified",,13936.75,"CapPass","94% Nf: Cycle 349-350",349,93117,"J-1","Alloy 617",314626,"Plate"
-74.91,0.00124,"Qualified",,13936.80,"CapPass","94% Nf: Cycle 349-350",349,93118,"J-1","Alloy 617",314626,"Plate"
-74.88,0.00123,"Qualified",,13936.81,"CapPass","94% Nf: Cycle 349-350",349,93119,"J-1","Alloy 617",314626,"Plate"
-74.82,0.00119,"Qualified",,13936.85,"CapPass","94% Nf: Cycle 349-350",349,93120,"J-1","Alloy 617",314626,"Plate"
-74.76,0.00114,"Qualified",,13936.90,"CapPass","94% Nf: Cycle 349-350",349,93121,"J-1","Alloy 617",314626,"Plate"
-74.88,0.00109,"Qualified",,13936.95,"CapPass","94% Nf: Cycle 349-350",349,93122,"J-1","Alloy 617",314626,"Plate"
-74.85,0.00104,"Qualified",,13937.00,"CapPass","94% Nf: Cycle 349-350",349,93123,"J-1","Alloy 617",314626,"Plate"
-74.90,0.00099,"Qualified",,13937.05,"CapPass","94% Nf: Cycle 349-350",349,93124,"J-1","Alloy 617",314626,"Plate"
-74.95,0.00094,"Qualified",,13937.10,"CapPass","94% Nf: Cycle 349-350",349,93125,"J-1","Alloy 617",314626,"Plate"
-74.91,0.00089,"Qualified",,13937.15,"CapPass","94% Nf: Cycle 349-350",349,93126,"J-1","Alloy 617",314626,"Plate"
-74.90,0.00084,"Qualified",,13937.20,"CapPass","94% Nf: Cycle 349-350",349,93127,"J-1","Alloy 617",314626,"Plate"
-74.97,0.00079,"Qualified",,13937.25,"CapPass","94% Nf: Cycle 349-350",349,93128,"J-1","Alloy 617",314626,"Plate"
-75.02,0.00074,"Qualified",,13937.30,"CapPass","94% Nf: Cycle 349-350",349,93129,"J-1","Alloy 617",314626,"Plate"
-75.00,0.00073,"Qualified",,13937.31,"CapPass","94% Nf: Cycle 349-350",349,93130,"J-1","Alloy 617",314626,"Plate"
-74.98,0.00068,"Qualified",,13937.35,"CapPass","94% Nf: Cycle 349-350",349,93131,"J-1","Alloy 617",314626,"Plate"
-75.02,0.00063,"Qualified",,13937.41,"CapPass","94% Nf: Cycle 349-350",349,93132,"J-1","Alloy 617",314626,"Plate"
-75.14,0.00058,"Qualified",,13937.46,"CapPass","94% Nf: Cycle 349-350",349,93133,"J-1","Alloy 617",314626,"Plate"
-75.30,0.00053,"Qualified",,13937.51,"CapPass","94% Nf: Cycle 349-350",349,93134,"J-1","Alloy 617",314626,"Plate"
-75.27,0.00048,"Qualified",,13937.55,"CapPass","94% Nf: Cycle 349-350",349,93135,"J-1","Alloy 617",314626,"Plate"
-75.36,0.00043,"Qualified",,13937.61,"CapPass","94% Nf: Cycle 349-350",349,93136,"J-1","Alloy 617",314626,"Plate"
-75.41,0.00038,"Qualified",,13937.66,"CapPass","94% Nf: Cycle 349-350",349,93137,"J-1","Alloy 617",314626,"Plate"
-75.59,0.00033,"Qualified",,13937.71,"CapPass","94% Nf: Cycle 349-350",349,93138,"J-1","Alloy 617",314626,"Plate"
-75.79,0.00028,"Qualified",,13937.76,"CapPass","94% Nf: Cycle 349-350",349,93139,"J-1","Alloy 617",314626,"Plate"
-75.80,0.00023,"Qualified",,13937.80,"CapPass","94% Nf: Cycle 349-350",349,93140,"J-1","Alloy 617",314626,"Plate"
-75.90,0.00023,"Qualified",,13937.81,"CapPass","94% Nf: Cycle 349-350",349,93141,"J-1","Alloy 617",314626,"Plate"
-75.89,0.00018,"Qualified",,13937.85,"CapPass","94% Nf: Cycle 349-350",349,93142,"J-1","Alloy 617",314626,"Plate"
-75.80,0.00013,"Qualified",,13937.90,"CapPass","94% Nf: Cycle 349-350",349,93143,"J-1","Alloy 617",314626,"Plate"
-75.81,0.00008,"Qualified",,13937.95,"CapPass","94% Nf: Cycle 349-350",349,93144,"J-1","Alloy 617",314626,"Plate"
-75.85,0.00003,"Qualified",,13938.01,"CapPass","94% Nf: Cycle 349-350",349,93145,"J-1","Alloy 617",314626,"Plate"
-75.76,-0.00002,"Qualified",,13938.06,"CapPass","94% Nf: Cycle 349-350",349,93146,"J-1","Alloy 617",314626,"Plate"
-75.92,-0.00007,"Qualified",,13938.11,"CapPass","94% Nf: Cycle 349-350",349,93147,"J-1","Alloy 617",314626,"Plate"
-76.07,-0.00012,"Qualified",,13938.16,"CapPass","94% Nf: Cycle 349-350",349,93148,"J-1","Alloy 617",314626,"Plate"
-76.17,-0.00017,"Qualified",,13938.21,"CapPass","94% Nf: Cycle 349-350",349,93149,"J-1","Alloy 617",314626,"Plate"
-76.20,-0.00022,"Qualified",,13938.26,"CapPass","94% Nf: Cycle 349-350",349,93150,"J-1","Alloy 617",314626,"Plate"
-76.31,-0.00027,"Qualified",,13938.31,"CapPass","94% Nf: Cycle 349-350",349,93151,"J-1","Alloy 617",314626,"Plate"
-76.39,-0.00027,"Qualified",,13938.31,"CapPass","94% Nf: Cycle 349-350",349,93152,"J-1","Alloy 617",314626,"Plate"
-76.43,-0.00032,"Qualified",,13938.36,"CapPass","94% Nf: Cycle 349-350",349,93153,"J-1","Alloy 617",314626,"Plate"
-76.44,-0.00037,"Qualified",,13938.41,"CapPass","94% Nf: Cycle 349-350",349,93154,"J-1","Alloy 617",314626,"Plate"
-76.61,-0.00042,"Qualified",,13938.46,"CapPass","94% Nf: Cycle 349-350",349,93155,"J-1","Alloy 617",314626,"Plate"
-76.66,-0.00048,"Qualified",,13938.51,"CapPass","94% Nf: Cycle 349-350",349,93156,"J-1","Alloy 617",314626,"Plate"
-76.62,-0.00053,"Qualified",,13938.56,"CapPass","94% Nf: Cycle 349-350",349,93157,"J-1","Alloy 617",314626,"Plate"
-76.54,-0.00058,"Qualified",,13938.61,"CapPass","94% Nf: Cycle 349-350",349,93158,"J-1","Alloy 617",314626,"Plate"
-76.47,-0.00063,"Qualified",,13938.66,"CapPass","94% Nf: Cycle 349-350",349,93159,"J-1","Alloy 617",314626,"Plate"
-76.48,-0.00068,"Qualified",,13938.71,"CapPass","94% Nf: Cycle 349-350",349,93160,"J-1","Alloy 617",314626,"Plate"
-76.36,-0.00073,"Qualified",,13938.76,"CapPass","94% Nf: Cycle 349-350",349,93161,"J-1","Alloy 617",314626,"Plate"
-76.34,-0.00077,"Qualified",,13938.81,"CapPass","94% Nf: Cycle 349-350",349,93162,"J-1","Alloy 617",314626,"Plate"
-76.40,-0.00078,"Qualified",,13938.81,"CapPass","94% Nf: Cycle 349-350",349,93163,"J-1","Alloy 617",314626,"Plate"
-76.46,-0.00083,"Qualified",,13938.86,"CapPass","94% Nf: Cycle 349-350",349,93164,"J-1","Alloy 617",314626,"Plate"
-76.50,-0.00088,"Qualified",,13938.92,"CapPass","94% Nf: Cycle 349-350",349,93165,"J-1","Alloy 617",314626,"Plate"
-76.68,-0.00093,"Qualified",,13938.97,"CapPass","94% Nf: Cycle 349-350",349,93166,"J-1","Alloy 617",314626,"Plate"
-76.82,-0.00098,"Qualified",,13939.02,"CapPass","94% Nf: Cycle 349-350",349,93167,"J-1","Alloy 617",314626,"Plate"
-76.98,-0.00103,"Qualified",,13939.07,"CapPass","94% Nf: Cycle 349-350",349,93168,"J-1","Alloy 617",314626,"Plate"
-77.13,-0.00108,"Qualified",,13939.12,"CapPass","94% Nf: Cycle 349-350",349,93169,"J-1","Alloy 617",314626,"Plate"
-77.19,-0.00113,"Qualified",,13939.16,"CapPass","94% Nf: Cycle 349-350",349,93170,"J-1","Alloy 617",314626,"Plate"
-77.14,-0.00118,"Qualified",,13939.22,"CapPass","94% Nf: Cycle 349-350",349,93171,"J-1","Alloy 617",314626,"Plate"
-77.25,-0.00123,"Qualified",,13939.26,"CapPass","94% Nf: Cycle 349-350",349,93172,"J-1","Alloy 617",314626,"Plate"
-77.19,-0.00127,"Qualified",,13939.31,"CapPass","94% Nf: Cycle 349-350",349,93173,"J-1","Alloy 617",314626,"Plate"
-77.08,-0.00128,"Qualified",,13939.32,"CapPass","94% Nf: Cycle 349-350",349,93174,"J-1","Alloy 617",314626,"Plate"
-77.09,-0.00134,"Qualified",,13939.37,"CapPass","94% Nf: Cycle 349-350",349,93175,"J-1","Alloy 617",314626,"Plate"
-77.03,-0.00139,"Qualified",,13939.42,"CapPass","94% Nf: Cycle 349-350",349,93176,"J-1","Alloy 617",314626,"Plate"
-77.01,-0.00144,"Qualified",,13939.47,"CapPass","94% Nf: Cycle 349-350",349,93177,"J-1","Alloy 617",314626,"Plate"
-77.19,-0.00149,"Qualified",,13939.52,"CapPass","94% Nf: Cycle 349-350",349,93178,"J-1","Alloy 617",314626,"Plate"
-77.34,-0.00154,"Qualified",,13939.57,"CapPass","94% Nf: Cycle 349-350",349,93179,"J-1","Alloy 617",314626,"Plate"
-77.37,-0.00159,"Qualified",,13939.62,"CapPass","94% Nf: Cycle 349-350",349,93180,"J-1","Alloy 617",314626,"Plate"
-77.59,-0.00164,"Qualified",,13939.67,"CapPass","94% Nf: Cycle 349-350",349,93181,"J-1","Alloy 617",314626,"Plate"
-77.47,-0.00169,"Qualified",,13939.72,"CapPass","94% Nf: Cycle 349-350",349,93182,"J-1","Alloy 617",314626,"Plate"
-77.53,-0.00174,"Qualified",,13939.77,"CapPass","94% Nf: Cycle 349-350",349,93183,"J-1","Alloy 617",314626,"Plate"
-77.58,-0.00177,"Qualified",,13939.81,"CapPass","94% Nf: Cycle 349-350",349,93184,"J-1","Alloy 617",314626,"Plate"
-77.58,-0.00179,"Qualified",,13939.82,"CapPass","94% Nf: Cycle 349-350",349,93185,"J-1","Alloy 617",314626,"Plate"
-77.60,-0.00184,"Qualified",,13939.88,"CapPass","94% Nf: Cycle 349-350",349,93186,"J-1","Alloy 617",314626,"Plate"
-77.70,-0.00189,"Qualified",,13939.93,"CapPass","94% Nf: Cycle 349-350",349,93187,"J-1","Alloy 617",314626,"Plate"
-77.60,-0.00194,"Qualified",,13939.98,"CapPass","94% Nf: Cycle 349-350",349,93188,"J-1","Alloy 617",314626,"Plate"
-77.78,-0.00199,"Qualified",,13940.02,"CapPass","94% Nf: Cycle 349-350",349,93189,"J-1","Alloy 617",314626,"Plate"
-77.75,-0.00204,"Qualified",,13940.08,"CapPass","94% Nf: Cycle 349-350",349,93190,"J-1","Alloy 617",314626,"Plate"
-77.83,-0.00209,"Qualified",,13940.13,"CapPass","94% Nf: Cycle 349-350",349,93191,"J-1","Alloy 617",314626,"Plate"
-77.91,-0.00214,"Qualified",,13940.18,"CapPass","94% Nf: Cycle 349-350",349,93192,"J-1","Alloy 617",314626,"Plate"
-78.03,-0.00219,"Qualified",,13940.23,"CapPass","94% Nf: Cycle 349-350",349,93193,"J-1","Alloy 617",314626,"Plate"
-78.17,-0.00224,"Qualified",,13940.28,"CapPass","94% Nf: Cycle 349-350",349,93194,"J-1","Alloy 617",314626,"Plate"
-78.17,-0.00227,"Qualified",,13940.31,"CapPass","94% Nf: Cycle 349-350",349,93195,"J-1","Alloy 617",314626,"Plate"
-78.07,-0.00229,"Qualified",,13940.33,"CapPass","94% Nf: Cycle 349-350",349,93196,"J-1","Alloy 617",314626,"Plate"
-78.20,-0.00235,"Qualified",,13940.38,"CapPass","94% Nf: Cycle 349-350",349,93197,"J-1","Alloy 617",314626,"Plate"
-78.16,-0.00240,"Qualified",,13940.43,"CapPass","94% Nf: Cycle 349-350",349,93198,"J-1","Alloy 617",314626,"Plate"
-78.20,-0.00245,"Qualified",,13940.48,"CapPass","94% Nf: Cycle 349-350",349,93199,"J-1","Alloy 617",314626,"Plate"
-78.15,-0.00250,"Qualified",,13940.53,"CapPass","94% Nf: Cycle 349-350",349,93200,"J-1","Alloy 617",314626,"Plate"
-78.26,-0.00255,"Qualified",,13940.58,"CapPass","94% Nf: Cycle 349-350",349,93201,"J-1","Alloy 617",314626,"Plate"
-78.33,-0.00260,"Qualified",,13940.63,"CapPass","94% Nf: Cycle 349-350",349,93202,"J-1","Alloy 617",314626,"Plate"
-78.35,-0.00265,"Qualified",,13940.68,"CapPass","94% Nf: Cycle 349-350",349,93203,"J-1","Alloy 617",314626,"Plate"
-78.39,-0.00270,"Qualified",,13940.73,"CapPass","94% Nf: Cycle 349-350",349,93204,"J-1","Alloy 617",314626,"Plate"
-78.52,-0.00275,"Qualified",,13940.79,"CapPass","94% Nf: Cycle 349-350",349,93205,"J-1","Alloy 617",314626,"Plate"
-78.63,-0.00277,"Qualified",,13940.81,"CapPass","94% Nf: Cycle 349-350",349,93206,"J-1","Alloy 617",314626,"Plate"
-78.57,-0.00280,"Qualified",,13940.84,"CapPass","94% Nf: Cycle 349-350",349,93207,"J-1","Alloy 617",314626,"Plate"
-78.65,-0.00285,"Qualified",,13940.89,"CapPass","94% Nf: Cycle 349-350",349,93208,"J-1","Alloy 617",314626,"Plate"
-78.79,-0.00290,"Qualified",,13940.93,"CapPass","94% Nf: Cycle 349-350",349,93209,"J-1","Alloy 617",314626,"Plate"
-78.83,-0.00295,"Qualified",,13940.98,"CapPass","94% Nf: Cycle 349-350",349,93210,"J-1","Alloy 617",314626,"Plate"
-78.82,-0.00300,"Qualified",,13941.03,"CapPass","94% Nf: Cycle 349-350",349,93211,"J-1","Alloy 617",314626,"Plate"
-78.88,-0.00305,"Qualified",,13941.08,"CapPass","94% Nf: Cycle 349-350",349,93212,"J-1","Alloy 617",314626,"Plate"
-78.65,-0.00310,"Qualified",,13941.14,"CapPass","94% Nf: Cycle 349-350",349,93213,"J-1","Alloy 617",314626,"Plate"
-78.65,-0.00316,"Qualified",,13941.19,"CapPass","94% Nf: Cycle 349-350",349,93214,"J-1","Alloy 617",314626,"Plate"
-78.64,-0.00321,"Qualified",,13941.24,"CapPass","94% Nf: Cycle 349-350",349,93215,"J-1","Alloy 617",314626,"Plate"
-78.60,-0.00326,"Qualified",,13941.29,"CapPass","94% Nf: Cycle 349-350",349,93216,"J-1","Alloy 617",314626,"Plate"
-78.67,-0.00327,"Qualified",,13941.31,"CapPass","94% Nf: Cycle 349-350",349,93217,"J-1","Alloy 617",314626,"Plate"
-78.71,-0.00331,"Qualified",,13941.34,"CapPass","94% Nf: Cycle 349-350",349,93218,"J-1","Alloy 617",314626,"Plate"
-78.77,-0.00336,"Qualified",,13941.39,"CapPass","94% Nf: Cycle 349-350",349,93219,"J-1","Alloy 617",314626,"Plate"
-78.84,-0.00341,"Qualified",,13941.44,"CapPass","94% Nf: Cycle 349-350",349,93220,"J-1","Alloy 617",314626,"Plate"
-78.92,-0.00346,"Qualified",,13941.49,"CapPass","94% Nf: Cycle 349-350",349,93221,"J-1","Alloy 617",314626,"Plate"
-78.97,-0.00351,"Qualified",,13941.54,"CapPass","94% Nf: Cycle 349-350",349,93222,"J-1","Alloy 617",314626,"Plate"
-79.12,-0.00356,"Qualified",,13941.59,"CapPass","94% Nf: Cycle 349-350",349,93223,"J-1","Alloy 617",314626,"Plate"
