Repository: js-molina/fatigue-A617

File: data/950C/Strain rate 0.001/2.0% strain/HTM_A19_Cycles_J5.csv (part 18 of 20)
"Stress Mpa","Strain","Qual State","Qual Exceptions","Elapsed Time Sec","Data State","Cycle Label","Cycle","Count","Sample","Alloy","Heat","Material_Form"
-22.33,0.00826,"Qualified",,13969.63,"CapPass","89% Nf: Cycle 350-351",350,92555,"J-5","Alloy 617",314626,"Plate"
-24.00,0.00821,"Qualified",,13969.69,"CapPass","89% Nf: Cycle 350-351",350,92556,"J-5","Alloy 617",314626,"Plate"
-25.45,0.00815,"Qualified",,13969.76,"CapPass","89% Nf: Cycle 350-351",350,92557,"J-5","Alloy 617",314626,"Plate"
-26.97,0.00810,"Qualified",,13969.81,"CapPass","89% Nf: Cycle 350-351",350,92558,"J-5","Alloy 617",314626,"Plate"
-27.07,0.00810,"Qualified",,13969.81,"CapPass","89% Nf: Cycle 350-351",350,92559,"J-5","Alloy 617",314626,"Plate"
-28.89,0.00805,"Qualified",,13969.86,"CapPass","89% Nf: Cycle 350-351",350,92560,"J-5","Alloy 617",314626,"Plate"
-31.88,0.00800,"Qualified",,13969.91,"CapPass","89% Nf: Cycle 350-351",350,92561,"J-5","Alloy 617",314626,"Plate"
-34.57,0.00795,"Qualified",,13969.94,"CapPass","89% Nf: Cycle 350-351",350,92562,"J-5","Alloy 617",314626,"Plate"
-37.08,0.00790,"Qualified",,13969.97,"CapPass","89% Nf: Cycle 350-351",350,92563,"J-5","Alloy 617",314626,"Plate"
-39.34,0.00785,"Qualified",,13970.00,"CapPass","89% Nf: Cycle 350-351",350,92564,"J-5","Alloy 617",314626,"Plate"
-41.14,0.00779,"Qualified",,13970.04,"CapPass","89% Nf: Cycle 350-351",350,92565,"J-5","Alloy 617",314626,"Plate"
-42.72,0.00774,"Qualified",,13970.07,"CapPass","89% Nf: Cycle 350-351",350,92566,"J-5","Alloy 617",314626,"Plate"
-43.65,0.00769,"Qualified",,13970.11,"CapPass","89% Nf: Cycle 350-351",350,92567,"J-5","Alloy 617",314626,"Plate"
-44.42,0.00764,"Qualified",,13970.16,"CapPass","89% Nf: Cycle 350-351",350,92568,"J-5","Alloy 617",314626,"Plate"
-45.26,0.00759,"Qualified",,13970.22,"CapPass","89% Nf: Cycle 350-351",350,92569,"J-5","Alloy 617",314626,"Plate"
-46.06,0.00754,"Qualified",,13970.27,"CapPass","89% Nf: Cycle 350-351",350,92570,"J-5","Alloy 617",314626,"Plate"
-46.75,0.00749,"Qualified",,13970.31,"CapPass","89% Nf: Cycle 350-351",350,92571,"J-5","Alloy 617",314626,"Plate"
-47.02,0.00749,"Qualified",,13970.32,"CapPass","89% Nf: Cycle 350-351",350,92572,"J-5","Alloy 617",314626,"Plate"
-47.86,0.00744,"Qualified",,13970.38,"CapPass","89% Nf: Cycle 350-351",350,92573,"J-5","Alloy 617",314626,"Plate"
-48.83,0.00738,"Qualified",,13970.42,"CapPass","89% Nf: Cycle 350-351",350,92574,"J-5","Alloy 617",314626,"Plate"
-49.89,0.00733,"Qualified",,13970.48,"CapPass","89% Nf: Cycle 350-351",350,92575,"J-5","Alloy 617",314626,"Plate"
-50.89,0.00728,"Qualified",,13970.53,"CapPass","89% Nf: Cycle 350-351",350,92576,"J-5","Alloy 617",314626,"Plate"
-51.72,0.00723,"Qualified",,13970.58,"CapPass","89% Nf: Cycle 350-351",350,92577,"J-5","Alloy 617",314626,"Plate"
-52.81,0.00718,"Qualified",,13970.64,"CapPass","89% Nf: Cycle 350-351",350,92578,"J-5","Alloy 617",314626,"Plate"
-53.73,0.00713,"Qualified",,13970.69,"CapPass","89% Nf: Cycle 350-351",350,92579,"J-5","Alloy 617",314626,"Plate"
-54.86,0.00708,"Qualified",,13970.74,"CapPass","89% Nf: Cycle 350-351",350,92580,"J-5","Alloy 617",314626,"Plate"
-55.83,0.00702,"Qualified",,13970.79,"CapPass","89% Nf: Cycle 350-351",350,92581,"J-5","Alloy 617",314626,"Plate"
-56.19,0.00700,"Qualified",,13970.81,"CapPass","89% Nf: Cycle 350-351",350,92582,"J-5","Alloy 617",314626,"Plate"
-56.78,0.00697,"Qualified",,13970.84,"CapPass","89% Nf: Cycle 350-351",350,92583,"J-5","Alloy 617",314626,"Plate"
-57.45,0.00692,"Qualified",,13970.89,"CapPass","89% Nf: Cycle 350-351",350,92584,"J-5","Alloy 617",314626,"Plate"
-58.23,0.00687,"Qualified",,13970.94,"CapPass","89% Nf: Cycle 350-351",350,92585,"J-5","Alloy 617",314626,"Plate"
-58.98,0.00682,"Qualified",,13970.99,"CapPass","89% Nf: Cycle 350-351",350,92586,"J-5","Alloy 617",314626,"Plate"
-59.77,0.00676,"Qualified",,13971.04,"CapPass","89% Nf: Cycle 350-351",350,92587,"J-5","Alloy 617",314626,"Plate"
-60.18,0.00671,"Qualified",,13971.09,"CapPass","89% Nf: Cycle 350-351",350,92588,"J-5","Alloy 617",314626,"Plate"
-60.81,0.00666,"Qualified",,13971.14,"CapPass","89% Nf: Cycle 350-351",350,92589,"J-5","Alloy 617",314626,"Plate"
-61.44,0.00661,"Qualified",,13971.20,"CapPass","89% Nf: Cycle 350-351",350,92590,"J-5","Alloy 617",314626,"Plate"
-62.06,0.00656,"Qualified",,13971.24,"CapPass","89% Nf: Cycle 350-351",350,92591,"J-5","Alloy 617",314626,"Plate"
-62.67,0.00651,"Qualified",,13971.29,"CapPass","89% Nf: Cycle 350-351",350,92592,"J-5","Alloy 617",314626,"Plate"
-62.80,0.00649,"Qualified",,13971.31,"CapPass","89% Nf: Cycle 350-351",350,92593,"J-5","Alloy 617",314626,"Plate"
-63.17,0.00646,"Qualified",,13971.35,"CapPass","89% Nf: Cycle 350-351",350,92594,"J-5","Alloy 617",314626,"Plate"
-63.58,0.00641,"Qualified",,13971.39,"CapPass","89% Nf: Cycle 350-351",350,92595,"J-5","Alloy 617",314626,"Plate"
-64.32,0.00636,"Qualified",,13971.46,"CapPass","89% Nf: Cycle 350-351",350,92596,"J-5","Alloy 617",314626,"Plate"
-65.06,0.00630,"Qualified",,13971.51,"CapPass","89% Nf: Cycle 350-351",350,92597,"J-5","Alloy 617",314626,"Plate"
-65.74,0.00625,"Qualified",,13971.56,"CapPass","89% Nf: Cycle 350-351",350,92598,"J-5","Alloy 617",314626,"Plate"
-66.28,0.00620,"Qualified",,13971.61,"CapPass","89% Nf: Cycle 350-351",350,92599,"J-5","Alloy 617",314626,"Plate"
-66.77,0.00615,"Qualified",,13971.66,"CapPass","89% Nf: Cycle 350-351",350,92600,"J-5","Alloy 617",314626,"Plate"
-67.24,0.00610,"Qualified",,13971.71,"CapPass","89% Nf: Cycle 350-351",350,92601,"J-5","Alloy 617",314626,"Plate"
-67.66,0.00605,"Qualified",,13971.76,"CapPass","89% Nf: Cycle 350-351",350,92602,"J-5","Alloy 617",314626,"Plate"
-67.94,0.00600,"Qualified",,13971.81,"CapPass","89% Nf: Cycle 350-351",350,92603,"J-5","Alloy 617",314626,"Plate"
-67.88,0.00598,"Qualified",,13971.81,"CapPass","89% Nf: Cycle 350-351",350,92604,"J-5","Alloy 617",314626,"Plate"
-68.26,0.00595,"Qualified",,13971.86,"CapPass","89% Nf: Cycle 350-351",350,92605,"J-5","Alloy 617",314626,"Plate"
-68.49,0.00589,"Qualified",,13971.91,"CapPass","89% Nf: Cycle 350-351",350,92606,"J-5","Alloy 617",314626,"Plate"
-68.58,0.00584,"Qualified",,13971.96,"CapPass","89% Nf: Cycle 350-351",350,92607,"J-5","Alloy 617",314626,"Plate"
-68.82,0.00579,"Qualified",,13972.01,"CapPass","89% Nf: Cycle 350-351",350,92608,"J-5","Alloy 617",314626,"Plate"
-69.00,0.00574,"Qualified",,13972.06,"CapPass","89% Nf: Cycle 350-351",350,92609,"J-5","Alloy 617",314626,"Plate"
-69.23,0.00569,"Qualified",,13972.11,"CapPass","89% Nf: Cycle 350-351",350,92610,"J-5","Alloy 617",314626,"Plate"
-69.42,0.00564,"Qualified",,13972.16,"CapPass","89% Nf: Cycle 350-351",350,92611,"J-5","Alloy 617",314626,"Plate"
-69.85,0.00558,"Qualified",,13972.22,"CapPass","89% Nf: Cycle 350-351",350,92612,"J-5","Alloy 617",314626,"Plate"
-70.22,0.00553,"Qualified",,13972.27,"CapPass","89% Nf: Cycle 350-351",350,92613,"J-5","Alloy 617",314626,"Plate"
-70.52,0.00549,"Qualified",,13972.31,"CapPass","89% Nf: Cycle 350-351",350,92614,"J-5","Alloy 617",314626,"Plate"
-70.77,0.00548,"Qualified",,13972.32,"CapPass","89% Nf: Cycle 350-351",350,92615,"J-5","Alloy 617",314626,"Plate"
-71.23,0.00543,"Qualified",,13972.37,"CapPass","89% Nf: Cycle 350-351",350,92616,"J-5","Alloy 617",314626,"Plate"
-71.47,0.00538,"Qualified",,13972.42,"CapPass","89% Nf: Cycle 350-351",350,92617,"J-5","Alloy 617",314626,"Plate"
-71.47,0.00533,"Qualified",,13972.47,"CapPass","89% Nf: Cycle 350-351",350,92618,"J-5","Alloy 617",314626,"Plate"
-71.50,0.00528,"Qualified",,13972.52,"CapPass","89% Nf: Cycle 350-351",350,92619,"J-5","Alloy 617",314626,"Plate"
-71.52,0.00522,"Qualified",,13972.58,"CapPass","89% Nf: Cycle 350-351",350,92620,"J-5","Alloy 617",314626,"Plate"
-71.44,0.00517,"Qualified",,13972.63,"CapPass","89% Nf: Cycle 350-351",350,92621,"J-5","Alloy 617",314626,"Plate"
-71.88,0.00512,"Qualified",,13972.69,"CapPass","89% Nf: Cycle 350-351",350,92622,"J-5","Alloy 617",314626,"Plate"
-72.10,0.00507,"Qualified",,13972.73,"CapPass","89% Nf: Cycle 350-351",350,92623,"J-5","Alloy 617",314626,"Plate"
-72.43,0.00502,"Qualified",,13972.78,"CapPass","89% Nf: Cycle 350-351",350,92624,"J-5","Alloy 617",314626,"Plate"
-72.45,0.00498,"Qualified",,13972.81,"CapPass","89% Nf: Cycle 350-351",350,92625,"J-5","Alloy 617",314626,"Plate"
-72.59,0.00496,"Qualified",,13972.84,"CapPass","89% Nf: Cycle 350-351",350,92626,"J-5","Alloy 617",314626,"Plate"
-72.81,0.00491,"Qualified",,13972.89,"CapPass","89% Nf: Cycle 350-351",350,92627,"J-5","Alloy 617",314626,"Plate"
-72.89,0.00486,"Qualified",,13972.94,"CapPass","89% Nf: Cycle 350-351",350,92628,"J-5","Alloy 617",314626,"Plate"
-73.20,0.00481,"Qualified",,13972.99,"CapPass","89% Nf: Cycle 350-351",350,92629,"J-5","Alloy 617",314626,"Plate"
-73.27,0.00476,"Qualified",,13973.04,"CapPass","89% Nf: Cycle 350-351",350,92630,"J-5","Alloy 617",314626,"Plate"
-73.57,0.00470,"Qualified",,13973.09,"CapPass","89% Nf: Cycle 350-351",350,92631,"J-5","Alloy 617",314626,"Plate"
-73.85,0.00465,"Qualified",,13973.14,"CapPass","89% Nf: Cycle 350-351",350,92632,"J-5","Alloy 617",314626,"Plate"
-74.05,0.00460,"Qualified",,13973.19,"CapPass","89% Nf: Cycle 350-351",350,92633,"J-5","Alloy 617",314626,"Plate"
-73.99,0.00455,"Qualified",,13973.24,"CapPass","89% Nf: Cycle 350-351",350,92634,"J-5","Alloy 617",314626,"Plate"
-73.91,0.00450,"Qualified",,13973.30,"CapPass","89% Nf: Cycle 350-351",350,92635,"J-5","Alloy 617",314626,"Plate"
-74.03,0.00448,"Qualified",,13973.31,"CapPass","89% Nf: Cycle 350-351",350,92636,"J-5","Alloy 617",314626,"Plate"
-74.06,0.00445,"Qualified",,13973.34,"CapPass","89% Nf: Cycle 350-351",350,92637,"J-5","Alloy 617",314626,"Plate"
-74.27,0.00440,"Qualified",,13973.41,"CapPass","89% Nf: Cycle 350-351",350,92638,"J-5","Alloy 617",314626,"Plate"
-74.30,0.00435,"Qualified",,13973.46,"CapPass","89% Nf: Cycle 350-351",350,92639,"J-5","Alloy 617",314626,"Plate"
-74.61,0.00430,"Qualified",,13973.51,"CapPass","89% Nf: Cycle 350-351",350,92640,"J-5","Alloy 617",314626,"Plate"
-74.95,0.00424,"Qualified",,13973.56,"CapPass","89% Nf: Cycle 350-351",350,92641,"J-5","Alloy 617",314626,"Plate"
-75.10,0.00419,"Qualified",,13973.61,"CapPass","89% Nf: Cycle 350-351",350,92642,"J-5","Alloy 617",314626,"Plate"
-75.27,0.00414,"Qualified",,13973.66,"CapPass","89% Nf: Cycle 350-351",350,92643,"J-5","Alloy 617",314626,"Plate"
-75.34,0.00409,"Qualified",,13973.71,"CapPass","89% Nf: Cycle 350-351",350,92644,"J-5","Alloy 617",314626,"Plate"
-75.35,0.00404,"Qualified",,13973.76,"CapPass","89% Nf: Cycle 350-351",350,92645,"J-5","Alloy 617",314626,"Plate"
-75.15,0.00399,"Qualified",,13973.81,"CapPass","89% Nf: Cycle 350-351",350,92646,"J-5","Alloy 617",314626,"Plate"
-75.14,0.00398,"Qualified",,13973.81,"CapPass","89% Nf: Cycle 350-351",350,92647,"J-5","Alloy 617",314626,"Plate"
-75.17,0.00394,"Qualified",,13973.86,"CapPass","89% Nf: Cycle 350-351",350,92648,"J-5","Alloy 617",314626,"Plate"
-75.41,0.00388,"Qualified",,13973.91,"CapPass","89% Nf: Cycle 350-351",350,92649,"J-5","Alloy 617",314626,"Plate"
-75.56,0.00383,"Qualified",,13973.96,"CapPass","89% Nf: Cycle 350-351",350,92650,"J-5","Alloy 617",314626,"Plate"
-75.83,0.00378,"Qualified",,13974.01,"CapPass","89% Nf: Cycle 350-351",350,92651,"J-5","Alloy 617",314626,"Plate"
-75.84,0.00373,"Qualified",,13974.06,"CapPass","89% Nf: Cycle 350-351",350,92652,"J-5","Alloy 617",314626,"Plate"
-75.82,0.00368,"Qualified",,13974.11,"CapPass","89% Nf: Cycle 350-351",350,92653,"J-5","Alloy 617",314626,"Plate"
-75.90,0.00363,"Qualified",,13974.16,"CapPass","89% Nf: Cycle 350-351",350,92654,"J-5","Alloy 617",314626,"Plate"
-76.04,0.00357,"Qualified",,13974.22,"CapPass","89% Nf: Cycle 350-351",350,92655,"J-5","Alloy 617",314626,"Plate"
-76.17,0.00352,"Qualified",,13974.26,"CapPass","89% Nf: Cycle 350-351",350,92656,"J-5","Alloy 617",314626,"Plate"
-76.31,0.00348,"Qualified",,13974.31,"CapPass","89% Nf: Cycle 350-351",350,92657,"J-5","Alloy 617",314626,"Plate"
-76.31,0.00347,"Qualified",,13974.32,"CapPass","89% Nf: Cycle 350-351",350,92658,"J-5","Alloy 617",314626,"Plate"
-76.48,0.00342,"Qualified",,13974.38,"CapPass","89% Nf: Cycle 350-351",350,92659,"J-5","Alloy 617",314626,"Plate"
-76.49,0.00337,"Qualified",,13974.42,"CapPass","89% Nf: Cycle 350-351",350,92660,"J-5","Alloy 617",314626,"Plate"
-76.36,0.00332,"Qualified",,13974.48,"CapPass","89% Nf: Cycle 350-351",350,92661,"J-5","Alloy 617",314626,"Plate"
-76.46,0.00327,"Qualified",,13974.53,"CapPass","89% Nf: Cycle 350-351",350,92662,"J-5","Alloy 617",314626,"Plate"
-76.54,0.00321,"Qualified",,13974.58,"CapPass","89% Nf: Cycle 350-351",350,92663,"J-5","Alloy 617",314626,"Plate"
-76.84,0.00316,"Qualified",,13974.63,"CapPass","89% Nf: Cycle 350-351",350,92664,"J-5","Alloy 617",314626,"Plate"
-76.90,0.00311,"Qualified",,13974.68,"CapPass","89% Nf: Cycle 350-351",350,92665,"J-5","Alloy 617",314626,"Plate"
-76.83,0.00306,"Qualified",,13974.73,"CapPass","89% Nf: Cycle 350-351",350,92666,"J-5","Alloy 617",314626,"Plate"
-76.85,0.00301,"Qualified",,13974.78,"CapPass","89% Nf: Cycle 350-351",350,92667,"J-5","Alloy 617",314626,"Plate"
-76.85,0.00298,"Qualified",,13974.81,"CapPass","89% Nf: Cycle 350-351",350,92668,"J-5","Alloy 617",314626,"Plate"
-76.97,0.00296,"Qualified",,13974.84,"CapPass","89% Nf: Cycle 350-351",350,92669,"J-5","Alloy 617",314626,"Plate"
-77.19,0.00291,"Qualified",,13974.89,"CapPass","89% Nf: Cycle 350-351",350,92670,"J-5","Alloy 617",314626,"Plate"
-77.15,0.00286,"Qualified",,13974.93,"CapPass","89% Nf: Cycle 350-351",350,92671,"J-5","Alloy 617",314626,"Plate"
-77.43,0.00281,"Qualified",,13974.99,"CapPass","89% Nf: Cycle 350-351",350,92672,"J-5","Alloy 617",314626,"Plate"
-77.59,0.00275,"Qualified",,13975.04,"CapPass","89% Nf: Cycle 350-351",350,92673,"J-5","Alloy 617",314626,"Plate"
-77.62,0.00270,"Qualified",,13975.08,"CapPass","89% Nf: Cycle 350-351",350,92674,"J-5","Alloy 617",314626,"Plate"
-77.57,0.00265,"Qualified",,13975.14,"CapPass","89% Nf: Cycle 350-351",350,92675,"J-5","Alloy 617",314626,"Plate"
-77.49,0.00260,"Qualified",,13975.19,"CapPass","89% Nf: Cycle 350-351",350,92676,"J-5","Alloy 617",314626,"Plate"
-77.50,0.00255,"Qualified",,13975.24,"CapPass","89% Nf: Cycle 350-351",350,92677,"J-5","Alloy 617",314626,"Plate"
-77.50,0.00249,"Qualified",,13975.30,"CapPass","89% Nf: Cycle 350-351",350,92678,"J-5","Alloy 617",314626,"Plate"
-77.51,0.00248,"Qualified",,13975.31,"CapPass","89% Nf: Cycle 350-351",350,92679,"J-5","Alloy 617",314626,"Plate"
-77.47,0.00244,"Qualified",,13975.35,"CapPass","89% Nf: Cycle 350-351",350,92680,"J-5","Alloy 617",314626,"Plate"
-77.68,0.00239,"Qualified",,13975.40,"CapPass","89% Nf: Cycle 350-351",350,92681,"J-5","Alloy 617",314626,"Plate"
-77.77,0.00234,"Qualified",,13975.45,"CapPass","89% Nf: Cycle 350-351",350,92682,"J-5","Alloy 617",314626,"Plate"
-78.07,0.00229,"Qualified",,13975.50,"CapPass","89% Nf: Cycle 350-351",350,92683,"J-5","Alloy 617",314626,"Plate"
-78.10,0.00224,"Qualified",,13975.55,"CapPass","89% Nf: Cycle 350-351",350,92684,"J-5","Alloy 617",314626,"Plate"
-78.10,0.00219,"Qualified",,13975.60,"CapPass","89% Nf: Cycle 350-351",350,92685,"J-5","Alloy 617",314626,"Plate"
-78.25,0.00214,"Qualified",,13975.65,"CapPass","89% Nf: Cycle 350-351",350,92686,"J-5","Alloy 617",314626,"Plate"
-78.39,0.00209,"Qualified",,13975.71,"CapPass","89% Nf: Cycle 350-351",350,92687,"J-5","Alloy 617",314626,"Plate"
-78.64,0.00203,"Qualified",,13975.76,"CapPass","89% Nf: Cycle 350-351",350,92688,"J-5","Alloy 617",314626,"Plate"
-78.79,0.00198,"Qualified",,13975.81,"CapPass","89% Nf: Cycle 350-351",350,92689,"J-5","Alloy 617",314626,"Plate"
-78.98,0.00193,"Qualified",,13975.86,"CapPass","89% Nf: Cycle 350-351",350,92690,"J-5","Alloy 617",314626,"Plate"
-79.19,0.00188,"Qualified",,13975.91,"CapPass","89% Nf: Cycle 350-351",350,92691,"J-5","Alloy 617",314626,"Plate"
-79.23,0.00182,"Qualified",,13975.96,"CapPass","89% Nf: Cycle 350-351",350,92692,"J-5","Alloy 617",314626,"Plate"
-79.39,0.00177,"Qualified",,13976.01,"CapPass","89% Nf: Cycle 350-351",350,92693,"J-5","Alloy 617",314626,"Plate"
-79.46,0.00172,"Qualified",,13976.06,"CapPass","89% Nf: Cycle 350-351",350,92694,"J-5","Alloy 617",314626,"Plate"
-79.30,0.00167,"Qualified",,13976.11,"CapPass","89% Nf: Cycle 350-351",350,92695,"J-5","Alloy 617",314626,"Plate"
-79.26,0.00162,"Qualified",,13976.17,"CapPass","89% Nf: Cycle 350-351",350,92696,"J-5","Alloy 617",314626,"Plate"
-79.46,0.00157,"Qualified",,13976.23,"CapPass","89% Nf: Cycle 350-351",350,92697,"J-5","Alloy 617",314626,"Plate"
-79.93,0.00152,"Qualified",,13976.28,"CapPass","89% Nf: Cycle 350-351",350,92698,"J-5","Alloy 617",314626,"Plate"
-80.06,0.00148,"Qualified",,13976.31,"CapPass","89% Nf: Cycle 350-351",350,92699,"J-5","Alloy 617",314626,"Plate"
-79.94,0.00147,"Qualified",,13976.31,"CapPass","89% Nf: Cycle 350-351",350,92700,"J-5","Alloy 617",314626,"Plate"
-79.97,0.00142,"Qualified",,13976.36,"CapPass","89% Nf: Cycle 350-351",350,92701,"J-5","Alloy 617",314626,"Plate"
-79.97,0.00137,"Qualified",,13976.41,"CapPass","89% Nf: Cycle 350-351",350,92702,"J-5","Alloy 617",314626,"Plate"
-79.99,0.00131,"Qualified",,13976.48,"CapPass","89% Nf: Cycle 350-351",350,92703,"J-5","Alloy 617",314626,"Plate"
-80.05,0.00126,"Qualified",,13976.53,"CapPass","89% Nf: Cycle 350-351",350,92704,"J-5","Alloy 617",314626,"Plate"
-80.10,0.00121,"Qualified",,13976.58,"CapPass","89% Nf: Cycle 350-351",350,92705,"J-5","Alloy 617",314626,"Plate"
-80.14,0.00116,"Qualified",,13976.63,"CapPass","89% Nf: Cycle 350-351",350,92706,"J-5","Alloy 617",314626,"Plate"
-79.98,0.00111,"Qualified",,13976.68,"CapPass","89% Nf: Cycle 350-351",350,92707,"J-5","Alloy 617",314626,"Plate"
-79.94,0.00105,"Qualified",,13976.73,"CapPass","89% Nf: Cycle 350-351",350,92708,"J-5","Alloy 617",314626,"Plate"
-79.92,0.00100,"Qualified",,13976.78,"CapPass","89% Nf: Cycle 350-351",350,92709,"J-5","Alloy 617",314626,"Plate"
-80.07,0.00098,"Qualified",,13976.81,"CapPass","89% Nf: Cycle 350-351",350,92710,"J-5","Alloy 617",314626,"Plate"
-79.98,0.00095,"Qualified",,13976.83,"CapPass","89% Nf: Cycle 350-351",350,92711,"J-5","Alloy 617",314626,"Plate"
-80.24,0.00090,"Qualified",,13976.89,"CapPass","89% Nf: Cycle 350-351",350,92712,"J-5","Alloy 617",314626,"Plate"
-80.60,0.00085,"Qualified",,13976.94,"CapPass","89% Nf: Cycle 350-351",350,92713,"J-5","Alloy 617",314626,"Plate"
-80.72,0.00080,"Qualified",,13976.98,"CapPass","89% Nf: Cycle 350-351",350,92714,"J-5","Alloy 617",314626,"Plate"
-80.97,0.00075,"Qualified",,13977.03,"CapPass","89% Nf: Cycle 350-351",350,92715,"J-5","Alloy 617",314626,"Plate"
-80.86,0.00069,"Qualified",,13977.08,"CapPass","89% Nf: Cycle 350-351",350,92716,"J-5","Alloy 617",314626,"Plate"
-80.52,0.00064,"Qualified",,13977.13,"CapPass","89% Nf: Cycle 350-351",350,92717,"J-5","Alloy 617",314626,"Plate"
-80.18,0.00059,"Qualified",,13977.19,"CapPass","89% Nf: Cycle 350-351",350,92718,"J-5","Alloy 617",314626,"Plate"
-80.07,0.00054,"Qualified",,13977.25,"CapPass","89% Nf: Cycle 350-351",350,92719,"J-5","Alloy 617",314626,"Plate"
-80.16,0.00049,"Qualified",,13977.30,"CapPass","89% Nf: Cycle 350-351",350,92720,"J-5","Alloy 617",314626,"Plate"
-80.19,0.00048,"Qualified",,13977.31,"CapPass","89% Nf: Cycle 350-351",350,92721,"J-5","Alloy 617",314626,"Plate"
-80.29,0.00044,"Qualified",,13977.35,"CapPass","89% Nf: Cycle 350-351",350,92722,"J-5","Alloy 617",314626,"Plate"
-80.34,0.00039,"Qualified",,13977.40,"CapPass","89% Nf: Cycle 350-351",350,92723,"J-5","Alloy 617",314626,"Plate"
-80.33,0.00033,"Qualified",,13977.45,"CapPass","89% Nf: Cycle 350-351",350,92724,"J-5","Alloy 617",314626,"Plate"
-80.21,0.00028,"Qualified",,13977.50,"CapPass","89% Nf: Cycle 350-351",350,92725,"J-5","Alloy 617",314626,"Plate"
-80.11,0.00023,"Qualified",,13977.55,"CapPass","89% Nf: Cycle 350-351",350,92726,"J-5","Alloy 617",314626,"Plate"
-80.14,0.00018,"Qualified",,13977.60,"CapPass","89% Nf: Cycle 350-351",350,92727,"J-5","Alloy 617",314626,"Plate"
-80.47,0.00013,"Qualified",,13977.66,"CapPass","89% Nf: Cycle 350-351",350,92728,"J-5","Alloy 617",314626,"Plate"
-80.57,0.00008,"Qualified",,13977.71,"CapPass","89% Nf: Cycle 350-351",350,92729,"J-5","Alloy 617",314626,"Plate"
-80.80,0.00003,"Qualified",,13977.76,"CapPass","89% Nf: Cycle 350-351",350,92730,"J-5","Alloy 617",314626,"Plate"
-80.91,-0.00002,"Qualified",,13977.81,"CapPass","89% Nf: Cycle 350-351",350,92731,"J-5","Alloy 617",314626,"Plate"
-80.99,-0.00003,"Qualified",,13977.81,"CapPass","89% Nf: Cycle 350-351",350,92732,"J-5","Alloy 617",314626,"Plate"
-81.22,-0.00008,"Qualified",,13977.86,"CapPass","89% Nf: Cycle 350-351",350,92733,"J-5","Alloy 617",314626,"Plate"
-81.25,-0.00013,"Qualified",,13977.91,"CapPass","89% Nf: Cycle 350-351",350,92734,"J-5","Alloy 617",314626,"Plate"
-81.34,-0.00018,"Qualified",,13977.96,"CapPass","89% Nf: Cycle 350-351",350,92735,"J-5","Alloy 617",314626,"Plate"
-81.43,-0.00024,"Qualified",,13978.01,"CapPass","89% Nf: Cycle 350-351",350,92736,"J-5","Alloy 617",314626,"Plate"
-81.56,-0.00029,"Qualified",,13978.06,"CapPass","89% Nf: Cycle 350-351",350,92737,"J-5","Alloy 617",314626,"Plate"
-81.57,-0.00034,"Qualified",,13978.11,"CapPass","89% Nf: Cycle 350-351",350,92738,"J-5","Alloy 617",314626,"Plate"
-81.44,-0.00039,"Qualified",,13978.16,"CapPass","89% Nf: Cycle 350-351",350,92739,"J-5","Alloy 617",314626,"Plate"
-81.19,-0.00044,"Qualified",,13978.23,"CapPass","89% Nf: Cycle 350-351",350,92740,"J-5","Alloy 617",314626,"Plate"
-81.32,-0.00050,"Qualified",,13978.28,"CapPass","89% Nf: Cycle 350-351",350,92741,"J-5","Alloy 617",314626,"Plate"
-81.20,-0.00052,"Qualified",,13978.31,"CapPass","89% Nf: Cycle 350-351",350,92742,"J-5","Alloy 617",314626,"Plate"
-81.40,-0.00055,"Qualified",,13978.33,"CapPass","89% Nf: Cycle 350-351",350,92743,"J-5","Alloy 617",314626,"Plate"
-81.59,-0.00060,"Qualified",,13978.38,"CapPass","89% Nf: Cycle 350-351",350,92744,"J-5","Alloy 617",314626,"Plate"
-81.53,-0.00065,"Qualified",,13978.43,"CapPass","89% Nf: Cycle 350-351",350,92745,"J-5","Alloy 617",314626,"Plate"
-81.49,-0.00070,"Qualified",,13978.48,"CapPass","89% Nf: Cycle 350-351",350,92746,"J-5","Alloy 617",314626,"Plate"
-81.52,-0.00075,"Qualified",,13978.53,"CapPass","89% Nf: Cycle 350-351",350,92747,"J-5","Alloy 617",314626,"Plate"
-81.62,-0.00081,"Qualified",,13978.60,"CapPass","89% Nf: Cycle 350-351",350,92748,"J-5","Alloy 617",314626,"Plate"
-81.59,-0.00086,"Qualified",,13978.63,"CapPass","89% Nf: Cycle 350-351",350,92749,"J-5","Alloy 617",314626,"Plate"
-81.57,-0.00091,"Qualified",,13978.68,"CapPass","89% Nf: Cycle 350-351",350,92750,"J-5","Alloy 617",314626,"Plate"
-81.73,-0.00096,"Qualified",,13978.75,"CapPass","89% Nf: Cycle 350-351",350,92751,"J-5","Alloy 617",314626,"Plate"
-81.64,-0.00101,"Qualified",,13978.80,"CapPass","89% Nf: Cycle 350-351",350,92752,"J-5","Alloy 617",314626,"Plate"
-81.51,-0.00102,"Qualified",,13978.81,"CapPass","89% Nf: Cycle 350-351",350,92753,"J-5","Alloy 617",314626,"Plate"
-81.60,-0.00107,"Qualified",,13978.85,"CapPass","89% Nf: Cycle 350-351",350,92754,"J-5","Alloy 617",314626,"Plate"
-81.76,-0.00112,"Qualified",,13978.90,"CapPass","89% Nf: Cycle 350-351",350,92755,"J-5","Alloy 617",314626,"Plate"
-81.82,-0.00117,"Qualified",,13978.95,"CapPass","89% Nf: Cycle 350-351",350,92756,"J-5","Alloy 617",314626,"Plate"
-81.88,-0.00122,"Qualified",,13979.00,"CapPass","89% Nf: Cycle 350-351",350,92757,"J-5","Alloy 617",314626,"Plate"
-82.00,-0.00127,"Qualified",,13979.05,"CapPass","89% Nf: Cycle 350-351",350,92758,"J-5","Alloy 617",314626,"Plate"
-81.99,-0.00132,"Qualified",,13979.10,"CapPass","89% Nf: Cycle 350-351",350,92759,"J-5","Alloy 617",314626,"Plate"
-81.99,-0.00137,"Qualified",,13979.15,"CapPass","89% Nf: Cycle 350-351",350,92760,"J-5","Alloy 617",314626,"Plate"
-82.23,-0.00142,"Qualified",,13979.20,"CapPass","89% Nf: Cycle 350-351",350,92761,"J-5","Alloy 617",314626,"Plate"
-82.40,-0.00147,"Qualified",,13979.25,"CapPass","89% Nf: Cycle 350-351",350,92762,"J-5","Alloy 617",314626,"Plate"
-82.32,-0.00152,"Qualified",,13979.30,"CapPass","89% Nf: Cycle 350-351",350,92763,"J-5","Alloy 617",314626,"Plate"
-82.28,-0.00152,"Qualified",,13979.31,"CapPass","89% Nf: Cycle 350-351",350,92764,"J-5","Alloy 617",314626,"Plate"
-82.19,-0.00158,"Qualified",,13979.35,"CapPass","89% Nf: Cycle 350-351",350,92765,"J-5","Alloy 617",314626,"Plate"
-82.30,-0.00163,"Qualified",,13979.41,"CapPass","89% Nf: Cycle 350-351",350,92766,"J-5","Alloy 617",314626,"Plate"
-82.40,-0.00168,"Qualified",,13979.46,"CapPass","89% Nf: Cycle 350-351",350,92767,"J-5","Alloy 617",314626,"Plate"
-82.41,-0.00173,"Qualified",,13979.50,"CapPass","89% Nf: Cycle 350-351",350,92768,"J-5","Alloy 617",314626,"Plate"
-82.36,-0.00178,"Qualified",,13979.55,"CapPass","89% Nf: Cycle 350-351",350,92769,"J-5","Alloy 617",314626,"Plate"
-82.22,-0.00184,"Qualified",,13979.61,"CapPass","89% Nf: Cycle 350-351",350,92770,"J-5","Alloy 617",314626,"Plate"
-82.09,-0.00189,"Qualified",,13979.67,"CapPass","89% Nf: Cycle 350-351",350,92771,"J-5","Alloy 617",314626,"Plate"
-82.11,-0.00194,"Qualified",,13979.72,"CapPass","89% Nf: Cycle 350-351",350,92772,"J-5","Alloy 617",314626,"Plate"
-82.04,-0.00199,"Qualified",,13979.77,"CapPass","89% Nf: Cycle 350-351",350,92773,"J-5","Alloy 617",314626,"Plate"
-81.99,-0.00203,"Qualified",,13979.81,"CapPass","89% Nf: Cycle 350-351",350,92774,"J-5","Alloy 617",314626,"Plate"
-82.03,-0.00204,"Qualified",,13979.82,"CapPass","89% Nf: Cycle 350-351",350,92775,"J-5","Alloy 617",314626,"Plate"
-81.92,-0.00209,"Qualified",,13979.87,"CapPass","89% Nf: Cycle 350-351",350,92776,"J-5","Alloy 617",314626,"Plate"
-81.98,-0.00214,"Qualified",,13979.92,"CapPass","89% Nf: Cycle 350-351",350,92777,"J-5","Alloy 617",314626,"Plate"
-82.06,-0.00219,"Qualified",,13979.97,"CapPass","89% Nf: Cycle 350-351",350,92778,"J-5","Alloy 617",314626,"Plate"
-82.10,-0.00224,"Qualified",,13980.02,"CapPass","89% Nf: Cycle 350-351",350,92779,"J-5","Alloy 617",314626,"Plate"
-82.21,-0.00230,"Qualified",,13980.07,"CapPass","89% Nf: Cycle 350-351",350,92780,"J-5","Alloy 617",314626,"Plate"
-82.18,-0.00235,"Qualified",,13980.12,"CapPass","89% Nf: Cycle 350-351",350,92781,"J-5","Alloy 617",314626,"Plate"
-82.20,-0.00240,"Qualified",,13980.17,"CapPass","89% Nf: Cycle 350-351",350,92782,"J-5","Alloy 617",314626,"Plate"
-82.17,-0.00245,"Qualified",,13980.23,"CapPass","89% Nf: Cycle 350-351",350,92783,"J-5","Alloy 617",314626,"Plate"
-82.20,-0.00250,"Qualified",,13980.28,"CapPass","89% Nf: Cycle 350-351",350,92784,"J-5","Alloy 617",314626,"Plate"
-82.15,-0.00252,"Qualified",,13980.31,"CapPass","89% Nf: Cycle 350-351",350,92785,"J-5","Alloy 617",314626,"Plate"
-82.23,-0.00255,"Qualified",,13980.33,"CapPass","89% Nf: Cycle 350-351",350,92786,"J-5","Alloy 617",314626,"Plate"
-82.40,-0.00260,"Qualified",,13980.38,"CapPass","89% Nf: Cycle 350-351",350,92787,"J-5","Alloy 617",314626,"Plate"
-82.49,-0.00265,"Qualified",,13980.43,"CapPass","89% Nf: Cycle 350-351",350,92788,"J-5","Alloy 617",314626,"Plate"
-82.56,-0.00271,"Qualified",,13980.48,"CapPass","89% Nf: Cycle 350-351",350,92789,"J-5","Alloy 617",314626,"Plate"
-82.67,-0.00276,"Qualified",,13980.53,"CapPass","89% Nf: Cycle 350-351",350,92790,"J-5","Alloy 617",314626,"Plate"
-82.64,-0.00281,"Qualified",,13980.58,"CapPass","89% Nf: Cycle 350-351",350,92791,"J-5","Alloy 617",314626,"Plate"
-82.51,-0.00286,"Qualified",,13980.63,"CapPass","89% Nf: Cycle 350-351",350,92792,"J-5","Alloy 617",314626,"Plate"
-82.52,-0.00291,"Qualified",,13980.68,"CapPass","89% Nf: Cycle 350-351",350,92793,"J-5","Alloy 617",314626,"Plate"
-82.52,-0.00296,"Qualified",,13980.74,"CapPass","89% Nf: Cycle 350-351",350,92794,"J-5","Alloy 617",314626,"Plate"
-82.62,-0.00301,"Qualified",,13980.80,"CapPass","89% Nf: Cycle 350-351",350,92795,"J-5","Alloy 617",314626,"Plate"
-82.71,-0.00302,"Qualified",,13980.81,"CapPass","89% Nf: Cycle 350-351",350,92796,"J-5","Alloy 617",314626,"Plate"
-82.70,-0.00306,"Qualified",,13980.85,"CapPass","89% Nf: Cycle 350-351",350,92797,"J-5","Alloy 617",314626,"Plate"
-82.70,-0.00311,"Qualified",,13980.90,"CapPass","89% Nf: Cycle 350-351",350,92798,"J-5","Alloy 617",314626,"Plate"
-82.86,-0.00317,"Qualified",,13980.95,"CapPass","89% Nf: Cycle 350-351",350,92799,"J-5","Alloy 617",314626,"Plate"
-82.99,-0.00322,"Qualified",,13981.00,"CapPass","89% Nf: Cycle 350-351",350,92800,"J-5","Alloy 617",314626,"Plate"
-83.11,-0.00327,"Qualified",,13981.05,"CapPass","89% Nf: Cycle 350-351",350,92801,"J-5","Alloy 617",314626,"Plate"
-83.13,-0.00332,"Qualified",,13981.10,"CapPass","89% Nf: Cycle 350-351",350,92802,"J-5","Alloy 617",314626,"Plate"
-83.08,-0.00337,"Qualified",,13981.15,"CapPass","89% Nf: Cycle 350-351",350,92803,"J-5","Alloy 617",314626,"Plate"
-83.13,-0.00343,"Qualified",,13981.20,"CapPass","89% Nf: Cycle 350-351",350,92804,"J-5","Alloy 617",314626,"Plate"
-83.04,-0.00348,"Qualified",,13981.25,"CapPass","89% Nf: Cycle 350-351",350,92805,"J-5","Alloy 617",314626,"Plate"
-83.25,-0.00353,"Qualified",,13981.30,"CapPass","89% Nf: Cycle 350-351",350,92806,"J-5","Alloy 617",314626,"Plate"
-83.19,-0.00352,"Qualified",,13981.31,"CapPass","89% Nf: Cycle 350-351",350,92807,"J-5","Alloy 617",314626,"Plate"
-83.35,-0.00358,"Qualified",,13981.35,"CapPass","89% Nf: Cycle 350-351",350,92808,"J-5","Alloy 617",314626,"Plate"
-83.46,-0.00363,"Qualified",,13981.40,"CapPass","89% Nf: Cycle 350-351",350,92809,"J-5","Alloy 617",314626,"Plate"
-83.38,-0.00368,"Qualified",,13981.45,"CapPass","89% Nf: Cycle 350-351",350,92810,"J-5","Alloy 617",314626,"Plate"
-83.24,-0.00373,"Qualified",,13981.50,"CapPass","89% Nf: Cycle 350-351",350,92811,"J-5","Alloy 617",314626,"Plate"
-83.24,-0.00379,"Qualified",,13981.55,"CapPass","89% Nf: Cycle 350-351",350,92812,"J-5","Alloy 617",314626,"Plate"
-83.04,-0.00384,"Qualified",,13981.60,"CapPass","89% Nf: Cycle 350-351",350,92813,"J-5","Alloy 617",314626,"Plate"
-83.15,-0.00389,"Qualified",,13981.67,"CapPass","89% Nf: Cycle 350-351",350,92814,"J-5","Alloy 617",314626,"Plate"
-83.09,-0.00394,"Qualified",,13981.72,"CapPass","89% Nf: Cycle 350-351",350,92815,"J-5","Alloy 617",314626,"Plate"
-82.93,-0.00399,"Qualified",,13981.77,"CapPass","89% Nf: Cycle 350-351",350,92816,"J-5","Alloy 617",314626,"Plate"
-82.91,-0.00402,"Qualified",,13981.81,"CapPass","89% Nf: Cycle 350-351",350,92817,"J-5","Alloy 617",314626,"Plate"
-82.97,-0.00404,"Qualified",,13981.82,"CapPass","89% Nf: Cycle 350-351",350,92818,"J-5","Alloy 617",314626,"Plate"
-83.17,-0.00410,"Qualified",,13981.87,"CapPass","89% Nf: Cycle 350-351",350,92819,"J-5","Alloy 617",314626,"Plate"
-83.30,-0.00415,"Qualified",,13981.92,"CapPass","89% Nf: Cycle 350-351",350,92820,"J-5","Alloy 617",314626,"Plate"
-83.47,-0.00420,"Qualified",,13981.97,"CapPass","89% Nf: Cycle 350-351",350,92821,"J-5","Alloy 617",314626,"Plate"
-83.74,-0.00425,"Qualified",,13982.02,"CapPass","89% Nf: Cycle 350-351",350,92822,"J-5","Alloy 617",314626,"Plate"
-83.58,-0.00430,"Qualified",,13982.07,"CapPass","89% Nf: Cycle 350-351",350,92823,"J-5","Alloy 617",314626,"Plate"
-83.56,-0.00435,"Qualified",,13982.12,"CapPass","89% Nf: Cycle 350-351",350,92824,"J-5","Alloy 617",314626,"Plate"
-83.60,-0.00441,"Qualified",,13982.18,"CapPass","89% Nf: Cycle 350-351",350,92825,"J-5","Alloy 617",314626,"Plate"
-83.62,-0.00446,"Qualified",,13982.23,"CapPass","89% Nf: Cycle 350-351",350,92826,"J-5","Alloy 617",314626,"Plate"
-83.75,-0.00451,"Qualified",,13982.28,"CapPass","89% Nf: Cycle 350-351",350,92827,"J-5","Alloy 617",314626,"Plate"
-83.83,-0.00453,"Qualified",,13982.31,"CapPass","89% Nf: Cycle 350-351",350,92828,"J-5","Alloy 617",314626,"Plate"
-83.91,-0.00456,"Qualified",,13982.33,"CapPass","89% Nf: Cycle 350-351",350,92829,"J-5","Alloy 617",314626,"Plate"
-84.04,-0.00461,"Qualified",,13982.38,"CapPass","89% Nf: Cycle 350-351",350,92830,"J-5","Alloy 617",314626,"Plate"
-83.92,-0.00466,"Qualified",,13982.43,"CapPass","89% Nf: Cycle 350-351",350,92831,"J-5","Alloy 617",314626,"Plate"
-83.81,-0.00471,"Qualified",,13982.48,"CapPass","89% Nf: Cycle 350-351",350,92832,"J-5","Alloy 617",314626,"Plate"
-83.80,-0.00476,"Qualified",,13982.54,"CapPass","89% Nf: Cycle 350-351",350,92833,"J-5","Alloy 617",314626,"Plate"
-83.69,-0.00482,"Qualified",,13982.59,"CapPass","89% Nf: Cycle 350-351",350,92834,"J-5","Alloy 617",314626,"Plate"
-83.67,-0.00487,"Qualified",,13982.64,"CapPass","89% Nf: Cycle 350-351",350,92835,"J-5","Alloy 617",314626,"Plate"
-83.54,-0.00492,"Qualified",,13982.69,"CapPass","89% Nf: Cycle 350-351",350,92836,"J-5","Alloy 617",314626,"Plate"
-83.71,-0.00497,"Qualified",,13982.75,"CapPass","89% Nf: Cycle 350-351",350,92837,"J-5","Alloy 617",314626,"Plate"
-83.85,-0.00502,"Qualified",,13982.80,"CapPass","89% Nf: Cycle 350-351",350,92838,"J-5","Alloy 617",314626,"Plate"
-83.76,-0.00503,"Qualified",,13982.81,"CapPass","89% Nf: Cycle 350-351",350,92839,"J-5","Alloy 617",314626,"Plate"
-84.04,-0.00508,"Qualified",,13982.85,"CapPass","89% Nf: Cycle 350-351",350,92840,"J-5","Alloy 617",314626,"Plate"
-84.19,-0.00513,"Qualified",,13982.90,"CapPass","89% Nf: Cycle 350-351",350,92841,"J-5","Alloy 617",314626,"Plate"
-84.40,-0.00518,"Qualified",,13982.95,"CapPass","89% Nf: Cycle 350-351",350,92842,"J-5","Alloy 617",314626,"Plate"
-84.48,-0.00523,"Qualified",,13983.00,"CapPass","89% Nf: Cycle 350-351",350,92843,"J-5","Alloy 617",314626,"Plate"
-84.55,-0.00528,"Qualified",,13983.05,"CapPass","89% Nf: Cycle 350-351",350,92844,"J-5","Alloy 617",314626,"Plate"
-84.69,-0.00533,"Qualified",,13983.10,"CapPass","89% Nf: Cycle 350-351",350,92845,"J-5","Alloy 617",314626,"Plate"
-84.69,-0.00538,"Qualified",,13983.15,"CapPass","89% Nf: Cycle 350-351",350,92846,"J-5","Alloy 617",314626,"Plate"
-84.46,-0.00544,"Qualified",,13983.20,"CapPass","89% Nf: Cycle 350-351",350,92847,"J-5","Alloy 617",314626,"Plate"
-84.24,-0.00549,"Qualified",,13983.26,"CapPass","89% Nf: Cycle 350-351",350,92848,"J-5","Alloy 617",314626,"Plate"
-84.19,-0.00554,"Qualified",,13983.31,"CapPass","89% Nf: Cycle 350-351",350,92849,"J-5","Alloy 617",314626,"Plate"
-84.28,-0.00554,"Qualified",,13983.31,"CapPass","89% Nf: Cycle 350-351",350,92850,"J-5","Alloy 617",314626,"Plate"
-84.19,-0.00559,"Qualified",,13983.37,"CapPass","89% Nf: Cycle 350-351",350,92851,"J-5","Alloy 617",314626,"Plate"
-84.32,-0.00564,"Qualified",,13983.42,"CapPass","89% Nf: Cycle 350-351",350,92852,"J-5","Alloy 617",314626,"Plate"
-84.44,-0.00569,"Qualified",,13983.47,"CapPass","89% Nf: Cycle 350-351",350,92853,"J-5","Alloy 617",314626,"Plate"
-84.37,-0.00574,"Qualified",,13983.51,"CapPass","89% Nf: Cycle 350-351",350,92854,"J-5","Alloy 617",314626,"Plate"
-84.37,-0.00580,"Qualified",,13983.57,"CapPass","89% Nf: Cycle 350-351",350,92855,"J-5","Alloy 617",314626,"Plate"
-84.27,-0.00585,"Qualified",,13983.62,"CapPass","89% Nf: Cycle 350-351",350,92856,"J-5","Alloy 617",314626,"Plate"
-84.07,-0.00590,"Qualified",,13983.67,"CapPass","89% Nf: Cycle 350-351",350,92857,"J-5","Alloy 617",314626,"Plate"
-83.94,-0.00595,"Qualified",,13983.72,"CapPass","89% Nf: Cycle 350-351",350,92858,"J-5","Alloy 617",314626,"Plate"
-84.03,-0.00601,"Qualified",,13983.77,"CapPass","89% Nf: Cycle 350-351",350,92859,"J-5","Alloy 617",314626,"Plate"
-84.19,-0.00603,"Qualified",,13983.81,"CapPass","89% Nf: Cycle 350-351",350,92860,"J-5","Alloy 617",314626,"Plate"
-84.26,-0.00606,"Qualified",,13983.82,"CapPass","89% Nf: Cycle 350-351",350,92861,"J-5","Alloy 617",314626,"Plate"
-84.38,-0.00611,"Qualified",,13983.87,"CapPass","89% Nf: Cycle 350-351",350,92862,"J-5","Alloy 617",314626,"Plate"
-84.49,-0.00616,"Qualified",,13983.92,"CapPass","89% Nf: Cycle 350-351",350,92863,"J-5","Alloy 617",314626,"Plate"
-84.44,-0.00621,"Qualified",,13983.99,"CapPass","89% Nf: Cycle 350-351",350,92864,"J-5","Alloy 617",314626,"Plate"
-84.54,-0.00626,"Qualified",,13984.02,"CapPass","89% Nf: Cycle 350-351",350,92865,"J-5","Alloy 617",314626,"Plate"
-84.54,-0.00631,"Qualified",,13984.09,"CapPass","89% Nf: Cycle 350-351",350,92866,"J-5","Alloy 617",314626,"Plate"
-84.59,-0.00636,"Qualified",,13984.13,"CapPass","89% Nf: Cycle 350-351",350,92867,"J-5","Alloy 617",314626,"Plate"
-84.55,-0.00641,"Qualified",,13984.19,"CapPass","89% Nf: Cycle 350-351",350,92868,"J-5","Alloy 617",314626,"Plate"
-84.62,-0.00647,"Qualified",,13984.24,"CapPass","89% Nf: Cycle 350-351",350,92869,"J-5","Alloy 617",314626,"Plate"
-84.67,-0.00652,"Qualified",,13984.29,"CapPass","89% Nf: Cycle 350-351",350,92870,"J-5","Alloy 617",314626,"Plate"
-84.67,-0.00654,"Qualified",,13984.31,"CapPass","89% Nf: Cycle 350-351",350,92871,"J-5","Alloy 617",314626,"Plate"
-84.83,-0.00657,"Qualified",,13984.34,"CapPass","89% Nf: Cycle 350-351",350,92872,"J-5","Alloy 617",314626,"Plate"
-84.95,-0.00662,"Qualified",,13984.39,"CapPass","89% Nf: Cycle 350-351",350,92873,"J-5","Alloy 617",314626,"Plate"
-85.09,-0.00668,"Qualified",,13984.44,"CapPass","89% Nf: Cycle 350-351",350,92874,"J-5","Alloy 617",314626,"Plate"
-85.17,-0.00673,"Qualified",,13984.49,"CapPass","89% Nf: Cycle 350-351",350,92875,"J-5","Alloy 617",314626,"Plate"
-85.18,-0.00678,"Qualified",,13984.54,"CapPass","89% Nf: Cycle 350-351",350,92876,"J-5","Alloy 617",314626,"Plate"
-85.18,-0.00683,"Qualified",,13984.60,"CapPass","89% Nf: Cycle 350-351",350,92877,"J-5","Alloy 617",314626,"Plate"
-85.14,-0.00688,"Qualified",,13984.66,"CapPass","89% Nf: Cycle 350-351",350,92878,"J-5","Alloy 617",314626,"Plate"
-85.37,-0.00693,"Qualified",,13984.71,"CapPass","89% Nf: Cycle 350-351",350,92879,"J-5","Alloy 617",314626,"Plate"
-85.47,-0.00699,"Qualified",,13984.76,"CapPass","89% Nf: Cycle 350-351",350,92880,"J-5","Alloy 617",314626,"Plate"
-85.54,-0.00704,"Qualified",,13984.81,"CapPass","89% Nf: Cycle 350-351",350,92881,"J-5","Alloy 617",314626,"Plate"
-85.50,-0.00705,"Qualified",,13984.81,"CapPass","89% Nf: Cycle 350-351",350,92882,"J-5","Alloy 617",314626,"Plate"
-85.65,-0.00709,"Qualified",,13984.86,"CapPass","89% Nf: Cycle 350-351",350,92883,"J-5","Alloy 617",314626,"Plate"
-85.60,-0.00714,"Qualified",,13984.91,"CapPass","89% Nf: Cycle 350-351",350,92884,"J-5","Alloy 617",314626,"Plate"
-85.57,-0.00719,"Qualified",,13984.96,"CapPass","89% Nf: Cycle 350-351",350,92885,"J-5","Alloy 617",314626,"Plate"
-85.66,-0.00725,"Qualified",,13985.01,"CapPass","89% Nf: Cycle 350-351",350,92886,"J-5","Alloy 617",314626,"Plate"
-85.80,-0.00730,"Qualified",,13985.06,"CapPass","89% Nf: Cycle 350-351",350,92887,"J-5","Alloy 617",314626,"Plate"
-85.81,-0.00735,"Qualified",,13985.11,"CapPass","89% Nf: Cycle 350-351",350,92888,"J-5","Alloy 617",314626,"Plate"
-86.12,-0.00740,"Qualified",,13985.16,"CapPass","89% Nf: Cycle 350-351",350,92889,"J-5","Alloy 617",314626,"Plate"
-86.20,-0.00745,"Qualified",,13985.21,"CapPass","89% Nf: Cycle 350-351",350,92890,"J-5","Alloy 617",314626,"Plate"
-86.16,-0.00750,"Qualified",,13985.26,"CapPass","89% Nf: Cycle 350-351",350,92891,"J-5","Alloy 617",314626,"Plate"
-85.93,-0.00755,"Qualified",,13985.31,"CapPass","89% Nf: Cycle 350-351",350,92892,"J-5","Alloy 617",314626,"Plate"
-85.95,-0.00755,"Qualified",,13985.31,"CapPass","89% Nf: Cycle 350-351",350,92893,"J-5","Alloy 617",314626,"Plate"
-85.89,-0.00760,"Qualified",,13985.36,"CapPass","89% Nf: Cycle 350-351",350,92894,"J-5","Alloy 617",314626,"Plate"
-85.69,-0.00765,"Qualified",,13985.42,"CapPass","89% Nf: Cycle 350-351",350,92895,"J-5","Alloy 617",314626,"Plate"
-85.73,-0.00771,"Qualified",,13985.47,"CapPass","89% Nf: Cycle 350-351",350,92896,"J-5","Alloy 617",314626,"Plate"
-85.62,-0.00776,"Qualified",,13985.53,"CapPass","89% Nf: Cycle 350-351",350,92897,"J-5","Alloy 617",314626,"Plate"
-85.80,-0.00781,"Qualified",,13985.58,"CapPass","89% Nf: Cycle 350-351",350,92898,"J-5","Alloy 617",314626,"Plate"
-86.07,-0.00786,"Qualified",,13985.63,"CapPass","89% Nf: Cycle 350-351",350,92899,"J-5","Alloy 617",314626,"Plate"
-86.23,-0.00791,"Qualified",,13985.68,"CapPass","89% Nf: Cycle 350-351",350,92900,"J-5","Alloy 617",314626,"Plate"
-86.36,-0.00796,"Qualified",,13985.73,"CapPass","89% Nf: Cycle 350-351",350,92901,"J-5","Alloy 617",314626,"Plate"
-86.64,-0.00802,"Qualified",,13985.78,"CapPass","89% Nf: Cycle 350-351",350,92902,"J-5","Alloy 617",314626,"Plate"
-86.80,-0.00805,"Qualified",,13985.81,"CapPass","89% Nf: Cycle 350-351",350,92903,"J-5","Alloy 617",314626,"Plate"
