Repository: js-molina/fatigue-A617

File: data/950C/Strain rate 0.001/2.0% strain/HTM_A19_Cycles_E28.csv (part 19 of 20)
"Stress Mpa","Strain","Qual State","Qual Exceptions","Elapsed Time Sec","Data State","Cycle Label","Cycle","Count","Sample","Alloy","Heat","Material_Form"
-80.16,0.00151,"Qualified",,13936.23,"CapPass","97% Nf: Cycle 349-350",349,93895,"E-28","Alloy 617",314626,"Plate"
-80.38,0.00147,"Qualified",,13936.27,"CapPass","97% Nf: Cycle 349-350",349,93896,"E-28","Alloy 617",314626,"Plate"
-80.44,0.00146,"Qualified",,13936.28,"CapPass","97% Nf: Cycle 349-350",349,93897,"E-28","Alloy 617",314626,"Plate"
-80.62,0.00141,"Qualified",,13936.33,"CapPass","97% Nf: Cycle 349-350",349,93898,"E-28","Alloy 617",314626,"Plate"
-80.63,0.00136,"Qualified",,13936.38,"CapPass","97% Nf: Cycle 349-350",349,93899,"E-28","Alloy 617",314626,"Plate"
-80.62,0.00131,"Qualified",,13936.43,"CapPass","97% Nf: Cycle 349-350",349,93900,"E-28","Alloy 617",314626,"Plate"
-80.69,0.00126,"Qualified",,13936.48,"CapPass","97% Nf: Cycle 349-350",349,93901,"E-28","Alloy 617",314626,"Plate"
-80.71,0.00121,"Qualified",,13936.52,"CapPass","97% Nf: Cycle 349-350",349,93902,"E-28","Alloy 617",314626,"Plate"
-80.60,0.00115,"Qualified",,13936.58,"CapPass","97% Nf: Cycle 349-350",349,93903,"E-28","Alloy 617",314626,"Plate"
-80.25,0.00110,"Qualified",,13936.63,"CapPass","97% Nf: Cycle 349-350",349,93904,"E-28","Alloy 617",314626,"Plate"
-80.33,0.00105,"Qualified",,13936.68,"CapPass","97% Nf: Cycle 349-350",349,93905,"E-28","Alloy 617",314626,"Plate"
-80.55,0.00100,"Qualified",,13936.73,"CapPass","97% Nf: Cycle 349-350",349,93906,"E-28","Alloy 617",314626,"Plate"
-80.59,0.00097,"Qualified",,13936.77,"CapPass","97% Nf: Cycle 349-350",349,93907,"E-28","Alloy 617",314626,"Plate"
-80.65,0.00095,"Qualified",,13936.78,"CapPass","97% Nf: Cycle 349-350",349,93908,"E-28","Alloy 617",314626,"Plate"
-80.85,0.00090,"Qualified",,13936.83,"CapPass","97% Nf: Cycle 349-350",349,93909,"E-28","Alloy 617",314626,"Plate"
-80.98,0.00085,"Qualified",,13936.88,"CapPass","97% Nf: Cycle 349-350",349,93910,"E-28","Alloy 617",314626,"Plate"
-81.16,0.00080,"Qualified",,13936.93,"CapPass","97% Nf: Cycle 349-350",349,93911,"E-28","Alloy 617",314626,"Plate"
-81.28,0.00075,"Qualified",,13936.98,"CapPass","97% Nf: Cycle 349-350",349,93912,"E-28","Alloy 617",314626,"Plate"
-81.31,0.00070,"Qualified",,13937.03,"CapPass","97% Nf: Cycle 349-350",349,93913,"E-28","Alloy 617",314626,"Plate"
-81.30,0.00065,"Qualified",,13937.08,"CapPass","97% Nf: Cycle 349-350",349,93914,"E-28","Alloy 617",314626,"Plate"
-81.33,0.00060,"Qualified",,13937.13,"CapPass","97% Nf: Cycle 349-350",349,93915,"E-28","Alloy 617",314626,"Plate"
-81.40,0.00055,"Qualified",,13937.19,"CapPass","97% Nf: Cycle 349-350",349,93916,"E-28","Alloy 617",314626,"Plate"
-81.87,0.00050,"Qualified",,13937.24,"CapPass","97% Nf: Cycle 349-350",349,93917,"E-28","Alloy 617",314626,"Plate"
-81.89,0.00047,"Qualified",,13937.27,"CapPass","97% Nf: Cycle 349-350",349,93918,"E-28","Alloy 617",314626,"Plate"
-82.00,0.00045,"Qualified",,13937.29,"CapPass","97% Nf: Cycle 349-350",349,93919,"E-28","Alloy 617",314626,"Plate"
-82.39,0.00040,"Qualified",,13937.34,"CapPass","97% Nf: Cycle 349-350",349,93920,"E-28","Alloy 617",314626,"Plate"
-82.49,0.00035,"Qualified",,13937.38,"CapPass","97% Nf: Cycle 349-350",349,93921,"E-28","Alloy 617",314626,"Plate"
-82.44,0.00030,"Qualified",,13937.43,"CapPass","97% Nf: Cycle 349-350",349,93922,"E-28","Alloy 617",314626,"Plate"
-82.46,0.00025,"Qualified",,13937.48,"CapPass","97% Nf: Cycle 349-350",349,93923,"E-28","Alloy 617",314626,"Plate"
-82.35,0.00020,"Qualified",,13937.54,"CapPass","97% Nf: Cycle 349-350",349,93924,"E-28","Alloy 617",314626,"Plate"
-82.58,0.00015,"Qualified",,13937.59,"CapPass","97% Nf: Cycle 349-350",349,93925,"E-28","Alloy 617",314626,"Plate"
-82.84,0.00009,"Qualified",,13937.64,"CapPass","97% Nf: Cycle 349-350",349,93926,"E-28","Alloy 617",314626,"Plate"
-83.12,0.00004,"Qualified",,13937.69,"CapPass","97% Nf: Cycle 349-350",349,93927,"E-28","Alloy 617",314626,"Plate"
-83.40,-0.00001,"Qualified",,13937.74,"CapPass","97% Nf: Cycle 349-350",349,93928,"E-28","Alloy 617",314626,"Plate"
-83.40,-0.00003,"Qualified",,13937.77,"CapPass","97% Nf: Cycle 349-350",349,93929,"E-28","Alloy 617",314626,"Plate"
-83.29,-0.00006,"Qualified",,13937.79,"CapPass","97% Nf: Cycle 349-350",349,93930,"E-28","Alloy 617",314626,"Plate"
-83.52,-0.00011,"Qualified",,13937.84,"CapPass","97% Nf: Cycle 349-350",349,93931,"E-28","Alloy 617",314626,"Plate"
-83.45,-0.00016,"Qualified",,13937.88,"CapPass","97% Nf: Cycle 349-350",349,93932,"E-28","Alloy 617",314626,"Plate"
-83.33,-0.00021,"Qualified",,13937.93,"CapPass","97% Nf: Cycle 349-350",349,93933,"E-28","Alloy 617",314626,"Plate"
-83.08,-0.00026,"Qualified",,13937.98,"CapPass","97% Nf: Cycle 349-350",349,93934,"E-28","Alloy 617",314626,"Plate"
-82.88,-0.00031,"Qualified",,13938.03,"CapPass","97% Nf: Cycle 349-350",349,93935,"E-28","Alloy 617",314626,"Plate"
-82.77,-0.00036,"Qualified",,13938.08,"CapPass","97% Nf: Cycle 349-350",349,93936,"E-28","Alloy 617",314626,"Plate"
-82.35,-0.00041,"Qualified",,13938.14,"CapPass","97% Nf: Cycle 349-350",349,93937,"E-28","Alloy 617",314626,"Plate"
-82.21,-0.00046,"Qualified",,13938.20,"CapPass","97% Nf: Cycle 349-350",349,93938,"E-28","Alloy 617",314626,"Plate"
-82.24,-0.00051,"Qualified",,13938.25,"CapPass","97% Nf: Cycle 349-350",349,93939,"E-28","Alloy 617",314626,"Plate"
-82.54,-0.00053,"Qualified",,13938.27,"CapPass","97% Nf: Cycle 349-350",349,93940,"E-28","Alloy 617",314626,"Plate"
-82.58,-0.00056,"Qualified",,13938.30,"CapPass","97% Nf: Cycle 349-350",349,93941,"E-28","Alloy 617",314626,"Plate"
-82.97,-0.00061,"Qualified",,13938.34,"CapPass","97% Nf: Cycle 349-350",349,93942,"E-28","Alloy 617",314626,"Plate"
-82.83,-0.00066,"Qualified",,13938.39,"CapPass","97% Nf: Cycle 349-350",349,93943,"E-28","Alloy 617",314626,"Plate"
-82.85,-0.00071,"Qualified",,13938.44,"CapPass","97% Nf: Cycle 349-350",349,93944,"E-28","Alloy 617",314626,"Plate"
-82.80,-0.00076,"Qualified",,13938.49,"CapPass","97% Nf: Cycle 349-350",349,93945,"E-28","Alloy 617",314626,"Plate"
-82.28,-0.00081,"Qualified",,13938.55,"CapPass","97% Nf: Cycle 349-350",349,93946,"E-28","Alloy 617",314626,"Plate"
-82.58,-0.00087,"Qualified",,13938.60,"CapPass","97% Nf: Cycle 349-350",349,93947,"E-28","Alloy 617",314626,"Plate"
-82.74,-0.00092,"Qualified",,13938.65,"CapPass","97% Nf: Cycle 349-350",349,93948,"E-28","Alloy 617",314626,"Plate"
-82.90,-0.00097,"Qualified",,13938.70,"CapPass","97% Nf: Cycle 349-350",349,93949,"E-28","Alloy 617",314626,"Plate"
-83.35,-0.00102,"Qualified",,13938.74,"CapPass","97% Nf: Cycle 349-350",349,93950,"E-28","Alloy 617",314626,"Plate"
-83.32,-0.00104,"Qualified",,13938.77,"CapPass","97% Nf: Cycle 349-350",349,93951,"E-28","Alloy 617",314626,"Plate"
-83.35,-0.00107,"Qualified",,13938.79,"CapPass","97% Nf: Cycle 349-350",349,93952,"E-28","Alloy 617",314626,"Plate"
-83.35,-0.00112,"Qualified",,13938.84,"CapPass","97% Nf: Cycle 349-350",349,93953,"E-28","Alloy 617",314626,"Plate"
-83.16,-0.00117,"Qualified",,13938.89,"CapPass","97% Nf: Cycle 349-350",349,93954,"E-28","Alloy 617",314626,"Plate"
-83.07,-0.00122,"Qualified",,13938.94,"CapPass","97% Nf: Cycle 349-350",349,93955,"E-28","Alloy 617",314626,"Plate"
-82.81,-0.00127,"Qualified",,13939.00,"CapPass","97% Nf: Cycle 349-350",349,93956,"E-28","Alloy 617",314626,"Plate"
-82.92,-0.00132,"Qualified",,13939.05,"CapPass","97% Nf: Cycle 349-350",349,93957,"E-28","Alloy 617",314626,"Plate"
-82.92,-0.00137,"Qualified",,13939.10,"CapPass","97% Nf: Cycle 349-350",349,93958,"E-28","Alloy 617",314626,"Plate"
-82.99,-0.00142,"Qualified",,13939.15,"CapPass","97% Nf: Cycle 349-350",349,93959,"E-28","Alloy 617",314626,"Plate"
-83.20,-0.00147,"Qualified",,13939.20,"CapPass","97% Nf: Cycle 349-350",349,93960,"E-28","Alloy 617",314626,"Plate"
-83.31,-0.00152,"Qualified",,13939.25,"CapPass","97% Nf: Cycle 349-350",349,93961,"E-28","Alloy 617",314626,"Plate"
-83.36,-0.00154,"Qualified",,13939.27,"CapPass","97% Nf: Cycle 349-350",349,93962,"E-28","Alloy 617",314626,"Plate"
-83.54,-0.00157,"Qualified",,13939.30,"CapPass","97% Nf: Cycle 349-350",349,93963,"E-28","Alloy 617",314626,"Plate"
-83.70,-0.00162,"Qualified",,13939.34,"CapPass","97% Nf: Cycle 349-350",349,93964,"E-28","Alloy 617",314626,"Plate"
-83.86,-0.00167,"Qualified",,13939.39,"CapPass","97% Nf: Cycle 349-350",349,93965,"E-28","Alloy 617",314626,"Plate"
-83.73,-0.00172,"Qualified",,13939.44,"CapPass","97% Nf: Cycle 349-350",349,93966,"E-28","Alloy 617",314626,"Plate"
-83.55,-0.00177,"Qualified",,13939.50,"CapPass","97% Nf: Cycle 349-350",349,93967,"E-28","Alloy 617",314626,"Plate"
-83.48,-0.00182,"Qualified",,13939.55,"CapPass","97% Nf: Cycle 349-350",349,93968,"E-28","Alloy 617",314626,"Plate"
-83.47,-0.00187,"Qualified",,13939.60,"CapPass","97% Nf: Cycle 349-350",349,93969,"E-28","Alloy 617",314626,"Plate"
-83.53,-0.00192,"Qualified",,13939.65,"CapPass","97% Nf: Cycle 349-350",349,93970,"E-28","Alloy 617",314626,"Plate"
-83.90,-0.00198,"Qualified",,13939.70,"CapPass","97% Nf: Cycle 349-350",349,93971,"E-28","Alloy 617",314626,"Plate"
-84.05,-0.00203,"Qualified",,13939.75,"CapPass","97% Nf: Cycle 349-350",349,93972,"E-28","Alloy 617",314626,"Plate"
-84.10,-0.00204,"Qualified",,13939.77,"CapPass","97% Nf: Cycle 349-350",349,93973,"E-28","Alloy 617",314626,"Plate"
-84.12,-0.00208,"Qualified",,13939.80,"CapPass","97% Nf: Cycle 349-350",349,93974,"E-28","Alloy 617",314626,"Plate"
-84.06,-0.00213,"Qualified",,13939.86,"CapPass","97% Nf: Cycle 349-350",349,93975,"E-28","Alloy 617",314626,"Plate"
-84.49,-0.00218,"Qualified",,13939.91,"CapPass","97% Nf: Cycle 349-350",349,93976,"E-28","Alloy 617",314626,"Plate"
-84.58,-0.00223,"Qualified",,13939.96,"CapPass","97% Nf: Cycle 349-350",349,93977,"E-28","Alloy 617",314626,"Plate"
-84.73,-0.00228,"Qualified",,13940.01,"CapPass","97% Nf: Cycle 349-350",349,93978,"E-28","Alloy 617",314626,"Plate"
-84.95,-0.00233,"Qualified",,13940.06,"CapPass","97% Nf: Cycle 349-350",349,93979,"E-28","Alloy 617",314626,"Plate"
-84.85,-0.00238,"Qualified",,13940.10,"CapPass","97% Nf: Cycle 349-350",349,93980,"E-28","Alloy 617",314626,"Plate"
-84.86,-0.00243,"Qualified",,13940.15,"CapPass","97% Nf: Cycle 349-350",349,93981,"E-28","Alloy 617",314626,"Plate"
-84.98,-0.00248,"Qualified",,13940.20,"CapPass","97% Nf: Cycle 349-350",349,93982,"E-28","Alloy 617",314626,"Plate"
-84.87,-0.00253,"Qualified",,13940.25,"CapPass","97% Nf: Cycle 349-350",349,93983,"E-28","Alloy 617",314626,"Plate"
-84.82,-0.00255,"Qualified",,13940.27,"CapPass","97% Nf: Cycle 349-350",349,93984,"E-28","Alloy 617",314626,"Plate"
-84.74,-0.00258,"Qualified",,13940.30,"CapPass","97% Nf: Cycle 349-350",349,93985,"E-28","Alloy 617",314626,"Plate"
-84.45,-0.00263,"Qualified",,13940.35,"CapPass","97% Nf: Cycle 349-350",349,93986,"E-28","Alloy 617",314626,"Plate"
-84.48,-0.00268,"Qualified",,13940.41,"CapPass","97% Nf: Cycle 349-350",349,93987,"E-28","Alloy 617",314626,"Plate"
-84.38,-0.00273,"Qualified",,13940.46,"CapPass","97% Nf: Cycle 349-350",349,93988,"E-28","Alloy 617",314626,"Plate"
-84.65,-0.00279,"Qualified",,13940.51,"CapPass","97% Nf: Cycle 349-350",349,93989,"E-28","Alloy 617",314626,"Plate"
-84.77,-0.00284,"Qualified",,13940.56,"CapPass","97% Nf: Cycle 349-350",349,93990,"E-28","Alloy 617",314626,"Plate"
-84.85,-0.00289,"Qualified",,13940.61,"CapPass","97% Nf: Cycle 349-350",349,93991,"E-28","Alloy 617",314626,"Plate"
-84.90,-0.00294,"Qualified",,13940.66,"CapPass","97% Nf: Cycle 349-350",349,93992,"E-28","Alloy 617",314626,"Plate"
-85.06,-0.00299,"Qualified",,13940.71,"CapPass","97% Nf: Cycle 349-350",349,93993,"E-28","Alloy 617",314626,"Plate"
-85.05,-0.00304,"Qualified",,13940.76,"CapPass","97% Nf: Cycle 349-350",349,93994,"E-28","Alloy 617",314626,"Plate"
-84.93,-0.00305,"Qualified",,13940.77,"CapPass","97% Nf: Cycle 349-350",349,93995,"E-28","Alloy 617",314626,"Plate"
-84.90,-0.00309,"Qualified",,13940.81,"CapPass","97% Nf: Cycle 349-350",349,93996,"E-28","Alloy 617",314626,"Plate"
-84.95,-0.00314,"Qualified",,13940.86,"CapPass","97% Nf: Cycle 349-350",349,93997,"E-28","Alloy 617",314626,"Plate"
-84.92,-0.00319,"Qualified",,13940.91,"CapPass","97% Nf: Cycle 349-350",349,93998,"E-28","Alloy 617",314626,"Plate"
-84.81,-0.00324,"Qualified",,13940.96,"CapPass","97% Nf: Cycle 349-350",349,93999,"E-28","Alloy 617",314626,"Plate"
-84.71,-0.00329,"Qualified",,13941.01,"CapPass","97% Nf: Cycle 349-350",349,94000,"E-28","Alloy 617",314626,"Plate"
-84.60,-0.00334,"Qualified",,13941.06,"CapPass","97% Nf: Cycle 349-350",349,94001,"E-28","Alloy 617",314626,"Plate"
-84.64,-0.00339,"Qualified",,13941.12,"CapPass","97% Nf: Cycle 349-350",349,94002,"E-28","Alloy 617",314626,"Plate"
-84.80,-0.00344,"Qualified",,13941.17,"CapPass","97% Nf: Cycle 349-350",349,94003,"E-28","Alloy 617",314626,"Plate"
-84.85,-0.00349,"Qualified",,13941.22,"CapPass","97% Nf: Cycle 349-350",349,94004,"E-28","Alloy 617",314626,"Plate"
-85.24,-0.00354,"Qualified",,13941.27,"CapPass","97% Nf: Cycle 349-350",349,94005,"E-28","Alloy 617",314626,"Plate"
-85.27,-0.00354,"Qualified",,13941.27,"CapPass","97% Nf: Cycle 349-350",349,94006,"E-28","Alloy 617",314626,"Plate"
-85.47,-0.00359,"Qualified",,13941.32,"CapPass","97% Nf: Cycle 349-350",349,94007,"E-28","Alloy 617",314626,"Plate"
-85.65,-0.00364,"Qualified",,13941.37,"CapPass","97% Nf: Cycle 349-350",349,94008,"E-28","Alloy 617",314626,"Plate"
-85.58,-0.00370,"Qualified",,13941.41,"CapPass","97% Nf: Cycle 349-350",349,94009,"E-28","Alloy 617",314626,"Plate"
-85.60,-0.00375,"Qualified",,13941.47,"CapPass","97% Nf: Cycle 349-350",349,94010,"E-28","Alloy 617",314626,"Plate"
-85.59,-0.00380,"Qualified",,13941.52,"CapPass","97% Nf: Cycle 349-350",349,94011,"E-28","Alloy 617",314626,"Plate"
-85.64,-0.00385,"Qualified",,13941.57,"CapPass","97% Nf: Cycle 349-350",349,94012,"E-28","Alloy 617",314626,"Plate"
-85.74,-0.00390,"Qualified",,13941.62,"CapPass","97% Nf: Cycle 349-350",349,94013,"E-28","Alloy 617",314626,"Plate"
-85.82,-0.00395,"Qualified",,13941.67,"CapPass","97% Nf: Cycle 349-350",349,94014,"E-28","Alloy 617",314626,"Plate"
-85.74,-0.00400,"Qualified",,13941.71,"CapPass","97% Nf: Cycle 349-350",349,94015,"E-28","Alloy 617",314626,"Plate"
-85.69,-0.00405,"Qualified",,13941.76,"CapPass","97% Nf: Cycle 349-350",349,94016,"E-28","Alloy 617",314626,"Plate"
-85.70,-0.00405,"Qualified",,13941.77,"CapPass","97% Nf: Cycle 349-350",349,94017,"E-28","Alloy 617",314626,"Plate"
-85.61,-0.00410,"Qualified",,13941.82,"CapPass","97% Nf: Cycle 349-350",349,94018,"E-28","Alloy 617",314626,"Plate"
-85.42,-0.00415,"Qualified",,13941.87,"CapPass","97% Nf: Cycle 349-350",349,94019,"E-28","Alloy 617",314626,"Plate"
-85.61,-0.00420,"Qualified",,13941.92,"CapPass","97% Nf: Cycle 349-350",349,94020,"E-28","Alloy 617",314626,"Plate"
-85.72,-0.00425,"Qualified",,13941.97,"CapPass","97% Nf: Cycle 349-350",349,94021,"E-28","Alloy 617",314626,"Plate"
-85.72,-0.00430,"Qualified",,13942.02,"CapPass","97% Nf: Cycle 349-350",349,94022,"E-28","Alloy 617",314626,"Plate"
-85.89,-0.00435,"Qualified",,13942.07,"CapPass","97% Nf: Cycle 349-350",349,94023,"E-28","Alloy 617",314626,"Plate"
-86.08,-0.00440,"Qualified",,13942.12,"CapPass","97% Nf: Cycle 349-350",349,94024,"E-28","Alloy 617",314626,"Plate"
-86.05,-0.00445,"Qualified",,13942.17,"CapPass","97% Nf: Cycle 349-350",349,94025,"E-28","Alloy 617",314626,"Plate"
-85.87,-0.00450,"Qualified",,13942.22,"CapPass","97% Nf: Cycle 349-350",349,94026,"E-28","Alloy 617",314626,"Plate"
-85.86,-0.00455,"Qualified",,13942.27,"CapPass","97% Nf: Cycle 349-350",349,94027,"E-28","Alloy 617",314626,"Plate"
-85.85,-0.00455,"Qualified",,13942.27,"CapPass","97% Nf: Cycle 349-350",349,94028,"E-28","Alloy 617",314626,"Plate"
-85.67,-0.00461,"Qualified",,13942.32,"CapPass","97% Nf: Cycle 349-350",349,94029,"E-28","Alloy 617",314626,"Plate"
-85.61,-0.00466,"Qualified",,13942.37,"CapPass","97% Nf: Cycle 349-350",349,94030,"E-28","Alloy 617",314626,"Plate"
-85.76,-0.00471,"Qualified",,13942.42,"CapPass","97% Nf: Cycle 349-350",349,94031,"E-28","Alloy 617",314626,"Plate"
-85.78,-0.00476,"Qualified",,13942.47,"CapPass","97% Nf: Cycle 349-350",349,94032,"E-28","Alloy 617",314626,"Plate"
-85.75,-0.00481,"Qualified",,13942.52,"CapPass","97% Nf: Cycle 349-350",349,94033,"E-28","Alloy 617",314626,"Plate"
-85.72,-0.00486,"Qualified",,13942.58,"CapPass","97% Nf: Cycle 349-350",349,94034,"E-28","Alloy 617",314626,"Plate"
-85.88,-0.00491,"Qualified",,13942.63,"CapPass","97% Nf: Cycle 349-350",349,94035,"E-28","Alloy 617",314626,"Plate"
-85.82,-0.00496,"Qualified",,13942.68,"CapPass","97% Nf: Cycle 349-350",349,94036,"E-28","Alloy 617",314626,"Plate"
-86.14,-0.00501,"Qualified",,13942.73,"CapPass","97% Nf: Cycle 349-350",349,94037,"E-28","Alloy 617",314626,"Plate"
-86.27,-0.00504,"Qualified",,13942.77,"CapPass","97% Nf: Cycle 349-350",349,94038,"E-28","Alloy 617",314626,"Plate"
-86.32,-0.00506,"Qualified",,13942.78,"CapPass","97% Nf: Cycle 349-350",349,94039,"E-28","Alloy 617",314626,"Plate"
-86.65,-0.00511,"Qualified",,13942.83,"CapPass","97% Nf: Cycle 349-350",349,94040,"E-28","Alloy 617",314626,"Plate"
-86.78,-0.00516,"Qualified",,13942.88,"CapPass","97% Nf: Cycle 349-350",349,94041,"E-28","Alloy 617",314626,"Plate"
-86.75,-0.00521,"Qualified",,13942.93,"CapPass","97% Nf: Cycle 349-350",349,94042,"E-28","Alloy 617",314626,"Plate"
-86.89,-0.00526,"Qualified",,13942.98,"CapPass","97% Nf: Cycle 349-350",349,94043,"E-28","Alloy 617",314626,"Plate"
-86.95,-0.00531,"Qualified",,13943.03,"CapPass","97% Nf: Cycle 349-350",349,94044,"E-28","Alloy 617",314626,"Plate"
-87.00,-0.00536,"Qualified",,13943.08,"CapPass","97% Nf: Cycle 349-350",349,94045,"E-28","Alloy 617",314626,"Plate"
-87.23,-0.00541,"Qualified",,13943.13,"CapPass","97% Nf: Cycle 349-350",349,94046,"E-28","Alloy 617",314626,"Plate"
-87.31,-0.00546,"Qualified",,13943.18,"CapPass","97% Nf: Cycle 349-350",349,94047,"E-28","Alloy 617",314626,"Plate"
-87.28,-0.00551,"Qualified",,13943.23,"CapPass","97% Nf: Cycle 349-350",349,94048,"E-28","Alloy 617",314626,"Plate"
-87.35,-0.00555,"Qualified",,13943.27,"CapPass","97% Nf: Cycle 349-350",349,94049,"E-28","Alloy 617",314626,"Plate"
-87.40,-0.00556,"Qualified",,13943.28,"CapPass","97% Nf: Cycle 349-350",349,94050,"E-28","Alloy 617",314626,"Plate"
-87.31,-0.00561,"Qualified",,13943.33,"CapPass","97% Nf: Cycle 349-350",349,94051,"E-28","Alloy 617",314626,"Plate"
-87.13,-0.00566,"Qualified",,13943.38,"CapPass","97% Nf: Cycle 349-350",349,94052,"E-28","Alloy 617",314626,"Plate"
-86.95,-0.00571,"Qualified",,13943.43,"CapPass","97% Nf: Cycle 349-350",349,94053,"E-28","Alloy 617",314626,"Plate"
-86.61,-0.00577,"Qualified",,13943.48,"CapPass","97% Nf: Cycle 349-350",349,94054,"E-28","Alloy 617",314626,"Plate"
-86.62,-0.00582,"Qualified",,13943.53,"CapPass","97% Nf: Cycle 349-350",349,94055,"E-28","Alloy 617",314626,"Plate"
-86.39,-0.00587,"Qualified",,13943.58,"CapPass","97% Nf: Cycle 349-350",349,94056,"E-28","Alloy 617",314626,"Plate"
-86.55,-0.00592,"Qualified",,13943.64,"CapPass","97% Nf: Cycle 349-350",349,94057,"E-28","Alloy 617",314626,"Plate"
-86.60,-0.00597,"Qualified",,13943.69,"CapPass","97% Nf: Cycle 349-350",349,94058,"E-28","Alloy 617",314626,"Plate"
-86.81,-0.00602,"Qualified",,13943.74,"CapPass","97% Nf: Cycle 349-350",349,94059,"E-28","Alloy 617",314626,"Plate"
-86.96,-0.00605,"Qualified",,13943.77,"CapPass","97% Nf: Cycle 349-350",349,94060,"E-28","Alloy 617",314626,"Plate"
-86.95,-0.00607,"Qualified",,13943.78,"CapPass","97% Nf: Cycle 349-350",349,94061,"E-28","Alloy 617",314626,"Plate"
-86.96,-0.00612,"Qualified",,13943.83,"CapPass","97% Nf: Cycle 349-350",349,94062,"E-28","Alloy 617",314626,"Plate"
-87.08,-0.00617,"Qualified",,13943.88,"CapPass","97% Nf: Cycle 349-350",349,94063,"E-28","Alloy 617",314626,"Plate"
-87.09,-0.00622,"Qualified",,13943.93,"CapPass","97% Nf: Cycle 349-350",349,94064,"E-28","Alloy 617",314626,"Plate"
-86.97,-0.00627,"Qualified",,13943.98,"CapPass","97% Nf: Cycle 349-350",349,94065,"E-28","Alloy 617",314626,"Plate"
-87.05,-0.00632,"Qualified",,13944.04,"CapPass","97% Nf: Cycle 349-350",349,94066,"E-28","Alloy 617",314626,"Plate"
-87.06,-0.00637,"Qualified",,13944.09,"CapPass","97% Nf: Cycle 349-350",349,94067,"E-28","Alloy 617",314626,"Plate"
-87.16,-0.00642,"Qualified",,13944.14,"CapPass","97% Nf: Cycle 349-350",349,94068,"E-28","Alloy 617",314626,"Plate"
-87.44,-0.00647,"Qualified",,13944.19,"CapPass","97% Nf: Cycle 349-350",349,94069,"E-28","Alloy 617",314626,"Plate"
-87.58,-0.00652,"Qualified",,13944.24,"CapPass","97% Nf: Cycle 349-350",349,94070,"E-28","Alloy 617",314626,"Plate"
-87.83,-0.00655,"Qualified",,13944.27,"CapPass","97% Nf: Cycle 349-350",349,94071,"E-28","Alloy 617",314626,"Plate"
-87.68,-0.00657,"Qualified",,13944.29,"CapPass","97% Nf: Cycle 349-350",349,94072,"E-28","Alloy 617",314626,"Plate"
-87.74,-0.00662,"Qualified",,13944.34,"CapPass","97% Nf: Cycle 349-350",349,94073,"E-28","Alloy 617",314626,"Plate"
-87.86,-0.00667,"Qualified",,13944.39,"CapPass","97% Nf: Cycle 349-350",349,94074,"E-28","Alloy 617",314626,"Plate"
-88.03,-0.00672,"Qualified",,13944.44,"CapPass","97% Nf: Cycle 349-350",349,94075,"E-28","Alloy 617",314626,"Plate"
-87.96,-0.00678,"Qualified",,13944.49,"CapPass","97% Nf: Cycle 349-350",349,94076,"E-28","Alloy 617",314626,"Plate"
-88.07,-0.00683,"Qualified",,13944.54,"CapPass","97% Nf: Cycle 349-350",349,94077,"E-28","Alloy 617",314626,"Plate"
-88.05,-0.00688,"Qualified",,13944.59,"CapPass","97% Nf: Cycle 349-350",349,94078,"E-28","Alloy 617",314626,"Plate"
-87.83,-0.00693,"Qualified",,13944.64,"CapPass","97% Nf: Cycle 349-350",349,94079,"E-28","Alloy 617",314626,"Plate"
-87.79,-0.00698,"Qualified",,13944.69,"CapPass","97% Nf: Cycle 349-350",349,94080,"E-28","Alloy 617",314626,"Plate"
-87.76,-0.00703,"Qualified",,13944.75,"CapPass","97% Nf: Cycle 349-350",349,94081,"E-28","Alloy 617",314626,"Plate"
-87.69,-0.00705,"Qualified",,13944.77,"CapPass","97% Nf: Cycle 349-350",349,94082,"E-28","Alloy 617",314626,"Plate"
-87.60,-0.00708,"Qualified",,13944.80,"CapPass","97% Nf: Cycle 349-350",349,94083,"E-28","Alloy 617",314626,"Plate"
-87.94,-0.00713,"Qualified",,13944.85,"CapPass","97% Nf: Cycle 349-350",349,94084,"E-28","Alloy 617",314626,"Plate"
-88.10,-0.00718,"Qualified",,13944.90,"CapPass","97% Nf: Cycle 349-350",349,94085,"E-28","Alloy 617",314626,"Plate"
-88.09,-0.00723,"Qualified",,13944.95,"CapPass","97% Nf: Cycle 349-350",349,94086,"E-28","Alloy 617",314626,"Plate"
-88.19,-0.00728,"Qualified",,13945.00,"CapPass","97% Nf: Cycle 349-350",349,94087,"E-28","Alloy 617",314626,"Plate"
-88.31,-0.00733,"Qualified",,13945.05,"CapPass","97% Nf: Cycle 349-350",349,94088,"E-28","Alloy 617",314626,"Plate"
-88.41,-0.00738,"Qualified",,13945.10,"CapPass","97% Nf: Cycle 349-350",349,94089,"E-28","Alloy 617",314626,"Plate"
-88.67,-0.00743,"Qualified",,13945.15,"CapPass","97% Nf: Cycle 349-350",349,94090,"E-28","Alloy 617",314626,"Plate"
-88.66,-0.00748,"Qualified",,13945.20,"CapPass","97% Nf: Cycle 349-350",349,94091,"E-28","Alloy 617",314626,"Plate"
-88.64,-0.00753,"Qualified",,13945.25,"CapPass","97% Nf: Cycle 349-350",349,94092,"E-28","Alloy 617",314626,"Plate"
-88.62,-0.00755,"Qualified",,13945.27,"CapPass","97% Nf: Cycle 349-350",349,94093,"E-28","Alloy 617",314626,"Plate"
-88.53,-0.00758,"Qualified",,13945.30,"CapPass","97% Nf: Cycle 349-350",349,94094,"E-28","Alloy 617",314626,"Plate"
-88.60,-0.00763,"Qualified",,13945.34,"CapPass","97% Nf: Cycle 349-350",349,94095,"E-28","Alloy 617",314626,"Plate"
-88.42,-0.00768,"Qualified",,13945.40,"CapPass","97% Nf: Cycle 349-350",349,94096,"E-28","Alloy 617",314626,"Plate"
-88.31,-0.00773,"Qualified",,13945.45,"CapPass","97% Nf: Cycle 349-350",349,94097,"E-28","Alloy 617",314626,"Plate"
-88.39,-0.00779,"Qualified",,13945.50,"CapPass","97% Nf: Cycle 349-350",349,94098,"E-28","Alloy 617",314626,"Plate"
-88.45,-0.00784,"Qualified",,13945.55,"CapPass","97% Nf: Cycle 349-350",349,94099,"E-28","Alloy 617",314626,"Plate"
-88.52,-0.00789,"Qualified",,13945.60,"CapPass","97% Nf: Cycle 349-350",349,94100,"E-28","Alloy 617",314626,"Plate"
-88.72,-0.00794,"Qualified",,13945.65,"CapPass","97% Nf: Cycle 349-350",349,94101,"E-28","Alloy 617",314626,"Plate"
-88.86,-0.00799,"Qualified",,13945.70,"CapPass","97% Nf: Cycle 349-350",349,94102,"E-28","Alloy 617",314626,"Plate"
-89.07,-0.00804,"Qualified",,13945.75,"CapPass","97% Nf: Cycle 349-350",349,94103,"E-28","Alloy 617",314626,"Plate"
-89.06,-0.00805,"Qualified",,13945.77,"CapPass","97% Nf: Cycle 349-350",349,94104,"E-28","Alloy 617",314626,"Plate"
-89.20,-0.00809,"Qualified",,13945.80,"CapPass","97% Nf: Cycle 349-350",349,94105,"E-28","Alloy 617",314626,"Plate"
-89.29,-0.00814,"Qualified",,13945.86,"CapPass","97% Nf: Cycle 349-350",349,94106,"E-28","Alloy 617",314626,"Plate"
-89.64,-0.00819,"Qualified",,13945.91,"CapPass","97% Nf: Cycle 349-350",349,94107,"E-28","Alloy 617",314626,"Plate"
-89.93,-0.00824,"Qualified",,13945.96,"CapPass","97% Nf: Cycle 349-350",349,94108,"E-28","Alloy 617",314626,"Plate"
-90.13,-0.00829,"Qualified",,13946.01,"CapPass","97% Nf: Cycle 349-350",349,94109,"E-28","Alloy 617",314626,"Plate"
-90.36,-0.00834,"Qualified",,13946.06,"CapPass","97% Nf: Cycle 349-350",349,94110,"E-28","Alloy 617",314626,"Plate"
-90.35,-0.00839,"Qualified",,13946.10,"CapPass","97% Nf: Cycle 349-350",349,94111,"E-28","Alloy 617",314626,"Plate"
-90.47,-0.00844,"Qualified",,13946.15,"CapPass","97% Nf: Cycle 349-350",349,94112,"E-28","Alloy 617",314626,"Plate"
-90.43,-0.00849,"Qualified",,13946.21,"CapPass","97% Nf: Cycle 349-350",349,94113,"E-28","Alloy 617",314626,"Plate"
-90.60,-0.00854,"Qualified",,13946.26,"CapPass","97% Nf: Cycle 349-350",349,94114,"E-28","Alloy 617",314626,"Plate"
-90.74,-0.00855,"Qualified",,13946.27,"CapPass","97% Nf: Cycle 349-350",349,94115,"E-28","Alloy 617",314626,"Plate"
-90.78,-0.00859,"Qualified",,13946.31,"CapPass","97% Nf: Cycle 349-350",349,94116,"E-28","Alloy 617",314626,"Plate"
-90.79,-0.00864,"Qualified",,13946.36,"CapPass","97% Nf: Cycle 349-350",349,94117,"E-28","Alloy 617",314626,"Plate"
-90.89,-0.00869,"Qualified",,13946.41,"CapPass","97% Nf: Cycle 349-350",349,94118,"E-28","Alloy 617",314626,"Plate"
-91.03,-0.00874,"Qualified",,13946.47,"CapPass","97% Nf: Cycle 349-350",349,94119,"E-28","Alloy 617",314626,"Plate"
-91.49,-0.00880,"Qualified",,13946.52,"CapPass","97% Nf: Cycle 349-350",349,94120,"E-28","Alloy 617",314626,"Plate"
-91.85,-0.00885,"Qualified",,13946.57,"CapPass","97% Nf: Cycle 349-350",349,94121,"E-28","Alloy 617",314626,"Plate"
-92.35,-0.00890,"Qualified",,13946.62,"CapPass","97% Nf: Cycle 349-350",349,94122,"E-28","Alloy 617",314626,"Plate"
-92.63,-0.00895,"Qualified",,13946.67,"CapPass","97% Nf: Cycle 349-350",349,94123,"E-28","Alloy 617",314626,"Plate"
-93.15,-0.00900,"Qualified",,13946.72,"CapPass","97% Nf: Cycle 349-350",349,94124,"E-28","Alloy 617",314626,"Plate"
-93.44,-0.00904,"Qualified",,13946.77,"CapPass","97% Nf: Cycle 349-350",349,94125,"E-28","Alloy 617",314626,"Plate"
-93.55,-0.00905,"Qualified",,13946.77,"CapPass","97% Nf: Cycle 349-350",349,94126,"E-28","Alloy 617",314626,"Plate"
-93.88,-0.00910,"Qualified",,13946.82,"CapPass","97% Nf: Cycle 349-350",349,94127,"E-28","Alloy 617",314626,"Plate"
-94.17,-0.00915,"Qualified",,13946.87,"CapPass","97% Nf: Cycle 349-350",349,94128,"E-28","Alloy 617",314626,"Plate"
-94.91,-0.00920,"Qualified",,13946.93,"CapPass","97% Nf: Cycle 349-350",349,94129,"E-28","Alloy 617",314626,"Plate"
-95.51,-0.00925,"Qualified",,13946.98,"CapPass","97% Nf: Cycle 349-350",349,94130,"E-28","Alloy 617",314626,"Plate"
-96.17,-0.00930,"Qualified",,13947.03,"CapPass","97% Nf: Cycle 349-350",349,94131,"E-28","Alloy 617",314626,"Plate"
-96.69,-0.00935,"Qualified",,13947.08,"CapPass","97% Nf: Cycle 349-350",349,94132,"E-28","Alloy 617",314626,"Plate"
-97.09,-0.00940,"Qualified",,13947.13,"CapPass","97% Nf: Cycle 349-350",349,94133,"E-28","Alloy 617",314626,"Plate"
-98.00,-0.00945,"Qualified",,13947.19,"CapPass","97% Nf: Cycle 349-350",349,94134,"E-28","Alloy 617",314626,"Plate"
-98.79,-0.00950,"Qualified",,13947.24,"CapPass","97% Nf: Cycle 349-350",349,94135,"E-28","Alloy 617",314626,"Plate"
-99.14,-0.00953,"Qualified",,13947.27,"CapPass","97% Nf: Cycle 349-350",349,94136,"E-28","Alloy 617",314626,"Plate"
-99.79,-0.00955,"Qualified",,13947.30,"CapPass","97% Nf: Cycle 349-350",349,94137,"E-28","Alloy 617",314626,"Plate"
-100.71,-0.00960,"Qualified",,13947.35,"CapPass","97% Nf: Cycle 349-350",349,94138,"E-28","Alloy 617",314626,"Plate"
-101.92,-0.00965,"Qualified",,13947.40,"CapPass","97% Nf: Cycle 349-350",349,94139,"E-28","Alloy 617",314626,"Plate"
-103.25,-0.00970,"Qualified",,13947.45,"CapPass","97% Nf: Cycle 349-350",349,94140,"E-28","Alloy 617",314626,"Plate"
-104.38,-0.00976,"Qualified",,13947.50,"CapPass","97% Nf: Cycle 349-350",349,94141,"E-28","Alloy 617",314626,"Plate"
-105.62,-0.00981,"Qualified",,13947.55,"CapPass","97% Nf: Cycle 349-350",349,94142,"E-28","Alloy 617",314626,"Plate"
-106.84,-0.00986,"Qualified",,13947.60,"CapPass","97% Nf: Cycle 349-350",349,94143,"E-28","Alloy 617",314626,"Plate"
-107.97,-0.00991,"Qualified",,13947.66,"CapPass","97% Nf: Cycle 349-350",349,94144,"E-28","Alloy 617",314626,"Plate"
-109.25,-0.00996,"Qualified",,13947.71,"CapPass","97% Nf: Cycle 349-350",349,94145,"E-28","Alloy 617",314626,"Plate"
-109.72,-0.01001,"Qualified",,13947.76,"CapPass","97% Nf: Cycle 349-350",349,94146,"E-28","Alloy 617",314626,"Plate"
-109.65,-0.01001,"Qualified",,13947.77,"CapPass","97% Nf: Cycle 349-350",349,94147,"E-28","Alloy 617",314626,"Plate"
-86.61,-0.00996,"Qualified",,13947.94,"CapPass","97% Nf: Cycle 349-350",349,94148,"E-28","Alloy 617",314626,"Plate"
-80.08,-0.00991,"Qualified",,13947.98,"CapPass","97% Nf: Cycle 349-350",349,94149,"E-28","Alloy 617",314626,"Plate"
-74.05,-0.00985,"Qualified",,13948.01,"CapPass","97% Nf: Cycle 349-350",349,94150,"E-28","Alloy 617",314626,"Plate"
-68.25,-0.00980,"Qualified",,13948.04,"CapPass","97% Nf: Cycle 349-350",349,94151,"E-28","Alloy 617",314626,"Plate"
-63.19,-0.00975,"Qualified",,13948.07,"CapPass","97% Nf: Cycle 349-350",349,94152,"E-28","Alloy 617",314626,"Plate"
-58.46,-0.00970,"Qualified",,13948.11,"CapPass","97% Nf: Cycle 349-350",349,94153,"E-28","Alloy 617",314626,"Plate"
-53.87,-0.00965,"Qualified",,13948.15,"CapPass","97% Nf: Cycle 349-350",349,94154,"E-28","Alloy 617",314626,"Plate"
-49.40,-0.00960,"Qualified",,13948.20,"CapPass","97% Nf: Cycle 349-350",349,94155,"E-28","Alloy 617",314626,"Plate"
-45.19,-0.00955,"Qualified",,13948.25,"CapPass","97% Nf: Cycle 349-350",349,94156,"E-28","Alloy 617",314626,"Plate"
-44.13,-0.00954,"Qualified",,13948.27,"CapPass","97% Nf: Cycle 349-350",349,94157,"E-28","Alloy 617",314626,"Plate"
-40.95,-0.00950,"Qualified",,13948.31,"CapPass","97% Nf: Cycle 349-350",349,94158,"E-28","Alloy 617",314626,"Plate"
-36.57,-0.00945,"Qualified",,13948.36,"CapPass","97% Nf: Cycle 349-350",349,94159,"E-28","Alloy 617",314626,"Plate"
-32.86,-0.00940,"Qualified",,13948.42,"CapPass","97% Nf: Cycle 349-350",349,94160,"E-28","Alloy 617",314626,"Plate"
-29.02,-0.00935,"Qualified",,13948.46,"CapPass","97% Nf: Cycle 349-350",349,94161,"E-28","Alloy 617",314626,"Plate"
-25.35,-0.00930,"Qualified",,13948.52,"CapPass","97% Nf: Cycle 349-350",349,94162,"E-28","Alloy 617",314626,"Plate"
-22.14,-0.00925,"Qualified",,13948.56,"CapPass","97% Nf: Cycle 349-350",349,94163,"E-28","Alloy 617",314626,"Plate"
-18.97,-0.00920,"Qualified",,13948.61,"CapPass","97% Nf: Cycle 349-350",349,94164,"E-28","Alloy 617",314626,"Plate"
-15.86,-0.00915,"Qualified",,13948.66,"CapPass","97% Nf: Cycle 349-350",349,94165,"E-28","Alloy 617",314626,"Plate"
-13.15,-0.00910,"Qualified",,13948.71,"CapPass","97% Nf: Cycle 349-350",349,94166,"E-28","Alloy 617",314626,"Plate"
-10.48,-0.00905,"Qualified",,13948.76,"CapPass","97% Nf: Cycle 349-350",349,94167,"E-28","Alloy 617",314626,"Plate"
-10.10,-0.00904,"Qualified",,13948.77,"CapPass","97% Nf: Cycle 349-350",349,94168,"E-28","Alloy 617",314626,"Plate"
-8.11,-0.00900,"Qualified",,13948.81,"CapPass","97% Nf: Cycle 349-350",349,94169,"E-28","Alloy 617",314626,"Plate"
-5.37,-0.00894,"Qualified",,13948.86,"CapPass","97% Nf: Cycle 349-350",349,94170,"E-28","Alloy 617",314626,"Plate"
-2.81,-0.00889,"Qualified",,13948.91,"CapPass","97% Nf: Cycle 349-350",349,94171,"E-28","Alloy 617",314626,"Plate"
-0.08,-0.00884,"Qualified",,13948.97,"CapPass","97% Nf: Cycle 349-350",349,94172,"E-28","Alloy 617",314626,"Plate"
2.66,-0.00879,"Qualified",,13949.02,"CapPass","97% Nf: Cycle 349-350",349,94173,"E-28","Alloy 617",314626,"Plate"
5.24,-0.00874,"Qualified",,13949.07,"CapPass","97% Nf: Cycle 349-350",349,94174,"E-28","Alloy 617",314626,"Plate"
7.77,-0.00869,"Qualified",,13949.12,"CapPass","97% Nf: Cycle 349-350",349,94175,"E-28","Alloy 617",314626,"Plate"
10.18,-0.00864,"Qualified",,13949.17,"CapPass","97% Nf: Cycle 349-350",349,94176,"E-28","Alloy 617",314626,"Plate"
12.54,-0.00859,"Qualified",,13949.22,"CapPass","97% Nf: Cycle 349-350",349,94177,"E-28","Alloy 617",314626,"Plate"
14.63,-0.00854,"Qualified",,13949.27,"CapPass","97% Nf: Cycle 349-350",349,94178,"E-28","Alloy 617",314626,"Plate"
14.75,-0.00854,"Qualified",,13949.27,"CapPass","97% Nf: Cycle 349-350",349,94179,"E-28","Alloy 617",314626,"Plate"
16.70,-0.00849,"Qualified",,13949.32,"CapPass","97% Nf: Cycle 349-350",349,94180,"E-28","Alloy 617",314626,"Plate"
18.84,-0.00844,"Qualified",,13949.37,"CapPass","97% Nf: Cycle 349-350",349,94181,"E-28","Alloy 617",314626,"Plate"
21.04,-0.00839,"Qualified",,13949.42,"CapPass","97% Nf: Cycle 349-350",349,94182,"E-28","Alloy 617",314626,"Plate"
22.87,-0.00834,"Qualified",,13949.47,"CapPass","97% Nf: Cycle 349-350",349,94183,"E-28","Alloy 617",314626,"Plate"
24.92,-0.00829,"Qualified",,13949.53,"CapPass","97% Nf: Cycle 349-350",349,94184,"E-28","Alloy 617",314626,"Plate"
26.62,-0.00824,"Qualified",,13949.58,"CapPass","97% Nf: Cycle 349-350",349,94185,"E-28","Alloy 617",314626,"Plate"
28.16,-0.00819,"Qualified",,13949.64,"CapPass","97% Nf: Cycle 349-350",349,94186,"E-28","Alloy 617",314626,"Plate"
29.67,-0.00814,"Qualified",,13949.70,"CapPass","97% Nf: Cycle 349-350",349,94187,"E-28","Alloy 617",314626,"Plate"
30.84,-0.00809,"Qualified",,13949.77,"CapPass","97% Nf: Cycle 349-350",349,94188,"E-28","Alloy 617",314626,"Plate"
30.87,-0.00809,"Qualified",,13949.77,"CapPass","97% Nf: Cycle 349-350",349,94189,"E-28","Alloy 617",314626,"Plate"
32.46,-0.00803,"Qualified",,13949.84,"CapPass","97% Nf: Cycle 349-350",349,94190,"E-28","Alloy 617",314626,"Plate"
34.56,-0.00798,"Qualified",,13949.90,"CapPass","97% Nf: Cycle 349-350",349,94191,"E-28","Alloy 617",314626,"Plate"
36.39,-0.00793,"Qualified",,13949.95,"CapPass","97% Nf: Cycle 349-350",349,94192,"E-28","Alloy 617",314626,"Plate"
38.26,-0.00788,"Qualified",,13950.00,"CapPass","97% Nf: Cycle 349-350",349,94193,"E-28","Alloy 617",314626,"Plate"
40.34,-0.00783,"Qualified",,13950.05,"CapPass","97% Nf: Cycle 349-350",349,94194,"E-28","Alloy 617",314626,"Plate"
42.83,-0.00778,"Qualified",,13950.09,"CapPass","97% Nf: Cycle 349-350",349,94195,"E-28","Alloy 617",314626,"Plate"
44.67,-0.00773,"Qualified",,13950.13,"CapPass","97% Nf: Cycle 349-350",349,94196,"E-28","Alloy 617",314626,"Plate"
46.45,-0.00768,"Qualified",,13950.17,"CapPass","97% Nf: Cycle 349-350",349,94197,"E-28","Alloy 617",314626,"Plate"
48.07,-0.00763,"Qualified",,13950.21,"CapPass","97% Nf: Cycle 349-350",349,94198,"E-28","Alloy 617",314626,"Plate"
49.33,-0.00758,"Qualified",,13950.25,"CapPass","97% Nf: Cycle 349-350",349,94199,"E-28","Alloy 617",314626,"Plate"
49.54,-0.00756,"Qualified",,13950.27,"CapPass","97% Nf: Cycle 349-350",349,94200,"E-28","Alloy 617",314626,"Plate"
50.07,-0.00753,"Qualified",,13950.29,"CapPass","97% Nf: Cycle 349-350",349,94201,"E-28","Alloy 617",314626,"Plate"
50.69,-0.00748,"Qualified",,13950.34,"CapPass","97% Nf: Cycle 349-350",349,94202,"E-28","Alloy 617",314626,"Plate"
51.46,-0.00743,"Qualified",,13950.40,"CapPass","97% Nf: Cycle 349-350",349,94203,"E-28","Alloy 617",314626,"Plate"
52.16,-0.00738,"Qualified",,13950.46,"CapPass","97% Nf: Cycle 349-350",349,94204,"E-28","Alloy 617",314626,"Plate"
53.45,-0.00733,"Qualified",,13950.52,"CapPass","97% Nf: Cycle 349-350",349,94205,"E-28","Alloy 617",314626,"Plate"
54.61,-0.00728,"Qualified",,13950.57,"CapPass","97% Nf: Cycle 349-350",349,94206,"E-28","Alloy 617",314626,"Plate"
55.74,-0.00723,"Qualified",,13950.62,"CapPass","97% Nf: Cycle 349-350",349,94207,"E-28","Alloy 617",314626,"Plate"
56.81,-0.00718,"Qualified",,13950.67,"CapPass","97% Nf: Cycle 349-350",349,94208,"E-28","Alloy 617",314626,"Plate"
57.98,-0.00713,"Qualified",,13950.71,"CapPass","97% Nf: Cycle 349-350",349,94209,"E-28","Alloy 617",314626,"Plate"
58.89,-0.00708,"Qualified",,13950.76,"CapPass","97% Nf: Cycle 349-350",349,94210,"E-28","Alloy 617",314626,"Plate"
58.88,-0.00707,"Qualified",,13950.77,"CapPass","97% Nf: Cycle 349-350",349,94211,"E-28","Alloy 617",314626,"Plate"
59.52,-0.00703,"Qualified",,13950.81,"CapPass","97% Nf: Cycle 349-350",349,94212,"E-28","Alloy 617",314626,"Plate"
60.09,-0.00698,"Qualified",,13950.86,"CapPass","97% Nf: Cycle 349-350",349,94213,"E-28","Alloy 617",314626,"Plate"
60.79,-0.00693,"Qualified",,13950.91,"CapPass","97% Nf: Cycle 349-350",349,94214,"E-28","Alloy 617",314626,"Plate"
61.61,-0.00688,"Qualified",,13950.97,"CapPass","97% Nf: Cycle 349-350",349,94215,"E-28","Alloy 617",314626,"Plate"
62.48,-0.00683,"Qualified",,13951.02,"CapPass","97% Nf: Cycle 349-350",349,94216,"E-28","Alloy 617",314626,"Plate"
63.33,-0.00678,"Qualified",,13951.07,"CapPass","97% Nf: Cycle 349-350",349,94217,"E-28","Alloy 617",314626,"Plate"
64.36,-0.00673,"Qualified",,13951.12,"CapPass","97% Nf: Cycle 349-350",349,94218,"E-28","Alloy 617",314626,"Plate"
65.28,-0.00667,"Qualified",,13951.17,"CapPass","97% Nf: Cycle 349-350",349,94219,"E-28","Alloy 617",314626,"Plate"
66.29,-0.00662,"Qualified",,13951.21,"CapPass","97% Nf: Cycle 349-350",349,94220,"E-28","Alloy 617",314626,"Plate"
66.89,-0.00657,"Qualified",,13951.26,"CapPass","97% Nf: Cycle 349-350",349,94221,"E-28","Alloy 617",314626,"Plate"
66.74,-0.00657,"Qualified",,13951.27,"CapPass","97% Nf: Cycle 349-350",349,94222,"E-28","Alloy 617",314626,"Plate"
67.55,-0.00652,"Qualified",,13951.31,"CapPass","97% Nf: Cycle 349-350",349,94223,"E-28","Alloy 617",314626,"Plate"
68.16,-0.00647,"Qualified",,13951.36,"CapPass","97% Nf: Cycle 349-350",349,94224,"E-28","Alloy 617",314626,"Plate"
68.59,-0.00642,"Qualified",,13951.41,"CapPass","97% Nf: Cycle 349-350",349,94225,"E-28","Alloy 617",314626,"Plate"
69.38,-0.00637,"Qualified",,13951.46,"CapPass","97% Nf: Cycle 349-350",349,94226,"E-28","Alloy 617",314626,"Plate"
70.63,-0.00632,"Qualified",,13951.50,"CapPass","97% Nf: Cycle 349-350",349,94227,"E-28","Alloy 617",314626,"Plate"
71.59,-0.00627,"Qualified",,13951.54,"CapPass","97% Nf: Cycle 349-350",349,94228,"E-28","Alloy 617",314626,"Plate"
72.61,-0.00622,"Qualified",,13951.58,"CapPass","97% Nf: Cycle 349-350",349,94229,"E-28","Alloy 617",314626,"Plate"
73.48,-0.00617,"Qualified",,13951.62,"CapPass","97% Nf: Cycle 349-350",349,94230,"E-28","Alloy 617",314626,"Plate"
73.83,-0.00612,"Qualified",,13951.65,"CapPass","97% Nf: Cycle 349-350",349,94231,"E-28","Alloy 617",314626,"Plate"
73.91,-0.00607,"Qualified",,13951.70,"CapPass","97% Nf: Cycle 349-350",349,94232,"E-28","Alloy 617",314626,"Plate"
73.79,-0.00602,"Qualified",,13951.74,"CapPass","97% Nf: Cycle 349-350",349,94233,"E-28","Alloy 617",314626,"Plate"
73.79,-0.00599,"Qualified",,13951.77,"CapPass","97% Nf: Cycle 349-350",349,94234,"E-28","Alloy 617",314626,"Plate"
73.46,-0.00597,"Qualified",,13951.79,"CapPass","97% Nf: Cycle 349-350",349,94235,"E-28","Alloy 617",314626,"Plate"
73.51,-0.00591,"Qualified",,13951.85,"CapPass","97% Nf: Cycle 349-350",349,94236,"E-28","Alloy 617",314626,"Plate"
73.31,-0.00586,"Qualified",,13951.90,"CapPass","97% Nf: Cycle 349-350",349,94237,"E-28","Alloy 617",314626,"Plate"
73.57,-0.00581,"Qualified",,13951.95,"CapPass","97% Nf: Cycle 349-350",349,94238,"E-28","Alloy 617",314626,"Plate"
74.03,-0.00576,"Qualified",,13952.00,"CapPass","97% Nf: Cycle 349-350",349,94239,"E-28","Alloy 617",314626,"Plate"
