Repository: js-molina/fatigue-A617

File: data/950C/Strain rate 0.001/2.0% strain/HTM_A19_Cycles_J1.csv (part 19 of 20)
"Stress Mpa","Strain","Qual State","Qual Exceptions","Elapsed Time Sec","Data State","Cycle Label","Cycle","Count","Sample","Alloy","Heat","Material_Form"
-79.21,-0.00361,"Qualified",,13941.64,"CapPass","94% Nf: Cycle 349-350",349,93224,"J-1","Alloy 617",314626,"Plate"
-79.28,-0.00366,"Qualified",,13941.69,"CapPass","94% Nf: Cycle 349-350",349,93225,"J-1","Alloy 617",314626,"Plate"
-79.44,-0.00371,"Qualified",,13941.74,"CapPass","94% Nf: Cycle 349-350",349,93226,"J-1","Alloy 617",314626,"Plate"
-79.42,-0.00376,"Qualified",,13941.79,"CapPass","94% Nf: Cycle 349-350",349,93227,"J-1","Alloy 617",314626,"Plate"
-79.39,-0.00378,"Qualified",,13941.81,"CapPass","94% Nf: Cycle 349-350",349,93228,"J-1","Alloy 617",314626,"Plate"
-79.38,-0.00381,"Qualified",,13941.84,"CapPass","94% Nf: Cycle 349-350",349,93229,"J-1","Alloy 617",314626,"Plate"
-79.27,-0.00386,"Qualified",,13941.89,"CapPass","94% Nf: Cycle 349-350",349,93230,"J-1","Alloy 617",314626,"Plate"
-79.34,-0.00391,"Qualified",,13941.94,"CapPass","94% Nf: Cycle 349-350",349,93231,"J-1","Alloy 617",314626,"Plate"
-79.41,-0.00396,"Qualified",,13941.99,"CapPass","94% Nf: Cycle 349-350",349,93232,"J-1","Alloy 617",314626,"Plate"
-79.46,-0.00401,"Qualified",,13942.04,"CapPass","94% Nf: Cycle 349-350",349,93233,"J-1","Alloy 617",314626,"Plate"
-79.48,-0.00406,"Qualified",,13942.09,"CapPass","94% Nf: Cycle 349-350",349,93234,"J-1","Alloy 617",314626,"Plate"
-79.32,-0.00411,"Qualified",,13942.14,"CapPass","94% Nf: Cycle 349-350",349,93235,"J-1","Alloy 617",314626,"Plate"
-79.25,-0.00416,"Qualified",,13942.20,"CapPass","94% Nf: Cycle 349-350",349,93236,"J-1","Alloy 617",314626,"Plate"
-79.29,-0.00422,"Qualified",,13942.25,"CapPass","94% Nf: Cycle 349-350",349,93237,"J-1","Alloy 617",314626,"Plate"
-79.36,-0.00427,"Qualified",,13942.30,"CapPass","94% Nf: Cycle 349-350",349,93238,"J-1","Alloy 617",314626,"Plate"
-79.42,-0.00428,"Qualified",,13942.31,"CapPass","94% Nf: Cycle 349-350",349,93239,"J-1","Alloy 617",314626,"Plate"
-79.52,-0.00432,"Qualified",,13942.35,"CapPass","94% Nf: Cycle 349-350",349,93240,"J-1","Alloy 617",314626,"Plate"
-79.57,-0.00437,"Qualified",,13942.40,"CapPass","94% Nf: Cycle 349-350",349,93241,"J-1","Alloy 617",314626,"Plate"
-79.49,-0.00442,"Qualified",,13942.45,"CapPass","94% Nf: Cycle 349-350",349,93242,"J-1","Alloy 617",314626,"Plate"
-79.77,-0.00447,"Qualified",,13942.50,"CapPass","94% Nf: Cycle 349-350",349,93243,"J-1","Alloy 617",314626,"Plate"
-79.78,-0.00452,"Qualified",,13942.55,"CapPass","94% Nf: Cycle 349-350",349,93244,"J-1","Alloy 617",314626,"Plate"
-79.90,-0.00457,"Qualified",,13942.60,"CapPass","94% Nf: Cycle 349-350",349,93245,"J-1","Alloy 617",314626,"Plate"
-79.92,-0.00462,"Qualified",,13942.65,"CapPass","94% Nf: Cycle 349-350",349,93246,"J-1","Alloy 617",314626,"Plate"
-79.92,-0.00467,"Qualified",,13942.70,"CapPass","94% Nf: Cycle 349-350",349,93247,"J-1","Alloy 617",314626,"Plate"
-79.89,-0.00472,"Qualified",,13942.75,"CapPass","94% Nf: Cycle 349-350",349,93248,"J-1","Alloy 617",314626,"Plate"
-79.88,-0.00477,"Qualified",,13942.80,"CapPass","94% Nf: Cycle 349-350",349,93249,"J-1","Alloy 617",314626,"Plate"
-79.89,-0.00478,"Qualified",,13942.81,"CapPass","94% Nf: Cycle 349-350",349,93250,"J-1","Alloy 617",314626,"Plate"
-79.91,-0.00482,"Qualified",,13942.85,"CapPass","94% Nf: Cycle 349-350",349,93251,"J-1","Alloy 617",314626,"Plate"
-79.82,-0.00487,"Qualified",,13942.90,"CapPass","94% Nf: Cycle 349-350",349,93252,"J-1","Alloy 617",314626,"Plate"
-79.69,-0.00492,"Qualified",,13942.95,"CapPass","94% Nf: Cycle 349-350",349,93253,"J-1","Alloy 617",314626,"Plate"
-79.60,-0.00497,"Qualified",,13943.00,"CapPass","94% Nf: Cycle 349-350",349,93254,"J-1","Alloy 617",314626,"Plate"
-79.77,-0.00502,"Qualified",,13943.05,"CapPass","94% Nf: Cycle 349-350",349,93255,"J-1","Alloy 617",314626,"Plate"
-79.83,-0.00507,"Qualified",,13943.10,"CapPass","94% Nf: Cycle 349-350",349,93256,"J-1","Alloy 617",314626,"Plate"
-79.87,-0.00512,"Qualified",,13943.15,"CapPass","94% Nf: Cycle 349-350",349,93257,"J-1","Alloy 617",314626,"Plate"
-79.76,-0.00518,"Qualified",,13943.20,"CapPass","94% Nf: Cycle 349-350",349,93258,"J-1","Alloy 617",314626,"Plate"
-79.86,-0.00523,"Qualified",,13943.25,"CapPass","94% Nf: Cycle 349-350",349,93259,"J-1","Alloy 617",314626,"Plate"
-79.94,-0.00528,"Qualified",,13943.31,"CapPass","94% Nf: Cycle 349-350",349,93260,"J-1","Alloy 617",314626,"Plate"
-79.92,-0.00533,"Qualified",,13943.36,"CapPass","94% Nf: Cycle 349-350",349,93261,"J-1","Alloy 617",314626,"Plate"
-79.95,-0.00538,"Qualified",,13943.41,"CapPass","94% Nf: Cycle 349-350",349,93262,"J-1","Alloy 617",314626,"Plate"
-80.10,-0.00543,"Qualified",,13943.46,"CapPass","94% Nf: Cycle 349-350",349,93263,"J-1","Alloy 617",314626,"Plate"
-80.05,-0.00548,"Qualified",,13943.51,"CapPass","94% Nf: Cycle 349-350",349,93264,"J-1","Alloy 617",314626,"Plate"
-80.25,-0.00553,"Qualified",,13943.56,"CapPass","94% Nf: Cycle 349-350",349,93265,"J-1","Alloy 617",314626,"Plate"
-80.33,-0.00558,"Qualified",,13943.61,"CapPass","94% Nf: Cycle 349-350",349,93266,"J-1","Alloy 617",314626,"Plate"
-80.39,-0.00563,"Qualified",,13943.65,"CapPass","94% Nf: Cycle 349-350",349,93267,"J-1","Alloy 617",314626,"Plate"
-80.29,-0.00568,"Qualified",,13943.71,"CapPass","94% Nf: Cycle 349-350",349,93268,"J-1","Alloy 617",314626,"Plate"
-80.20,-0.00573,"Qualified",,13943.76,"CapPass","94% Nf: Cycle 349-350",349,93269,"J-1","Alloy 617",314626,"Plate"
-80.23,-0.00578,"Qualified",,13943.81,"CapPass","94% Nf: Cycle 349-350",349,93270,"J-1","Alloy 617",314626,"Plate"
-80.28,-0.00578,"Qualified",,13943.81,"CapPass","94% Nf: Cycle 349-350",349,93271,"J-1","Alloy 617",314626,"Plate"
-80.20,-0.00583,"Qualified",,13943.86,"CapPass","94% Nf: Cycle 349-350",349,93272,"J-1","Alloy 617",314626,"Plate"
-80.34,-0.00588,"Qualified",,13943.91,"CapPass","94% Nf: Cycle 349-350",349,93273,"J-1","Alloy 617",314626,"Plate"
-80.27,-0.00593,"Qualified",,13943.96,"CapPass","94% Nf: Cycle 349-350",349,93274,"J-1","Alloy 617",314626,"Plate"
-80.26,-0.00598,"Qualified",,13944.01,"CapPass","94% Nf: Cycle 349-350",349,93275,"J-1","Alloy 617",314626,"Plate"
-80.09,-0.00603,"Qualified",,13944.06,"CapPass","94% Nf: Cycle 349-350",349,93276,"J-1","Alloy 617",314626,"Plate"
-80.15,-0.00609,"Qualified",,13944.11,"CapPass","94% Nf: Cycle 349-350",349,93277,"J-1","Alloy 617",314626,"Plate"
-80.27,-0.00614,"Qualified",,13944.16,"CapPass","94% Nf: Cycle 349-350",349,93278,"J-1","Alloy 617",314626,"Plate"
-80.24,-0.00619,"Qualified",,13944.22,"CapPass","94% Nf: Cycle 349-350",349,93279,"J-1","Alloy 617",314626,"Plate"
-80.40,-0.00624,"Qualified",,13944.27,"CapPass","94% Nf: Cycle 349-350",349,93280,"J-1","Alloy 617",314626,"Plate"
-80.38,-0.00628,"Qualified",,13944.31,"CapPass","94% Nf: Cycle 349-350",349,93281,"J-1","Alloy 617",314626,"Plate"
-80.45,-0.00629,"Qualified",,13944.32,"CapPass","94% Nf: Cycle 349-350",349,93282,"J-1","Alloy 617",314626,"Plate"
-80.55,-0.00634,"Qualified",,13944.37,"CapPass","94% Nf: Cycle 349-350",349,93283,"J-1","Alloy 617",314626,"Plate"
-80.72,-0.00639,"Qualified",,13944.42,"CapPass","94% Nf: Cycle 349-350",349,93284,"J-1","Alloy 617",314626,"Plate"
-80.86,-0.00644,"Qualified",,13944.47,"CapPass","94% Nf: Cycle 349-350",349,93285,"J-1","Alloy 617",314626,"Plate"
-81.00,-0.00649,"Qualified",,13944.52,"CapPass","94% Nf: Cycle 349-350",349,93286,"J-1","Alloy 617",314626,"Plate"
-81.03,-0.00654,"Qualified",,13944.57,"CapPass","94% Nf: Cycle 349-350",349,93287,"J-1","Alloy 617",314626,"Plate"
-80.91,-0.00659,"Qualified",,13944.62,"CapPass","94% Nf: Cycle 349-350",349,93288,"J-1","Alloy 617",314626,"Plate"
-81.02,-0.00664,"Qualified",,13944.67,"CapPass","94% Nf: Cycle 349-350",349,93289,"J-1","Alloy 617",314626,"Plate"
-81.27,-0.00669,"Qualified",,13944.72,"CapPass","94% Nf: Cycle 349-350",349,93290,"J-1","Alloy 617",314626,"Plate"
-81.39,-0.00675,"Qualified",,13944.77,"CapPass","94% Nf: Cycle 349-350",349,93291,"J-1","Alloy 617",314626,"Plate"
-81.52,-0.00678,"Qualified",,13944.81,"CapPass","94% Nf: Cycle 349-350",349,93292,"J-1","Alloy 617",314626,"Plate"
-81.52,-0.00680,"Qualified",,13944.82,"CapPass","94% Nf: Cycle 349-350",349,93293,"J-1","Alloy 617",314626,"Plate"
-81.47,-0.00685,"Qualified",,13944.87,"CapPass","94% Nf: Cycle 349-350",349,93294,"J-1","Alloy 617",314626,"Plate"
-81.50,-0.00690,"Qualified",,13944.92,"CapPass","94% Nf: Cycle 349-350",349,93295,"J-1","Alloy 617",314626,"Plate"
-81.25,-0.00695,"Qualified",,13944.97,"CapPass","94% Nf: Cycle 349-350",349,93296,"J-1","Alloy 617",314626,"Plate"
-81.15,-0.00700,"Qualified",,13945.02,"CapPass","94% Nf: Cycle 349-350",349,93297,"J-1","Alloy 617",314626,"Plate"
-81.05,-0.00705,"Qualified",,13945.07,"CapPass","94% Nf: Cycle 349-350",349,93298,"J-1","Alloy 617",314626,"Plate"
-81.17,-0.00710,"Qualified",,13945.12,"CapPass","94% Nf: Cycle 349-350",349,93299,"J-1","Alloy 617",314626,"Plate"
-81.05,-0.00715,"Qualified",,13945.17,"CapPass","94% Nf: Cycle 349-350",349,93300,"J-1","Alloy 617",314626,"Plate"
-81.13,-0.00720,"Qualified",,13945.23,"CapPass","94% Nf: Cycle 349-350",349,93301,"J-1","Alloy 617",314626,"Plate"
-81.12,-0.00725,"Qualified",,13945.28,"CapPass","94% Nf: Cycle 349-350",349,93302,"J-1","Alloy 617",314626,"Plate"
-81.12,-0.00728,"Qualified",,13945.31,"CapPass","94% Nf: Cycle 349-350",349,93303,"J-1","Alloy 617",314626,"Plate"
-81.08,-0.00730,"Qualified",,13945.33,"CapPass","94% Nf: Cycle 349-350",349,93304,"J-1","Alloy 617",314626,"Plate"
-81.21,-0.00735,"Qualified",,13945.38,"CapPass","94% Nf: Cycle 349-350",349,93305,"J-1","Alloy 617",314626,"Plate"
-81.28,-0.00740,"Qualified",,13945.43,"CapPass","94% Nf: Cycle 349-350",349,93306,"J-1","Alloy 617",314626,"Plate"
-81.27,-0.00745,"Qualified",,13945.48,"CapPass","94% Nf: Cycle 349-350",349,93307,"J-1","Alloy 617",314626,"Plate"
-81.33,-0.00750,"Qualified",,13945.53,"CapPass","94% Nf: Cycle 349-350",349,93308,"J-1","Alloy 617",314626,"Plate"
-81.47,-0.00756,"Qualified",,13945.58,"CapPass","94% Nf: Cycle 349-350",349,93309,"J-1","Alloy 617",314626,"Plate"
-81.48,-0.00761,"Qualified",,13945.63,"CapPass","94% Nf: Cycle 349-350",349,93310,"J-1","Alloy 617",314626,"Plate"
-81.51,-0.00766,"Qualified",,13945.68,"CapPass","94% Nf: Cycle 349-350",349,93311,"J-1","Alloy 617",314626,"Plate"
-81.63,-0.00771,"Qualified",,13945.73,"CapPass","94% Nf: Cycle 349-350",349,93312,"J-1","Alloy 617",314626,"Plate"
-81.63,-0.00776,"Qualified",,13945.78,"CapPass","94% Nf: Cycle 349-350",349,93313,"J-1","Alloy 617",314626,"Plate"
-81.65,-0.00778,"Qualified",,13945.81,"CapPass","94% Nf: Cycle 349-350",349,93314,"J-1","Alloy 617",314626,"Plate"
-81.69,-0.00781,"Qualified",,13945.83,"CapPass","94% Nf: Cycle 349-350",349,93315,"J-1","Alloy 617",314626,"Plate"
-81.80,-0.00786,"Qualified",,13945.89,"CapPass","94% Nf: Cycle 349-350",349,93316,"J-1","Alloy 617",314626,"Plate"
-81.98,-0.00791,"Qualified",,13945.94,"CapPass","94% Nf: Cycle 349-350",349,93317,"J-1","Alloy 617",314626,"Plate"
-82.25,-0.00796,"Qualified",,13945.99,"CapPass","94% Nf: Cycle 349-350",349,93318,"J-1","Alloy 617",314626,"Plate"
-82.53,-0.00801,"Qualified",,13946.03,"CapPass","94% Nf: Cycle 349-350",349,93319,"J-1","Alloy 617",314626,"Plate"
-82.68,-0.00806,"Qualified",,13946.08,"CapPass","94% Nf: Cycle 349-350",349,93320,"J-1","Alloy 617",314626,"Plate"
-82.60,-0.00811,"Qualified",,13946.13,"CapPass","94% Nf: Cycle 349-350",349,93321,"J-1","Alloy 617",314626,"Plate"
-82.60,-0.00816,"Qualified",,13946.18,"CapPass","94% Nf: Cycle 349-350",349,93322,"J-1","Alloy 617",314626,"Plate"
-82.42,-0.00821,"Qualified",,13946.24,"CapPass","94% Nf: Cycle 349-350",349,93323,"J-1","Alloy 617",314626,"Plate"
-82.43,-0.00826,"Qualified",,13946.29,"CapPass","94% Nf: Cycle 349-350",349,93324,"J-1","Alloy 617",314626,"Plate"
-82.43,-0.00828,"Qualified",,13946.31,"CapPass","94% Nf: Cycle 349-350",349,93325,"J-1","Alloy 617",314626,"Plate"
-82.63,-0.00831,"Qualified",,13946.34,"CapPass","94% Nf: Cycle 349-350",349,93326,"J-1","Alloy 617",314626,"Plate"
-82.78,-0.00836,"Qualified",,13946.39,"CapPass","94% Nf: Cycle 349-350",349,93327,"J-1","Alloy 617",314626,"Plate"
-82.95,-0.00841,"Qualified",,13946.44,"CapPass","94% Nf: Cycle 349-350",349,93328,"J-1","Alloy 617",314626,"Plate"
-83.06,-0.00846,"Qualified",,13946.49,"CapPass","94% Nf: Cycle 349-350",349,93329,"J-1","Alloy 617",314626,"Plate"
-83.19,-0.00852,"Qualified",,13946.54,"CapPass","94% Nf: Cycle 349-350",349,93330,"J-1","Alloy 617",314626,"Plate"
-83.25,-0.00857,"Qualified",,13946.59,"CapPass","94% Nf: Cycle 349-350",349,93331,"J-1","Alloy 617",314626,"Plate"
-83.36,-0.00862,"Qualified",,13946.64,"CapPass","94% Nf: Cycle 349-350",349,93332,"J-1","Alloy 617",314626,"Plate"
-83.57,-0.00867,"Qualified",,13946.69,"CapPass","94% Nf: Cycle 349-350",349,93333,"J-1","Alloy 617",314626,"Plate"
-83.79,-0.00872,"Qualified",,13946.74,"CapPass","94% Nf: Cycle 349-350",349,93334,"J-1","Alloy 617",314626,"Plate"
-83.93,-0.00877,"Qualified",,13946.79,"CapPass","94% Nf: Cycle 349-350",349,93335,"J-1","Alloy 617",314626,"Plate"
-84.07,-0.00878,"Qualified",,13946.81,"CapPass","94% Nf: Cycle 349-350",349,93336,"J-1","Alloy 617",314626,"Plate"
-84.19,-0.00882,"Qualified",,13946.84,"CapPass","94% Nf: Cycle 349-350",349,93337,"J-1","Alloy 617",314626,"Plate"
-84.36,-0.00887,"Qualified",,13946.89,"CapPass","94% Nf: Cycle 349-350",349,93338,"J-1","Alloy 617",314626,"Plate"
-84.62,-0.00892,"Qualified",,13946.95,"CapPass","94% Nf: Cycle 349-350",349,93339,"J-1","Alloy 617",314626,"Plate"
-84.90,-0.00897,"Qualified",,13947.00,"CapPass","94% Nf: Cycle 349-350",349,93340,"J-1","Alloy 617",314626,"Plate"
-85.06,-0.00902,"Qualified",,13947.04,"CapPass","94% Nf: Cycle 349-350",349,93341,"J-1","Alloy 617",314626,"Plate"
-85.40,-0.00907,"Qualified",,13947.10,"CapPass","94% Nf: Cycle 349-350",349,93342,"J-1","Alloy 617",314626,"Plate"
-85.63,-0.00912,"Qualified",,13947.15,"CapPass","94% Nf: Cycle 349-350",349,93343,"J-1","Alloy 617",314626,"Plate"
-86.02,-0.00917,"Qualified",,13947.20,"CapPass","94% Nf: Cycle 349-350",349,93344,"J-1","Alloy 617",314626,"Plate"
-86.58,-0.00922,"Qualified",,13947.26,"CapPass","94% Nf: Cycle 349-350",349,93345,"J-1","Alloy 617",314626,"Plate"
-87.11,-0.00927,"Qualified",,13947.31,"CapPass","94% Nf: Cycle 349-350",349,93346,"J-1","Alloy 617",314626,"Plate"
-87.08,-0.00927,"Qualified",,13947.31,"CapPass","94% Nf: Cycle 349-350",349,93347,"J-1","Alloy 617",314626,"Plate"
-87.86,-0.00932,"Qualified",,13947.36,"CapPass","94% Nf: Cycle 349-350",349,93348,"J-1","Alloy 617",314626,"Plate"
-88.61,-0.00937,"Qualified",,13947.41,"CapPass","94% Nf: Cycle 349-350",349,93349,"J-1","Alloy 617",314626,"Plate"
-89.41,-0.00942,"Qualified",,13947.46,"CapPass","94% Nf: Cycle 349-350",349,93350,"J-1","Alloy 617",314626,"Plate"
-90.15,-0.00947,"Qualified",,13947.51,"CapPass","94% Nf: Cycle 349-350",349,93351,"J-1","Alloy 617",314626,"Plate"
-90.78,-0.00952,"Qualified",,13947.56,"CapPass","94% Nf: Cycle 349-350",349,93352,"J-1","Alloy 617",314626,"Plate"
-91.56,-0.00957,"Qualified",,13947.61,"CapPass","94% Nf: Cycle 349-350",349,93353,"J-1","Alloy 617",314626,"Plate"
-92.28,-0.00962,"Qualified",,13947.67,"CapPass","94% Nf: Cycle 349-350",349,93354,"J-1","Alloy 617",314626,"Plate"
-93.15,-0.00968,"Qualified",,13947.72,"CapPass","94% Nf: Cycle 349-350",349,93355,"J-1","Alloy 617",314626,"Plate"
-93.97,-0.00973,"Qualified",,13947.77,"CapPass","94% Nf: Cycle 349-350",349,93356,"J-1","Alloy 617",314626,"Plate"
-94.59,-0.00976,"Qualified",,13947.81,"CapPass","94% Nf: Cycle 349-350",349,93357,"J-1","Alloy 617",314626,"Plate"
-94.89,-0.00978,"Qualified",,13947.82,"CapPass","94% Nf: Cycle 349-350",349,93358,"J-1","Alloy 617",314626,"Plate"
-95.94,-0.00983,"Qualified",,13947.87,"CapPass","94% Nf: Cycle 349-350",349,93359,"J-1","Alloy 617",314626,"Plate"
-97.01,-0.00988,"Qualified",,13947.92,"CapPass","94% Nf: Cycle 349-350",349,93360,"J-1","Alloy 617",314626,"Plate"
-97.88,-0.00993,"Qualified",,13947.97,"CapPass","94% Nf: Cycle 349-350",349,93361,"J-1","Alloy 617",314626,"Plate"
-98.73,-0.00998,"Qualified",,13948.02,"CapPass","94% Nf: Cycle 349-350",349,93362,"J-1","Alloy 617",314626,"Plate"
-78.48,-0.00993,"Qualified",,13948.21,"CapPass","94% Nf: Cycle 349-350",349,93363,"J-1","Alloy 617",314626,"Plate"
-72.07,-0.00988,"Qualified",,13948.25,"CapPass","94% Nf: Cycle 349-350",349,93364,"J-1","Alloy 617",314626,"Plate"
-66.07,-0.00983,"Qualified",,13948.28,"CapPass","94% Nf: Cycle 349-350",349,93365,"J-1","Alloy 617",314626,"Plate"
-61.97,-0.00979,"Qualified",,13948.31,"CapPass","94% Nf: Cycle 349-350",349,93366,"J-1","Alloy 617",314626,"Plate"
-60.65,-0.00977,"Qualified",,13948.31,"CapPass","94% Nf: Cycle 349-350",349,93367,"J-1","Alloy 617",314626,"Plate"
-55.28,-0.00972,"Qualified",,13948.36,"CapPass","94% Nf: Cycle 349-350",349,93368,"J-1","Alloy 617",314626,"Plate"
-50.38,-0.00967,"Qualified",,13948.40,"CapPass","94% Nf: Cycle 349-350",349,93369,"J-1","Alloy 617",314626,"Plate"
-45.54,-0.00962,"Qualified",,13948.46,"CapPass","94% Nf: Cycle 349-350",349,93370,"J-1","Alloy 617",314626,"Plate"
-41.17,-0.00957,"Qualified",,13948.51,"CapPass","94% Nf: Cycle 349-350",349,93371,"J-1","Alloy 617",314626,"Plate"
-36.87,-0.00952,"Qualified",,13948.56,"CapPass","94% Nf: Cycle 349-350",349,93372,"J-1","Alloy 617",314626,"Plate"
-32.62,-0.00947,"Qualified",,13948.62,"CapPass","94% Nf: Cycle 349-350",349,93373,"J-1","Alloy 617",314626,"Plate"
-28.62,-0.00942,"Qualified",,13948.66,"CapPass","94% Nf: Cycle 349-350",349,93374,"J-1","Alloy 617",314626,"Plate"
-25.04,-0.00937,"Qualified",,13948.71,"CapPass","94% Nf: Cycle 349-350",349,93375,"J-1","Alloy 617",314626,"Plate"
-21.57,-0.00932,"Qualified",,13948.76,"CapPass","94% Nf: Cycle 349-350",349,93376,"J-1","Alloy 617",314626,"Plate"
-18.53,-0.00928,"Qualified",,13948.81,"CapPass","94% Nf: Cycle 349-350",349,93377,"J-1","Alloy 617",314626,"Plate"
-18.28,-0.00927,"Qualified",,13948.81,"CapPass","94% Nf: Cycle 349-350",349,93378,"J-1","Alloy 617",314626,"Plate"
-15.28,-0.00922,"Qualified",,13948.86,"CapPass","94% Nf: Cycle 349-350",349,93379,"J-1","Alloy 617",314626,"Plate"
-12.53,-0.00917,"Qualified",,13948.91,"CapPass","94% Nf: Cycle 349-350",349,93380,"J-1","Alloy 617",314626,"Plate"
-9.72,-0.00912,"Qualified",,13948.96,"CapPass","94% Nf: Cycle 349-350",349,93381,"J-1","Alloy 617",314626,"Plate"
-7.17,-0.00907,"Qualified",,13949.01,"CapPass","94% Nf: Cycle 349-350",349,93382,"J-1","Alloy 617",314626,"Plate"
-4.68,-0.00902,"Qualified",,13949.06,"CapPass","94% Nf: Cycle 349-350",349,93383,"J-1","Alloy 617",314626,"Plate"
-2.14,-0.00897,"Qualified",,13949.11,"CapPass","94% Nf: Cycle 349-350",349,93384,"J-1","Alloy 617",314626,"Plate"
0.20,-0.00891,"Qualified",,13949.16,"CapPass","94% Nf: Cycle 349-350",349,93385,"J-1","Alloy 617",314626,"Plate"
2.91,-0.00886,"Qualified",,13949.22,"CapPass","94% Nf: Cycle 349-350",349,93386,"J-1","Alloy 617",314626,"Plate"
5.52,-0.00881,"Qualified",,13949.27,"CapPass","94% Nf: Cycle 349-350",349,93387,"J-1","Alloy 617",314626,"Plate"
7.35,-0.00878,"Qualified",,13949.31,"CapPass","94% Nf: Cycle 349-350",349,93388,"J-1","Alloy 617",314626,"Plate"
7.87,-0.00876,"Qualified",,13949.32,"CapPass","94% Nf: Cycle 349-350",349,93389,"J-1","Alloy 617",314626,"Plate"
10.18,-0.00871,"Qualified",,13949.37,"CapPass","94% Nf: Cycle 349-350",349,93390,"J-1","Alloy 617",314626,"Plate"
12.64,-0.00866,"Qualified",,13949.42,"CapPass","94% Nf: Cycle 349-350",349,93391,"J-1","Alloy 617",314626,"Plate"
14.82,-0.00861,"Qualified",,13949.47,"CapPass","94% Nf: Cycle 349-350",349,93392,"J-1","Alloy 617",314626,"Plate"
16.96,-0.00856,"Qualified",,13949.52,"CapPass","94% Nf: Cycle 349-350",349,93393,"J-1","Alloy 617",314626,"Plate"
19.16,-0.00851,"Qualified",,13949.58,"CapPass","94% Nf: Cycle 349-350",349,93394,"J-1","Alloy 617",314626,"Plate"
21.13,-0.00846,"Qualified",,13949.63,"CapPass","94% Nf: Cycle 349-350",349,93395,"J-1","Alloy 617",314626,"Plate"
23.07,-0.00841,"Qualified",,13949.68,"CapPass","94% Nf: Cycle 349-350",349,93396,"J-1","Alloy 617",314626,"Plate"
24.45,-0.00836,"Qualified",,13949.74,"CapPass","94% Nf: Cycle 349-350",349,93397,"J-1","Alloy 617",314626,"Plate"
25.66,-0.00831,"Qualified",,13949.81,"CapPass","94% Nf: Cycle 349-350",349,93398,"J-1","Alloy 617",314626,"Plate"
25.65,-0.00831,"Qualified",,13949.81,"CapPass","94% Nf: Cycle 349-350",349,93399,"J-1","Alloy 617",314626,"Plate"
26.93,-0.00826,"Qualified",,13949.88,"CapPass","94% Nf: Cycle 349-350",349,93400,"J-1","Alloy 617",314626,"Plate"
28.60,-0.00821,"Qualified",,13949.95,"CapPass","94% Nf: Cycle 349-350",349,93401,"J-1","Alloy 617",314626,"Plate"
30.62,-0.00816,"Qualified",,13950.01,"CapPass","94% Nf: Cycle 349-350",349,93402,"J-1","Alloy 617",314626,"Plate"
32.45,-0.00811,"Qualified",,13950.06,"CapPass","94% Nf: Cycle 349-350",349,93403,"J-1","Alloy 617",314626,"Plate"
34.98,-0.00805,"Qualified",,13950.10,"CapPass","94% Nf: Cycle 349-350",349,93404,"J-1","Alloy 617",314626,"Plate"
37.80,-0.00800,"Qualified",,13950.13,"CapPass","94% Nf: Cycle 349-350",349,93405,"J-1","Alloy 617",314626,"Plate"
39.93,-0.00795,"Qualified",,13950.16,"CapPass","94% Nf: Cycle 349-350",349,93406,"J-1","Alloy 617",314626,"Plate"
41.69,-0.00790,"Qualified",,13950.19,"CapPass","94% Nf: Cycle 349-350",349,93407,"J-1","Alloy 617",314626,"Plate"
42.75,-0.00785,"Qualified",,13950.24,"CapPass","94% Nf: Cycle 349-350",349,93408,"J-1","Alloy 617",314626,"Plate"
42.97,-0.00781,"Qualified",,13950.31,"CapPass","94% Nf: Cycle 349-350",349,93409,"J-1","Alloy 617",314626,"Plate"
42.95,-0.00780,"Qualified",,13950.31,"CapPass","94% Nf: Cycle 349-350",349,93410,"J-1","Alloy 617",314626,"Plate"
43.60,-0.00775,"Qualified",,13950.38,"CapPass","94% Nf: Cycle 349-350",349,93411,"J-1","Alloy 617",314626,"Plate"
45.00,-0.00770,"Qualified",,13950.43,"CapPass","94% Nf: Cycle 349-350",349,93412,"J-1","Alloy 617",314626,"Plate"
46.51,-0.00765,"Qualified",,13950.48,"CapPass","94% Nf: Cycle 349-350",349,93413,"J-1","Alloy 617",314626,"Plate"
47.64,-0.00760,"Qualified",,13950.53,"CapPass","94% Nf: Cycle 349-350",349,93414,"J-1","Alloy 617",314626,"Plate"
48.86,-0.00755,"Qualified",,13950.58,"CapPass","94% Nf: Cycle 349-350",349,93415,"J-1","Alloy 617",314626,"Plate"
49.86,-0.00750,"Qualified",,13950.63,"CapPass","94% Nf: Cycle 349-350",349,93416,"J-1","Alloy 617",314626,"Plate"
50.86,-0.00745,"Qualified",,13950.69,"CapPass","94% Nf: Cycle 349-350",349,93417,"J-1","Alloy 617",314626,"Plate"
51.91,-0.00740,"Qualified",,13950.74,"CapPass","94% Nf: Cycle 349-350",349,93418,"J-1","Alloy 617",314626,"Plate"
52.95,-0.00735,"Qualified",,13950.79,"CapPass","94% Nf: Cycle 349-350",349,93419,"J-1","Alloy 617",314626,"Plate"
53.30,-0.00733,"Qualified",,13950.81,"CapPass","94% Nf: Cycle 349-350",349,93420,"J-1","Alloy 617",314626,"Plate"
54.06,-0.00730,"Qualified",,13950.84,"CapPass","94% Nf: Cycle 349-350",349,93421,"J-1","Alloy 617",314626,"Plate"
55.34,-0.00725,"Qualified",,13950.89,"CapPass","94% Nf: Cycle 349-350",349,93422,"J-1","Alloy 617",314626,"Plate"
56.75,-0.00719,"Qualified",,13950.94,"CapPass","94% Nf: Cycle 349-350",349,93423,"J-1","Alloy 617",314626,"Plate"
58.39,-0.00714,"Qualified",,13950.98,"CapPass","94% Nf: Cycle 349-350",349,93424,"J-1","Alloy 617",314626,"Plate"
59.92,-0.00709,"Qualified",,13951.01,"CapPass","94% Nf: Cycle 349-350",349,93425,"J-1","Alloy 617",314626,"Plate"
61.28,-0.00704,"Qualified",,13951.04,"CapPass","94% Nf: Cycle 349-350",349,93426,"J-1","Alloy 617",314626,"Plate"
62.21,-0.00699,"Qualified",,13951.08,"CapPass","94% Nf: Cycle 349-350",349,93427,"J-1","Alloy 617",314626,"Plate"
62.89,-0.00694,"Qualified",,13951.12,"CapPass","94% Nf: Cycle 349-350",349,93428,"J-1","Alloy 617",314626,"Plate"
63.07,-0.00689,"Qualified",,13951.17,"CapPass","94% Nf: Cycle 349-350",349,93429,"J-1","Alloy 617",314626,"Plate"
63.23,-0.00684,"Qualified",,13951.22,"CapPass","94% Nf: Cycle 349-350",349,93430,"J-1","Alloy 617",314626,"Plate"
63.54,-0.00679,"Qualified",,13951.28,"CapPass","94% Nf: Cycle 349-350",349,93431,"J-1","Alloy 617",314626,"Plate"
63.76,-0.00676,"Qualified",,13951.31,"CapPass","94% Nf: Cycle 349-350",349,93432,"J-1","Alloy 617",314626,"Plate"
63.95,-0.00674,"Qualified",,13951.33,"CapPass","94% Nf: Cycle 349-350",349,93433,"J-1","Alloy 617",314626,"Plate"
64.47,-0.00669,"Qualified",,13951.38,"CapPass","94% Nf: Cycle 349-350",349,93434,"J-1","Alloy 617",314626,"Plate"
65.09,-0.00664,"Qualified",,13951.43,"CapPass","94% Nf: Cycle 349-350",349,93435,"J-1","Alloy 617",314626,"Plate"
65.47,-0.00659,"Qualified",,13951.47,"CapPass","94% Nf: Cycle 349-350",349,93436,"J-1","Alloy 617",314626,"Plate"
65.77,-0.00653,"Qualified",,13951.52,"CapPass","94% Nf: Cycle 349-350",349,93437,"J-1","Alloy 617",314626,"Plate"
66.16,-0.00648,"Qualified",,13951.57,"CapPass","94% Nf: Cycle 349-350",349,93438,"J-1","Alloy 617",314626,"Plate"
66.43,-0.00643,"Qualified",,13951.62,"CapPass","94% Nf: Cycle 349-350",349,93439,"J-1","Alloy 617",314626,"Plate"
66.71,-0.00638,"Qualified",,13951.68,"CapPass","94% Nf: Cycle 349-350",349,93440,"J-1","Alloy 617",314626,"Plate"
67.03,-0.00633,"Qualified",,13951.72,"CapPass","94% Nf: Cycle 349-350",349,93441,"J-1","Alloy 617",314626,"Plate"
67.39,-0.00628,"Qualified",,13951.77,"CapPass","94% Nf: Cycle 349-350",349,93442,"J-1","Alloy 617",314626,"Plate"
67.62,-0.00625,"Qualified",,13951.81,"CapPass","94% Nf: Cycle 349-350",349,93443,"J-1","Alloy 617",314626,"Plate"
67.72,-0.00623,"Qualified",,13951.83,"CapPass","94% Nf: Cycle 349-350",349,93444,"J-1","Alloy 617",314626,"Plate"
68.01,-0.00618,"Qualified",,13951.88,"CapPass","94% Nf: Cycle 349-350",349,93445,"J-1","Alloy 617",314626,"Plate"
68.31,-0.00613,"Qualified",,13951.93,"CapPass","94% Nf: Cycle 349-350",349,93446,"J-1","Alloy 617",314626,"Plate"
68.64,-0.00608,"Qualified",,13951.98,"CapPass","94% Nf: Cycle 349-350",349,93447,"J-1","Alloy 617",314626,"Plate"
69.12,-0.00603,"Qualified",,13952.03,"CapPass","94% Nf: Cycle 349-350",349,93448,"J-1","Alloy 617",314626,"Plate"
69.53,-0.00598,"Qualified",,13952.08,"CapPass","94% Nf: Cycle 349-350",349,93449,"J-1","Alloy 617",314626,"Plate"
69.93,-0.00593,"Qualified",,13952.13,"CapPass","94% Nf: Cycle 349-350",349,93450,"J-1","Alloy 617",314626,"Plate"
70.23,-0.00588,"Qualified",,13952.18,"CapPass","94% Nf: Cycle 349-350",349,93451,"J-1","Alloy 617",314626,"Plate"
70.35,-0.00583,"Qualified",,13952.23,"CapPass","94% Nf: Cycle 349-350",349,93452,"J-1","Alloy 617",314626,"Plate"
70.54,-0.00578,"Qualified",,13952.28,"CapPass","94% Nf: Cycle 349-350",349,93453,"J-1","Alloy 617",314626,"Plate"
70.66,-0.00575,"Qualified",,13952.31,"CapPass","94% Nf: Cycle 349-350",349,93454,"J-1","Alloy 617",314626,"Plate"
70.77,-0.00573,"Qualified",,13952.33,"CapPass","94% Nf: Cycle 349-350",349,93455,"J-1","Alloy 617",314626,"Plate"
70.93,-0.00568,"Qualified",,13952.38,"CapPass","94% Nf: Cycle 349-350",349,93456,"J-1","Alloy 617",314626,"Plate"
71.28,-0.00562,"Qualified",,13952.43,"CapPass","94% Nf: Cycle 349-350",349,93457,"J-1","Alloy 617",314626,"Plate"
71.61,-0.00557,"Qualified",,13952.48,"CapPass","94% Nf: Cycle 349-350",349,93458,"J-1","Alloy 617",314626,"Plate"
71.82,-0.00552,"Qualified",,13952.53,"CapPass","94% Nf: Cycle 349-350",349,93459,"J-1","Alloy 617",314626,"Plate"
72.03,-0.00547,"Qualified",,13952.58,"CapPass","94% Nf: Cycle 349-350",349,93460,"J-1","Alloy 617",314626,"Plate"
72.09,-0.00542,"Qualified",,13952.63,"CapPass","94% Nf: Cycle 349-350",349,93461,"J-1","Alloy 617",314626,"Plate"
72.37,-0.00537,"Qualified",,13952.68,"CapPass","94% Nf: Cycle 349-350",349,93462,"J-1","Alloy 617",314626,"Plate"
72.45,-0.00532,"Qualified",,13952.73,"CapPass","94% Nf: Cycle 349-350",349,93463,"J-1","Alloy 617",314626,"Plate"
72.81,-0.00527,"Qualified",,13952.78,"CapPass","94% Nf: Cycle 349-350",349,93464,"J-1","Alloy 617",314626,"Plate"
72.98,-0.00525,"Qualified",,13952.81,"CapPass","94% Nf: Cycle 349-350",349,93465,"J-1","Alloy 617",314626,"Plate"
72.97,-0.00522,"Qualified",,13952.83,"CapPass","94% Nf: Cycle 349-350",349,93466,"J-1","Alloy 617",314626,"Plate"
73.16,-0.00517,"Qualified",,13952.88,"CapPass","94% Nf: Cycle 349-350",349,93467,"J-1","Alloy 617",314626,"Plate"
73.18,-0.00512,"Qualified",,13952.93,"CapPass","94% Nf: Cycle 349-350",349,93468,"J-1","Alloy 617",314626,"Plate"
73.35,-0.00507,"Qualified",,13952.98,"CapPass","94% Nf: Cycle 349-350",349,93469,"J-1","Alloy 617",314626,"Plate"
73.47,-0.00502,"Qualified",,13953.03,"CapPass","94% Nf: Cycle 349-350",349,93470,"J-1","Alloy 617",314626,"Plate"
73.76,-0.00497,"Qualified",,13953.09,"CapPass","94% Nf: Cycle 349-350",349,93471,"J-1","Alloy 617",314626,"Plate"
74.03,-0.00492,"Qualified",,13953.13,"CapPass","94% Nf: Cycle 349-350",349,93472,"J-1","Alloy 617",314626,"Plate"
74.47,-0.00487,"Qualified",,13953.19,"CapPass","94% Nf: Cycle 349-350",349,93473,"J-1","Alloy 617",314626,"Plate"
74.67,-0.00482,"Qualified",,13953.24,"CapPass","94% Nf: Cycle 349-350",349,93474,"J-1","Alloy 617",314626,"Plate"
74.93,-0.00477,"Qualified",,13953.29,"CapPass","94% Nf: Cycle 349-350",349,93475,"J-1","Alloy 617",314626,"Plate"
75.08,-0.00475,"Qualified",,13953.31,"CapPass","94% Nf: Cycle 349-350",349,93476,"J-1","Alloy 617",314626,"Plate"
75.33,-0.00472,"Qualified",,13953.34,"CapPass","94% Nf: Cycle 349-350",349,93477,"J-1","Alloy 617",314626,"Plate"
75.43,-0.00467,"Qualified",,13953.38,"CapPass","94% Nf: Cycle 349-350",349,93478,"J-1","Alloy 617",314626,"Plate"
75.55,-0.00462,"Qualified",,13953.43,"CapPass","94% Nf: Cycle 349-350",349,93479,"J-1","Alloy 617",314626,"Plate"
75.45,-0.00457,"Qualified",,13953.48,"CapPass","94% Nf: Cycle 349-350",349,93480,"J-1","Alloy 617",314626,"Plate"
75.50,-0.00452,"Qualified",,13953.54,"CapPass","94% Nf: Cycle 349-350",349,93481,"J-1","Alloy 617",314626,"Plate"
75.50,-0.00446,"Qualified",,13953.59,"CapPass","94% Nf: Cycle 349-350",349,93482,"J-1","Alloy 617",314626,"Plate"
75.72,-0.00441,"Qualified",,13953.64,"CapPass","94% Nf: Cycle 349-350",349,93483,"J-1","Alloy 617",314626,"Plate"
76.08,-0.00436,"Qualified",,13953.69,"CapPass","94% Nf: Cycle 349-350",349,93484,"J-1","Alloy 617",314626,"Plate"
76.28,-0.00431,"Qualified",,13953.73,"CapPass","94% Nf: Cycle 349-350",349,93485,"J-1","Alloy 617",314626,"Plate"
76.28,-0.00426,"Qualified",,13953.78,"CapPass","94% Nf: Cycle 349-350",349,93486,"J-1","Alloy 617",314626,"Plate"
76.32,-0.00424,"Qualified",,13953.81,"CapPass","94% Nf: Cycle 349-350",349,93487,"J-1","Alloy 617",314626,"Plate"
76.35,-0.00421,"Qualified",,13953.83,"CapPass","94% Nf: Cycle 349-350",349,93488,"J-1","Alloy 617",314626,"Plate"
76.24,-0.00416,"Qualified",,13953.88,"CapPass","94% Nf: Cycle 349-350",349,93489,"J-1","Alloy 617",314626,"Plate"
75.94,-0.00411,"Qualified",,13953.94,"CapPass","94% Nf: Cycle 349-350",349,93490,"J-1","Alloy 617",314626,"Plate"
76.12,-0.00406,"Qualified",,13953.98,"CapPass","94% Nf: Cycle 349-350",349,93491,"J-1","Alloy 617",314626,"Plate"
76.08,-0.00401,"Qualified",,13954.04,"CapPass","94% Nf: Cycle 349-350",349,93492,"J-1","Alloy 617",314626,"Plate"
76.13,-0.00396,"Qualified",,13954.09,"CapPass","94% Nf: Cycle 349-350",349,93493,"J-1","Alloy 617",314626,"Plate"
76.36,-0.00391,"Qualified",,13954.15,"CapPass","94% Nf: Cycle 349-350",349,93494,"J-1","Alloy 617",314626,"Plate"
76.73,-0.00386,"Qualified",,13954.19,"CapPass","94% Nf: Cycle 349-350",349,93495,"J-1","Alloy 617",314626,"Plate"
77.03,-0.00381,"Qualified",,13954.24,"CapPass","94% Nf: Cycle 349-350",349,93496,"J-1","Alloy 617",314626,"Plate"
77.15,-0.00376,"Qualified",,13954.29,"CapPass","94% Nf: Cycle 349-350",349,93497,"J-1","Alloy 617",314626,"Plate"
77.11,-0.00374,"Qualified",,13954.31,"CapPass","94% Nf: Cycle 349-350",349,93498,"J-1","Alloy 617",314626,"Plate"
77.24,-0.00371,"Qualified",,13954.34,"CapPass","94% Nf: Cycle 349-350",349,93499,"J-1","Alloy 617",314626,"Plate"
77.31,-0.00366,"Qualified",,13954.39,"CapPass","94% Nf: Cycle 349-350",349,93500,"J-1","Alloy 617",314626,"Plate"
77.43,-0.00361,"Qualified",,13954.44,"CapPass","94% Nf: Cycle 349-350",349,93501,"J-1","Alloy 617",314626,"Plate"
77.57,-0.00356,"Qualified",,13954.49,"CapPass","94% Nf: Cycle 349-350",349,93502,"J-1","Alloy 617",314626,"Plate"
77.71,-0.00350,"Qualified",,13954.54,"CapPass","94% Nf: Cycle 349-350",349,93503,"J-1","Alloy 617",314626,"Plate"
77.81,-0.00345,"Qualified",,13954.60,"CapPass","94% Nf: Cycle 349-350",349,93504,"J-1","Alloy 617",314626,"Plate"
77.91,-0.00340,"Qualified",,13954.65,"CapPass","94% Nf: Cycle 349-350",349,93505,"J-1","Alloy 617",314626,"Plate"
78.00,-0.00335,"Qualified",,13954.70,"CapPass","94% Nf: Cycle 349-350",349,93506,"J-1","Alloy 617",314626,"Plate"
78.21,-0.00330,"Qualified",,13954.75,"CapPass","94% Nf: Cycle 349-350",349,93507,"J-1","Alloy 617",314626,"Plate"
78.30,-0.00325,"Qualified",,13954.80,"CapPass","94% Nf: Cycle 349-350",349,93508,"J-1","Alloy 617",314626,"Plate"
78.44,-0.00324,"Qualified",,13954.81,"CapPass","94% Nf: Cycle 349-350",349,93509,"J-1","Alloy 617",314626,"Plate"
78.51,-0.00320,"Qualified",,13954.85,"CapPass","94% Nf: Cycle 349-350",349,93510,"J-1","Alloy 617",314626,"Plate"
78.48,-0.00315,"Qualified",,13954.90,"CapPass","94% Nf: Cycle 349-350",349,93511,"J-1","Alloy 617",314626,"Plate"
78.50,-0.00310,"Qualified",,13954.95,"CapPass","94% Nf: Cycle 349-350",349,93512,"J-1","Alloy 617",314626,"Plate"
78.55,-0.00305,"Qualified",,13955.00,"CapPass","94% Nf: Cycle 349-350",349,93513,"J-1","Alloy 617",314626,"Plate"
78.57,-0.00300,"Qualified",,13955.05,"CapPass","94% Nf: Cycle 349-350",349,93514,"J-1","Alloy 617",314626,"Plate"
78.66,-0.00295,"Qualified",,13955.10,"CapPass","94% Nf: Cycle 349-350",349,93515,"J-1","Alloy 617",314626,"Plate"
78.84,-0.00290,"Qualified",,13955.15,"CapPass","94% Nf: Cycle 349-350",349,93516,"J-1","Alloy 617",314626,"Plate"
78.94,-0.00285,"Qualified",,13955.20,"CapPass","94% Nf: Cycle 349-350",349,93517,"J-1","Alloy 617",314626,"Plate"
78.92,-0.00279,"Qualified",,13955.25,"CapPass","94% Nf: Cycle 349-350",349,93518,"J-1","Alloy 617",314626,"Plate"
78.83,-0.00274,"Qualified",,13955.30,"CapPass","94% Nf: Cycle 349-350",349,93519,"J-1","Alloy 617",314626,"Plate"
78.78,-0.00274,"Qualified",,13955.31,"CapPass","94% Nf: Cycle 349-350",349,93520,"J-1","Alloy 617",314626,"Plate"
78.61,-0.00269,"Qualified",,13955.35,"CapPass","94% Nf: Cycle 349-350",349,93521,"J-1","Alloy 617",314626,"Plate"
78.79,-0.00264,"Qualified",,13955.40,"CapPass","94% Nf: Cycle 349-350",349,93522,"J-1","Alloy 617",314626,"Plate"
79.05,-0.00259,"Qualified",,13955.45,"CapPass","94% Nf: Cycle 349-350",349,93523,"J-1","Alloy 617",314626,"Plate"
79.15,-0.00254,"Qualified",,13955.50,"CapPass","94% Nf: Cycle 349-350",349,93524,"J-1","Alloy 617",314626,"Plate"
79.15,-0.00249,"Qualified",,13955.55,"CapPass","94% Nf: Cycle 349-350",349,93525,"J-1","Alloy 617",314626,"Plate"
79.20,-0.00244,"Qualified",,13955.60,"CapPass","94% Nf: Cycle 349-350",349,93526,"J-1","Alloy 617",314626,"Plate"
79.29,-0.00239,"Qualified",,13955.65,"CapPass","94% Nf: Cycle 349-350",349,93527,"J-1","Alloy 617",314626,"Plate"
79.47,-0.00234,"Qualified",,13955.70,"CapPass","94% Nf: Cycle 349-350",349,93528,"J-1","Alloy 617",314626,"Plate"
79.43,-0.00229,"Qualified",,13955.75,"CapPass","94% Nf: Cycle 349-350",349,93529,"J-1","Alloy 617",314626,"Plate"
79.31,-0.00224,"Qualified",,13955.81,"CapPass","94% Nf: Cycle 349-350",349,93530,"J-1","Alloy 617",314626,"Plate"
79.48,-0.00219,"Qualified",,13955.86,"CapPass","94% Nf: Cycle 349-350",349,93531,"J-1","Alloy 617",314626,"Plate"
79.53,-0.00214,"Qualified",,13955.91,"CapPass","94% Nf: Cycle 349-350",349,93532,"J-1","Alloy 617",314626,"Plate"
79.82,-0.00209,"Qualified",,13955.96,"CapPass","94% Nf: Cycle 349-350",349,93533,"J-1","Alloy 617",314626,"Plate"
80.07,-0.00204,"Qualified",,13956.01,"CapPass","94% Nf: Cycle 349-350",349,93534,"J-1","Alloy 617",314626,"Plate"
80.19,-0.00199,"Qualified",,13956.06,"CapPass","94% Nf: Cycle 349-350",349,93535,"J-1","Alloy 617",314626,"Plate"
80.32,-0.00194,"Qualified",,13956.11,"CapPass","94% Nf: Cycle 349-350",349,93536,"J-1","Alloy 617",314626,"Plate"
80.31,-0.00189,"Qualified",,13956.16,"CapPass","94% Nf: Cycle 349-350",349,93537,"J-1","Alloy 617",314626,"Plate"
80.32,-0.00183,"Qualified",,13956.21,"CapPass","94% Nf: Cycle 349-350",349,93538,"J-1","Alloy 617",314626,"Plate"
80.36,-0.00178,"Qualified",,13956.26,"CapPass","94% Nf: Cycle 349-350",349,93539,"J-1","Alloy 617",314626,"Plate"
80.29,-0.00173,"Qualified",,13956.31,"CapPass","94% Nf: Cycle 349-350",349,93540,"J-1","Alloy 617",314626,"Plate"
80.38,-0.00173,"Qualified",,13956.31,"CapPass","94% Nf: Cycle 349-350",349,93541,"J-1","Alloy 617",314626,"Plate"
80.25,-0.00168,"Qualified",,13956.36,"CapPass","94% Nf: Cycle 349-350",349,93542,"J-1","Alloy 617",314626,"Plate"
80.12,-0.00163,"Qualified",,13956.41,"CapPass","94% Nf: Cycle 349-350",349,93543,"J-1","Alloy 617",314626,"Plate"
80.13,-0.00158,"Qualified",,13956.46,"CapPass","94% Nf: Cycle 349-350",349,93544,"J-1","Alloy 617",314626,"Plate"
80.15,-0.00153,"Qualified",,13956.51,"CapPass","94% Nf: Cycle 349-350",349,93545,"J-1","Alloy 617",314626,"Plate"
80.14,-0.00148,"Qualified",,13956.56,"CapPass","94% Nf: Cycle 349-350",349,93546,"J-1","Alloy 617",314626,"Plate"
80.01,-0.00143,"Qualified",,13956.61,"CapPass","94% Nf: Cycle 349-350",349,93547,"J-1","Alloy 617",314626,"Plate"
80.05,-0.00138,"Qualified",,13956.66,"CapPass","94% Nf: Cycle 349-350",349,93548,"J-1","Alloy 617",314626,"Plate"
80.11,-0.00133,"Qualified",,13956.71,"CapPass","94% Nf: Cycle 349-350",349,93549,"J-1","Alloy 617",314626,"Plate"
80.33,-0.00128,"Qualified",,13956.76,"CapPass","94% Nf: Cycle 349-350",349,93550,"J-1","Alloy 617",314626,"Plate"
80.22,-0.00124,"Qualified",,13956.81,"CapPass","94% Nf: Cycle 349-350",349,93551,"J-1","Alloy 617",314626,"Plate"
80.24,-0.00123,"Qualified",,13956.81,"CapPass","94% Nf: Cycle 349-350",349,93552,"J-1","Alloy 617",314626,"Plate"
80.34,-0.00118,"Qualified",,13956.86,"CapPass","94% Nf: Cycle 349-350",349,93553,"J-1","Alloy 617",314626,"Plate"
80.26,-0.00113,"Qualified",,13956.92,"CapPass","94% Nf: Cycle 349-350",349,93554,"J-1","Alloy 617",314626,"Plate"
80.38,-0.00108,"Qualified",,13956.96,"CapPass","94% Nf: Cycle 349-350",349,93555,"J-1","Alloy 617",314626,"Plate"
80.51,-0.00103,"Qualified",,13957.02,"CapPass","94% Nf: Cycle 349-350",349,93556,"J-1","Alloy 617",314626,"Plate"
80.59,-0.00098,"Qualified",,13957.06,"CapPass","94% Nf: Cycle 349-350",349,93557,"J-1","Alloy 617",314626,"Plate"
80.85,-0.00093,"Qualified",,13957.12,"CapPass","94% Nf: Cycle 349-350",349,93558,"J-1","Alloy 617",314626,"Plate"
81.14,-0.00088,"Qualified",,13957.17,"CapPass","94% Nf: Cycle 349-350",349,93559,"J-1","Alloy 617",314626,"Plate"
81.07,-0.00083,"Qualified",,13957.21,"CapPass","94% Nf: Cycle 349-350",349,93560,"J-1","Alloy 617",314626,"Plate"
81.16,-0.00078,"Qualified",,13957.26,"CapPass","94% Nf: Cycle 349-350",349,93561,"J-1","Alloy 617",314626,"Plate"
81.04,-0.00073,"Qualified",,13957.31,"CapPass","94% Nf: Cycle 349-350",349,93562,"J-1","Alloy 617",314626,"Plate"
81.01,-0.00073,"Qualified",,13957.31,"CapPass","94% Nf: Cycle 349-350",349,93563,"J-1","Alloy 617",314626,"Plate"
80.99,-0.00067,"Qualified",,13957.36,"CapPass","94% Nf: Cycle 349-350",349,93564,"J-1","Alloy 617",314626,"Plate"
80.90,-0.00062,"Qualified",,13957.42,"CapPass","94% Nf: Cycle 349-350",349,93565,"J-1","Alloy 617",314626,"Plate"
80.93,-0.00057,"Qualified",,13957.47,"CapPass","94% Nf: Cycle 349-350",349,93566,"J-1","Alloy 617",314626,"Plate"
81.04,-0.00052,"Qualified",,13957.52,"CapPass","94% Nf: Cycle 349-350",349,93567,"J-1","Alloy 617",314626,"Plate"
81.26,-0.00047,"Qualified",,13957.57,"CapPass","94% Nf: Cycle 349-350",349,93568,"J-1","Alloy 617",314626,"Plate"
81.60,-0.00042,"Qualified",,13957.62,"CapPass","94% Nf: Cycle 349-350",349,93569,"J-1","Alloy 617",314626,"Plate"
81.68,-0.00037,"Qualified",,13957.67,"CapPass","94% Nf: Cycle 349-350",349,93570,"J-1","Alloy 617",314626,"Plate"
81.61,-0.00032,"Qualified",,13957.72,"CapPass","94% Nf: Cycle 349-350",349,93571,"J-1","Alloy 617",314626,"Plate"
81.53,-0.00027,"Qualified",,13957.77,"CapPass","94% Nf: Cycle 349-350",349,93572,"J-1","Alloy 617",314626,"Plate"
