Repository: js-molina/fatigue-A617

File: data/950C/Strain rate 0.001/2.0% strain/HTM_A19_Cycles_E28.csv (part 20 of 20)
"Stress Mpa","Strain","Qual State","Qual Exceptions","Elapsed Time Sec","Data State","Cycle Label","Cycle","Count","Sample","Alloy","Heat","Material_Form"
74.45,-0.00571,"Qualified",,13952.05,"CapPass","97% Nf: Cycle 349-350",349,94240,"E-28","Alloy 617",314626,"Plate"
74.73,-0.00566,"Qualified",,13952.10,"CapPass","97% Nf: Cycle 349-350",349,94241,"E-28","Alloy 617",314626,"Plate"
74.98,-0.00561,"Qualified",,13952.15,"CapPass","97% Nf: Cycle 349-350",349,94242,"E-28","Alloy 617",314626,"Plate"
75.31,-0.00556,"Qualified",,13952.20,"CapPass","97% Nf: Cycle 349-350",349,94243,"E-28","Alloy 617",314626,"Plate"
75.52,-0.00551,"Qualified",,13952.25,"CapPass","97% Nf: Cycle 349-350",349,94244,"E-28","Alloy 617",314626,"Plate"
75.47,-0.00549,"Qualified",,13952.27,"CapPass","97% Nf: Cycle 349-350",349,94245,"E-28","Alloy 617",314626,"Plate"
75.65,-0.00546,"Qualified",,13952.30,"CapPass","97% Nf: Cycle 349-350",349,94246,"E-28","Alloy 617",314626,"Plate"
75.97,-0.00541,"Qualified",,13952.35,"CapPass","97% Nf: Cycle 349-350",349,94247,"E-28","Alloy 617",314626,"Plate"
76.30,-0.00536,"Qualified",,13952.40,"CapPass","97% Nf: Cycle 349-350",349,94248,"E-28","Alloy 617",314626,"Plate"
76.78,-0.00531,"Qualified",,13952.45,"CapPass","97% Nf: Cycle 349-350",349,94249,"E-28","Alloy 617",314626,"Plate"
76.91,-0.00526,"Qualified",,13952.50,"CapPass","97% Nf: Cycle 349-350",349,94250,"E-28","Alloy 617",314626,"Plate"
77.05,-0.00521,"Qualified",,13952.55,"CapPass","97% Nf: Cycle 349-350",349,94251,"E-28","Alloy 617",314626,"Plate"
77.21,-0.00515,"Qualified",,13952.60,"CapPass","97% Nf: Cycle 349-350",349,94252,"E-28","Alloy 617",314626,"Plate"
77.59,-0.00510,"Qualified",,13952.65,"CapPass","97% Nf: Cycle 349-350",349,94253,"E-28","Alloy 617",314626,"Plate"
77.45,-0.00505,"Qualified",,13952.70,"CapPass","97% Nf: Cycle 349-350",349,94254,"E-28","Alloy 617",314626,"Plate"
77.60,-0.00500,"Qualified",,13952.75,"CapPass","97% Nf: Cycle 349-350",349,94255,"E-28","Alloy 617",314626,"Plate"
77.65,-0.00499,"Qualified",,13952.77,"CapPass","97% Nf: Cycle 349-350",349,94256,"E-28","Alloy 617",314626,"Plate"
77.86,-0.00495,"Qualified",,13952.80,"CapPass","97% Nf: Cycle 349-350",349,94257,"E-28","Alloy 617",314626,"Plate"
78.07,-0.00490,"Qualified",,13952.85,"CapPass","97% Nf: Cycle 349-350",349,94258,"E-28","Alloy 617",314626,"Plate"
78.25,-0.00485,"Qualified",,13952.90,"CapPass","97% Nf: Cycle 349-350",349,94259,"E-28","Alloy 617",314626,"Plate"
78.40,-0.00480,"Qualified",,13952.95,"CapPass","97% Nf: Cycle 349-350",349,94260,"E-28","Alloy 617",314626,"Plate"
78.56,-0.00475,"Qualified",,13953.00,"CapPass","97% Nf: Cycle 349-350",349,94261,"E-28","Alloy 617",314626,"Plate"
78.78,-0.00470,"Qualified",,13953.05,"CapPass","97% Nf: Cycle 349-350",349,94262,"E-28","Alloy 617",314626,"Plate"
78.98,-0.00465,"Qualified",,13953.10,"CapPass","97% Nf: Cycle 349-350",349,94263,"E-28","Alloy 617",314626,"Plate"
79.03,-0.00460,"Qualified",,13953.15,"CapPass","97% Nf: Cycle 349-350",349,94264,"E-28","Alloy 617",314626,"Plate"
79.13,-0.00455,"Qualified",,13953.20,"CapPass","97% Nf: Cycle 349-350",349,94265,"E-28","Alloy 617",314626,"Plate"
79.17,-0.00450,"Qualified",,13953.25,"CapPass","97% Nf: Cycle 349-350",349,94266,"E-28","Alloy 617",314626,"Plate"
79.17,-0.00448,"Qualified",,13953.27,"CapPass","97% Nf: Cycle 349-350",349,94267,"E-28","Alloy 617",314626,"Plate"
79.06,-0.00445,"Qualified",,13953.30,"CapPass","97% Nf: Cycle 349-350",349,94268,"E-28","Alloy 617",314626,"Plate"
79.15,-0.00440,"Qualified",,13953.35,"CapPass","97% Nf: Cycle 349-350",349,94269,"E-28","Alloy 617",314626,"Plate"
79.24,-0.00434,"Qualified",,13953.40,"CapPass","97% Nf: Cycle 349-350",349,94270,"E-28","Alloy 617",314626,"Plate"
79.46,-0.00429,"Qualified",,13953.46,"CapPass","97% Nf: Cycle 349-350",349,94271,"E-28","Alloy 617",314626,"Plate"
79.64,-0.00424,"Qualified",,13953.51,"CapPass","97% Nf: Cycle 349-350",349,94272,"E-28","Alloy 617",314626,"Plate"
79.72,-0.00419,"Qualified",,13953.56,"CapPass","97% Nf: Cycle 349-350",349,94273,"E-28","Alloy 617",314626,"Plate"
80.03,-0.00414,"Qualified",,13953.61,"CapPass","97% Nf: Cycle 349-350",349,94274,"E-28","Alloy 617",314626,"Plate"
80.35,-0.00409,"Qualified",,13953.66,"CapPass","97% Nf: Cycle 349-350",349,94275,"E-28","Alloy 617",314626,"Plate"
80.51,-0.00404,"Qualified",,13953.71,"CapPass","97% Nf: Cycle 349-350",349,94276,"E-28","Alloy 617",314626,"Plate"
80.79,-0.00399,"Qualified",,13953.76,"CapPass","97% Nf: Cycle 349-350",349,94277,"E-28","Alloy 617",314626,"Plate"
80.93,-0.00399,"Qualified",,13953.77,"CapPass","97% Nf: Cycle 349-350",349,94278,"E-28","Alloy 617",314626,"Plate"
81.29,-0.00394,"Qualified",,13953.81,"CapPass","97% Nf: Cycle 349-350",349,94279,"E-28","Alloy 617",314626,"Plate"
81.47,-0.00389,"Qualified",,13953.86,"CapPass","97% Nf: Cycle 349-350",349,94280,"E-28","Alloy 617",314626,"Plate"
81.68,-0.00384,"Qualified",,13953.91,"CapPass","97% Nf: Cycle 349-350",349,94281,"E-28","Alloy 617",314626,"Plate"
81.69,-0.00379,"Qualified",,13953.96,"CapPass","97% Nf: Cycle 349-350",349,94282,"E-28","Alloy 617",314626,"Plate"
81.81,-0.00374,"Qualified",,13954.01,"CapPass","97% Nf: Cycle 349-350",349,94283,"E-28","Alloy 617",314626,"Plate"
82.09,-0.00369,"Qualified",,13954.06,"CapPass","97% Nf: Cycle 349-350",349,94284,"E-28","Alloy 617",314626,"Plate"
82.27,-0.00364,"Qualified",,13954.11,"CapPass","97% Nf: Cycle 349-350",349,94285,"E-28","Alloy 617",314626,"Plate"
82.38,-0.00359,"Qualified",,13954.16,"CapPass","97% Nf: Cycle 349-350",349,94286,"E-28","Alloy 617",314626,"Plate"
82.63,-0.00354,"Qualified",,13954.21,"CapPass","97% Nf: Cycle 349-350",349,94287,"E-28","Alloy 617",314626,"Plate"
82.72,-0.00349,"Qualified",,13954.26,"CapPass","97% Nf: Cycle 349-350",349,94288,"E-28","Alloy 617",314626,"Plate"
82.77,-0.00348,"Qualified",,13954.27,"CapPass","97% Nf: Cycle 349-350",349,94289,"E-28","Alloy 617",314626,"Plate"
82.83,-0.00344,"Qualified",,13954.31,"CapPass","97% Nf: Cycle 349-350",349,94290,"E-28","Alloy 617",314626,"Plate"
82.96,-0.00338,"Qualified",,13954.36,"CapPass","97% Nf: Cycle 349-350",349,94291,"E-28","Alloy 617",314626,"Plate"
82.90,-0.00333,"Qualified",,13954.41,"CapPass","97% Nf: Cycle 349-350",349,94292,"E-28","Alloy 617",314626,"Plate"
83.05,-0.00328,"Qualified",,13954.46,"CapPass","97% Nf: Cycle 349-350",349,94293,"E-28","Alloy 617",314626,"Plate"
83.28,-0.00323,"Qualified",,13954.51,"CapPass","97% Nf: Cycle 349-350",349,94294,"E-28","Alloy 617",314626,"Plate"
83.42,-0.00318,"Qualified",,13954.56,"CapPass","97% Nf: Cycle 349-350",349,94295,"E-28","Alloy 617",314626,"Plate"
83.36,-0.00313,"Qualified",,13954.61,"CapPass","97% Nf: Cycle 349-350",349,94296,"E-28","Alloy 617",314626,"Plate"
83.37,-0.00308,"Qualified",,13954.66,"CapPass","97% Nf: Cycle 349-350",349,94297,"E-28","Alloy 617",314626,"Plate"
83.76,-0.00303,"Qualified",,13954.71,"CapPass","97% Nf: Cycle 349-350",349,94298,"E-28","Alloy 617",314626,"Plate"
83.55,-0.00298,"Qualified",,13954.76,"CapPass","97% Nf: Cycle 349-350",349,94299,"E-28","Alloy 617",314626,"Plate"
83.63,-0.00298,"Qualified",,13954.77,"CapPass","97% Nf: Cycle 349-350",349,94300,"E-28","Alloy 617",314626,"Plate"
83.61,-0.00293,"Qualified",,13954.81,"CapPass","97% Nf: Cycle 349-350",349,94301,"E-28","Alloy 617",314626,"Plate"
83.85,-0.00288,"Qualified",,13954.86,"CapPass","97% Nf: Cycle 349-350",349,94302,"E-28","Alloy 617",314626,"Plate"
83.66,-0.00283,"Qualified",,13954.91,"CapPass","97% Nf: Cycle 349-350",349,94303,"E-28","Alloy 617",314626,"Plate"
83.32,-0.00278,"Qualified",,13954.96,"CapPass","97% Nf: Cycle 349-350",349,94304,"E-28","Alloy 617",314626,"Plate"
83.10,-0.00273,"Qualified",,13955.01,"CapPass","97% Nf: Cycle 349-350",349,94305,"E-28","Alloy 617",314626,"Plate"
83.15,-0.00268,"Qualified",,13955.07,"CapPass","97% Nf: Cycle 349-350",349,94306,"E-28","Alloy 617",314626,"Plate"
83.32,-0.00263,"Qualified",,13955.12,"CapPass","97% Nf: Cycle 349-350",349,94307,"E-28","Alloy 617",314626,"Plate"
83.63,-0.00258,"Qualified",,13955.17,"CapPass","97% Nf: Cycle 349-350",349,94308,"E-28","Alloy 617",314626,"Plate"
83.88,-0.00253,"Qualified",,13955.21,"CapPass","97% Nf: Cycle 349-350",349,94309,"E-28","Alloy 617",314626,"Plate"
83.88,-0.00248,"Qualified",,13955.26,"CapPass","97% Nf: Cycle 349-350",349,94310,"E-28","Alloy 617",314626,"Plate"
83.97,-0.00247,"Qualified",,13955.27,"CapPass","97% Nf: Cycle 349-350",349,94311,"E-28","Alloy 617",314626,"Plate"
83.97,-0.00243,"Qualified",,13955.31,"CapPass","97% Nf: Cycle 349-350",349,94312,"E-28","Alloy 617",314626,"Plate"
84.17,-0.00237,"Qualified",,13955.36,"CapPass","97% Nf: Cycle 349-350",349,94313,"E-28","Alloy 617",314626,"Plate"
83.97,-0.00232,"Qualified",,13955.42,"CapPass","97% Nf: Cycle 349-350",349,94314,"E-28","Alloy 617",314626,"Plate"
84.05,-0.00227,"Qualified",,13955.47,"CapPass","97% Nf: Cycle 349-350",349,94315,"E-28","Alloy 617",314626,"Plate"
84.03,-0.00222,"Qualified",,13955.52,"CapPass","97% Nf: Cycle 349-350",349,94316,"E-28","Alloy 617",314626,"Plate"
84.18,-0.00217,"Qualified",,13955.57,"CapPass","97% Nf: Cycle 349-350",349,94317,"E-28","Alloy 617",314626,"Plate"
84.27,-0.00212,"Qualified",,13955.62,"CapPass","97% Nf: Cycle 349-350",349,94318,"E-28","Alloy 617",314626,"Plate"
84.33,-0.00207,"Qualified",,13955.67,"CapPass","97% Nf: Cycle 349-350",349,94319,"E-28","Alloy 617",314626,"Plate"
84.34,-0.00202,"Qualified",,13955.72,"CapPass","97% Nf: Cycle 349-350",349,94320,"E-28","Alloy 617",314626,"Plate"
84.43,-0.00197,"Qualified",,13955.77,"CapPass","97% Nf: Cycle 349-350",349,94321,"E-28","Alloy 617",314626,"Plate"
84.38,-0.00197,"Qualified",,13955.77,"CapPass","97% Nf: Cycle 349-350",349,94322,"E-28","Alloy 617",314626,"Plate"
84.49,-0.00192,"Qualified",,13955.82,"CapPass","97% Nf: Cycle 349-350",349,94323,"E-28","Alloy 617",314626,"Plate"
84.67,-0.00187,"Qualified",,13955.87,"CapPass","97% Nf: Cycle 349-350",349,94324,"E-28","Alloy 617",314626,"Plate"
84.79,-0.00182,"Qualified",,13955.92,"CapPass","97% Nf: Cycle 349-350",349,94325,"E-28","Alloy 617",314626,"Plate"
85.03,-0.00177,"Qualified",,13955.97,"CapPass","97% Nf: Cycle 349-350",349,94326,"E-28","Alloy 617",314626,"Plate"
85.15,-0.00172,"Qualified",,13956.02,"CapPass","97% Nf: Cycle 349-350",349,94327,"E-28","Alloy 617",314626,"Plate"
85.18,-0.00167,"Qualified",,13956.07,"CapPass","97% Nf: Cycle 349-350",349,94328,"E-28","Alloy 617",314626,"Plate"
85.22,-0.00162,"Qualified",,13956.12,"CapPass","97% Nf: Cycle 349-350",349,94329,"E-28","Alloy 617",314626,"Plate"
85.20,-0.00157,"Qualified",,13956.17,"CapPass","97% Nf: Cycle 349-350",349,94330,"E-28","Alloy 617",314626,"Plate"
85.16,-0.00152,"Qualified",,13956.22,"CapPass","97% Nf: Cycle 349-350",349,94331,"E-28","Alloy 617",314626,"Plate"
85.12,-0.00147,"Qualified",,13956.27,"CapPass","97% Nf: Cycle 349-350",349,94332,"E-28","Alloy 617",314626,"Plate"
85.24,-0.00146,"Qualified",,13956.27,"CapPass","97% Nf: Cycle 349-350",349,94333,"E-28","Alloy 617",314626,"Plate"
85.26,-0.00141,"Qualified",,13956.32,"CapPass","97% Nf: Cycle 349-350",349,94334,"E-28","Alloy 617",314626,"Plate"
85.06,-0.00136,"Qualified",,13956.38,"CapPass","97% Nf: Cycle 349-350",349,94335,"E-28","Alloy 617",314626,"Plate"
85.29,-0.00131,"Qualified",,13956.43,"CapPass","97% Nf: Cycle 349-350",349,94336,"E-28","Alloy 617",314626,"Plate"
85.58,-0.00126,"Qualified",,13956.48,"CapPass","97% Nf: Cycle 349-350",349,94337,"E-28","Alloy 617",314626,"Plate"
85.65,-0.00121,"Qualified",,13956.52,"CapPass","97% Nf: Cycle 349-350",349,94338,"E-28","Alloy 617",314626,"Plate"
85.84,-0.00116,"Qualified",,13956.57,"CapPass","97% Nf: Cycle 349-350",349,94339,"E-28","Alloy 617",314626,"Plate"
85.84,-0.00111,"Qualified",,13956.62,"CapPass","97% Nf: Cycle 349-350",349,94340,"E-28","Alloy 617",314626,"Plate"
85.62,-0.00106,"Qualified",,13956.67,"CapPass","97% Nf: Cycle 349-350",349,94341,"E-28","Alloy 617",314626,"Plate"
85.59,-0.00101,"Qualified",,13956.73,"CapPass","97% Nf: Cycle 349-350",349,94342,"E-28","Alloy 617",314626,"Plate"
85.64,-0.00097,"Qualified",,13956.77,"CapPass","97% Nf: Cycle 349-350",349,94343,"E-28","Alloy 617",314626,"Plate"
85.59,-0.00096,"Qualified",,13956.78,"CapPass","97% Nf: Cycle 349-350",349,94344,"E-28","Alloy 617",314626,"Plate"
85.61,-0.00091,"Qualified",,13956.83,"CapPass","97% Nf: Cycle 349-350",349,94345,"E-28","Alloy 617",314626,"Plate"
85.52,-0.00086,"Qualified",,13956.88,"CapPass","97% Nf: Cycle 349-350",349,94346,"E-28","Alloy 617",314626,"Plate"
85.61,-0.00081,"Qualified",,13956.92,"CapPass","97% Nf: Cycle 349-350",349,94347,"E-28","Alloy 617",314626,"Plate"
85.64,-0.00076,"Qualified",,13956.98,"CapPass","97% Nf: Cycle 349-350",349,94348,"E-28","Alloy 617",314626,"Plate"
85.94,-0.00071,"Qualified",,13957.03,"CapPass","97% Nf: Cycle 349-350",349,94349,"E-28","Alloy 617",314626,"Plate"
86.04,-0.00066,"Qualified",,13957.08,"CapPass","97% Nf: Cycle 349-350",349,94350,"E-28","Alloy 617",314626,"Plate"
86.09,-0.00061,"Qualified",,13957.13,"CapPass","97% Nf: Cycle 349-350",349,94351,"E-28","Alloy 617",314626,"Plate"
86.49,-0.00056,"Qualified",,13957.18,"CapPass","97% Nf: Cycle 349-350",349,94352,"E-28","Alloy 617",314626,"Plate"
86.40,-0.00051,"Qualified",,13957.23,"CapPass","97% Nf: Cycle 349-350",349,94353,"E-28","Alloy 617",314626,"Plate"
86.44,-0.00047,"Qualified",,13957.27,"CapPass","97% Nf: Cycle 349-350",349,94354,"E-28","Alloy 617",314626,"Plate"
86.43,-0.00046,"Qualified",,13957.28,"CapPass","97% Nf: Cycle 349-350",349,94355,"E-28","Alloy 617",314626,"Plate"
86.28,-0.00040,"Qualified",,13957.33,"CapPass","97% Nf: Cycle 349-350",349,94356,"E-28","Alloy 617",314626,"Plate"
86.21,-0.00035,"Qualified",,13957.38,"CapPass","97% Nf: Cycle 349-350",349,94357,"E-28","Alloy 617",314626,"Plate"
86.11,-0.00030,"Qualified",,13957.43,"CapPass","97% Nf: Cycle 349-350",349,94358,"E-28","Alloy 617",314626,"Plate"
86.04,-0.00025,"Qualified",,13957.48,"CapPass","97% Nf: Cycle 349-350",349,94359,"E-28","Alloy 617",314626,"Plate"
86.20,-0.00020,"Qualified",,13957.53,"CapPass","97% Nf: Cycle 349-350",349,94360,"E-28","Alloy 617",314626,"Plate"
86.11,-0.00015,"Qualified",,13957.58,"CapPass","97% Nf: Cycle 349-350",349,94361,"E-28","Alloy 617",314626,"Plate"
86.15,-0.00010,"Qualified",,13957.63,"CapPass","97% Nf: Cycle 349-350",349,94362,"E-28","Alloy 617",314626,"Plate"
86.22,-0.00005,"Qualified",,13957.68,"CapPass","97% Nf: Cycle 349-350",349,94363,"E-28","Alloy 617",314626,"Plate"
86.33,-0.00000,"Qualified",,13957.73,"CapPass","97% Nf: Cycle 349-350",350,94364,"E-28","Alloy 617",314626,"Plate"
86.27,0.00003,"Qualified",,13957.77,"CapPass","97% Nf: Cycle 349-350",350,94365,"E-28","Alloy 617",314626,"Plate"
86.28,0.00005,"Qualified",,13957.79,"CapPass","97% Nf: Cycle 349-350",350,94366,"E-28","Alloy 617",314626,"Plate"
86.50,0.00010,"Qualified",,13957.84,"CapPass","97% Nf: Cycle 349-350",350,94367,"E-28","Alloy 617",314626,"Plate"
86.37,0.00015,"Qualified",,13957.89,"CapPass","97% Nf: Cycle 349-350",350,94368,"E-28","Alloy 617",314626,"Plate"
86.55,0.00020,"Qualified",,13957.94,"CapPass","97% Nf: Cycle 349-350",350,94369,"E-28","Alloy 617",314626,"Plate"
86.69,0.00025,"Qualified",,13957.99,"CapPass","97% Nf: Cycle 349-350",350,94370,"E-28","Alloy 617",314626,"Plate"
86.87,0.00030,"Qualified",,13958.04,"CapPass","97% Nf: Cycle 349-350",350,94371,"E-28","Alloy 617",314626,"Plate"
87.11,0.00035,"Qualified",,13958.09,"CapPass","97% Nf: Cycle 349-350",350,94372,"E-28","Alloy 617",314626,"Plate"
87.32,0.00040,"Qualified",,13958.14,"CapPass","97% Nf: Cycle 349-350",350,94373,"E-28","Alloy 617",314626,"Plate"
87.50,0.00046,"Qualified",,13958.19,"CapPass","97% Nf: Cycle 349-350",350,94374,"E-28","Alloy 617",314626,"Plate"
87.73,0.00051,"Qualified",,13958.24,"CapPass","97% Nf: Cycle 349-350",350,94375,"E-28","Alloy 617",314626,"Plate"
87.59,0.00053,"Qualified",,13958.27,"CapPass","97% Nf: Cycle 349-350",350,94376,"E-28","Alloy 617",314626,"Plate"
87.79,0.00056,"Qualified",,13958.29,"CapPass","97% Nf: Cycle 349-350",350,94377,"E-28","Alloy 617",314626,"Plate"
87.58,0.00061,"Qualified",,13958.34,"CapPass","97% Nf: Cycle 349-350",350,94378,"E-28","Alloy 617",314626,"Plate"
87.45,0.00066,"Qualified",,13958.39,"CapPass","97% Nf: Cycle 349-350",350,94379,"E-28","Alloy 617",314626,"Plate"
87.24,0.00071,"Qualified",,13958.44,"CapPass","97% Nf: Cycle 349-350",350,94380,"E-28","Alloy 617",314626,"Plate"
87.29,0.00076,"Qualified",,13958.49,"CapPass","97% Nf: Cycle 349-350",350,94381,"E-28","Alloy 617",314626,"Plate"
87.27,0.00081,"Qualified",,13958.54,"CapPass","97% Nf: Cycle 349-350",350,94382,"E-28","Alloy 617",314626,"Plate"
87.35,0.00086,"Qualified",,13958.59,"CapPass","97% Nf: Cycle 349-350",350,94383,"E-28","Alloy 617",314626,"Plate"
87.35,0.00091,"Qualified",,13958.64,"CapPass","97% Nf: Cycle 349-350",350,94384,"E-28","Alloy 617",314626,"Plate"
87.26,0.00096,"Qualified",,13958.69,"CapPass","97% Nf: Cycle 349-350",350,94385,"E-28","Alloy 617",314626,"Plate"
87.30,0.00101,"Qualified",,13958.74,"CapPass","97% Nf: Cycle 349-350",350,94386,"E-28","Alloy 617",314626,"Plate"
87.47,0.00103,"Qualified",,13958.77,"CapPass","97% Nf: Cycle 349-350",350,94387,"E-28","Alloy 617",314626,"Plate"
87.34,0.00106,"Qualified",,13958.79,"CapPass","97% Nf: Cycle 349-350",350,94388,"E-28","Alloy 617",314626,"Plate"
87.31,0.00111,"Qualified",,13958.84,"CapPass","97% Nf: Cycle 349-350",350,94389,"E-28","Alloy 617",314626,"Plate"
87.39,0.00116,"Qualified",,13958.89,"CapPass","97% Nf: Cycle 349-350",350,94390,"E-28","Alloy 617",314626,"Plate"
87.46,0.00121,"Qualified",,13958.94,"CapPass","97% Nf: Cycle 349-350",350,94391,"E-28","Alloy 617",314626,"Plate"
87.37,0.00126,"Qualified",,13958.99,"CapPass","97% Nf: Cycle 349-350",350,94392,"E-28","Alloy 617",314626,"Plate"
87.52,0.00131,"Qualified",,13959.05,"CapPass","97% Nf: Cycle 349-350",350,94393,"E-28","Alloy 617",314626,"Plate"
87.65,0.00136,"Qualified",,13959.10,"CapPass","97% Nf: Cycle 349-350",350,94394,"E-28","Alloy 617",314626,"Plate"
87.64,0.00141,"Qualified",,13959.15,"CapPass","97% Nf: Cycle 349-350",350,94395,"E-28","Alloy 617",314626,"Plate"
87.66,0.00146,"Qualified",,13959.20,"CapPass","97% Nf: Cycle 349-350",350,94396,"E-28","Alloy 617",314626,"Plate"
87.72,0.00152,"Qualified",,13959.25,"CapPass","97% Nf: Cycle 349-350",350,94397,"E-28","Alloy 617",314626,"Plate"
87.81,0.00153,"Qualified",,13959.27,"CapPass","97% Nf: Cycle 349-350",350,94398,"E-28","Alloy 617",314626,"Plate"
87.92,0.00157,"Qualified",,13959.30,"CapPass","97% Nf: Cycle 349-350",350,94399,"E-28","Alloy 617",314626,"Plate"
88.10,0.00162,"Qualified",,13959.35,"CapPass","97% Nf: Cycle 349-350",350,94400,"E-28","Alloy 617",314626,"Plate"
88.43,0.00167,"Qualified",,13959.40,"CapPass","97% Nf: Cycle 349-350",350,94401,"E-28","Alloy 617",314626,"Plate"
88.56,0.00172,"Qualified",,13959.45,"CapPass","97% Nf: Cycle 349-350",350,94402,"E-28","Alloy 617",314626,"Plate"
88.47,0.00177,"Qualified",,13959.50,"CapPass","97% Nf: Cycle 349-350",350,94403,"E-28","Alloy 617",314626,"Plate"
88.34,0.00182,"Qualified",,13959.55,"CapPass","97% Nf: Cycle 349-350",350,94404,"E-28","Alloy 617",314626,"Plate"
88.33,0.00187,"Qualified",,13959.60,"CapPass","97% Nf: Cycle 349-350",350,94405,"E-28","Alloy 617",314626,"Plate"
88.21,0.00192,"Qualified",,13959.65,"CapPass","97% Nf: Cycle 349-350",350,94406,"E-28","Alloy 617",314626,"Plate"
88.22,0.00197,"Qualified",,13959.70,"CapPass","97% Nf: Cycle 349-350",350,94407,"E-28","Alloy 617",314626,"Plate"
88.28,0.00202,"Qualified",,13959.75,"CapPass","97% Nf: Cycle 349-350",350,94408,"E-28","Alloy 617",314626,"Plate"
88.21,0.00204,"Qualified",,13959.77,"CapPass","97% Nf: Cycle 349-350",350,94409,"E-28","Alloy 617",314626,"Plate"
88.28,0.00207,"Qualified",,13959.80,"CapPass","97% Nf: Cycle 349-350",350,94410,"E-28","Alloy 617",314626,"Plate"
88.23,0.00212,"Qualified",,13959.85,"CapPass","97% Nf: Cycle 349-350",350,94411,"E-28","Alloy 617",314626,"Plate"
88.20,0.00217,"Qualified",,13959.90,"CapPass","97% Nf: Cycle 349-350",350,94412,"E-28","Alloy 617",314626,"Plate"
88.22,0.00222,"Qualified",,13959.95,"CapPass","97% Nf: Cycle 349-350",350,94413,"E-28","Alloy 617",314626,"Plate"
87.91,0.00227,"Qualified",,13960.00,"CapPass","97% Nf: Cycle 349-350",350,94414,"E-28","Alloy 617",314626,"Plate"
87.70,0.00232,"Qualified",,13960.05,"CapPass","97% Nf: Cycle 349-350",350,94415,"E-28","Alloy 617",314626,"Plate"
87.54,0.00237,"Qualified",,13960.11,"CapPass","97% Nf: Cycle 349-350",350,94416,"E-28","Alloy 617",314626,"Plate"
87.42,0.00242,"Qualified",,13960.16,"CapPass","97% Nf: Cycle 349-350",350,94417,"E-28","Alloy 617",314626,"Plate"
87.56,0.00248,"Qualified",,13960.21,"CapPass","97% Nf: Cycle 349-350",350,94418,"E-28","Alloy 617",314626,"Plate"
87.77,0.00253,"Qualified",,13960.26,"CapPass","97% Nf: Cycle 349-350",350,94419,"E-28","Alloy 617",314626,"Plate"
87.95,0.00253,"Qualified",,13960.27,"CapPass","97% Nf: Cycle 349-350",350,94420,"E-28","Alloy 617",314626,"Plate"
87.97,0.00258,"Qualified",,13960.31,"CapPass","97% Nf: Cycle 349-350",350,94421,"E-28","Alloy 617",314626,"Plate"
88.04,0.00263,"Qualified",,13960.36,"CapPass","97% Nf: Cycle 349-350",350,94422,"E-28","Alloy 617",314626,"Plate"
88.18,0.00268,"Qualified",,13960.41,"CapPass","97% Nf: Cycle 349-350",350,94423,"E-28","Alloy 617",314626,"Plate"
88.31,0.00273,"Qualified",,13960.46,"CapPass","97% Nf: Cycle 349-350",350,94424,"E-28","Alloy 617",314626,"Plate"
88.34,0.00278,"Qualified",,13960.51,"CapPass","97% Nf: Cycle 349-350",350,94425,"E-28","Alloy 617",314626,"Plate"
88.58,0.00283,"Qualified",,13960.56,"CapPass","97% Nf: Cycle 349-350",350,94426,"E-28","Alloy 617",314626,"Plate"
88.69,0.00288,"Qualified",,13960.61,"CapPass","97% Nf: Cycle 349-350",350,94427,"E-28","Alloy 617",314626,"Plate"
88.85,0.00293,"Qualified",,13960.66,"CapPass","97% Nf: Cycle 349-350",350,94428,"E-28","Alloy 617",314626,"Plate"
88.72,0.00298,"Qualified",,13960.71,"CapPass","97% Nf: Cycle 349-350",350,94429,"E-28","Alloy 617",314626,"Plate"
88.81,0.00303,"Qualified",,13960.76,"CapPass","97% Nf: Cycle 349-350",350,94430,"E-28","Alloy 617",314626,"Plate"
88.87,0.00304,"Qualified",,13960.77,"CapPass","97% Nf: Cycle 349-350",350,94431,"E-28","Alloy 617",314626,"Plate"
88.74,0.00308,"Qualified",,13960.81,"CapPass","97% Nf: Cycle 349-350",350,94432,"E-28","Alloy 617",314626,"Plate"
88.66,0.00313,"Qualified",,13960.86,"CapPass","97% Nf: Cycle 349-350",350,94433,"E-28","Alloy 617",314626,"Plate"
88.41,0.00318,"Qualified",,13960.91,"CapPass","97% Nf: Cycle 349-350",350,94434,"E-28","Alloy 617",314626,"Plate"
88.43,0.00323,"Qualified",,13960.96,"CapPass","97% Nf: Cycle 349-350",350,94435,"E-28","Alloy 617",314626,"Plate"
88.60,0.00328,"Qualified",,13961.01,"CapPass","97% Nf: Cycle 349-350",350,94436,"E-28","Alloy 617",314626,"Plate"
88.49,0.00333,"Qualified",,13961.05,"CapPass","97% Nf: Cycle 349-350",350,94437,"E-28","Alloy 617",314626,"Plate"
88.21,0.00338,"Qualified",,13961.11,"CapPass","97% Nf: Cycle 349-350",350,94438,"E-28","Alloy 617",314626,"Plate"
88.04,0.00343,"Qualified",,13961.16,"CapPass","97% Nf: Cycle 349-350",350,94439,"E-28","Alloy 617",314626,"Plate"
88.08,0.00348,"Qualified",,13961.21,"CapPass","97% Nf: Cycle 349-350",350,94440,"E-28","Alloy 617",314626,"Plate"
88.21,0.00353,"Qualified",,13961.26,"CapPass","97% Nf: Cycle 349-350",350,94441,"E-28","Alloy 617",314626,"Plate"
88.25,0.00354,"Qualified",,13961.27,"CapPass","97% Nf: Cycle 349-350",350,94442,"E-28","Alloy 617",314626,"Plate"
88.38,0.00358,"Qualified",,13961.31,"CapPass","97% Nf: Cycle 349-350",350,94443,"E-28","Alloy 617",314626,"Plate"
88.46,0.00364,"Qualified",,13961.37,"CapPass","97% Nf: Cycle 349-350",350,94444,"E-28","Alloy 617",314626,"Plate"
88.72,0.00369,"Qualified",,13961.41,"CapPass","97% Nf: Cycle 349-350",350,94445,"E-28","Alloy 617",314626,"Plate"
88.86,0.00374,"Qualified",,13961.46,"CapPass","97% Nf: Cycle 349-350",350,94446,"E-28","Alloy 617",314626,"Plate"
88.90,0.00379,"Qualified",,13961.51,"CapPass","97% Nf: Cycle 349-350",350,94447,"E-28","Alloy 617",314626,"Plate"
89.05,0.00384,"Qualified",,13961.56,"CapPass","97% Nf: Cycle 349-350",350,94448,"E-28","Alloy 617",314626,"Plate"
89.11,0.00389,"Qualified",,13961.61,"CapPass","97% Nf: Cycle 349-350",350,94449,"E-28","Alloy 617",314626,"Plate"
89.02,0.00394,"Qualified",,13961.66,"CapPass","97% Nf: Cycle 349-350",350,94450,"E-28","Alloy 617",314626,"Plate"
89.03,0.00399,"Qualified",,13961.71,"CapPass","97% Nf: Cycle 349-350",350,94451,"E-28","Alloy 617",314626,"Plate"
88.85,0.00404,"Qualified",,13961.77,"CapPass","97% Nf: Cycle 349-350",350,94452,"E-28","Alloy 617",314626,"Plate"
89.03,0.00409,"Qualified",,13961.82,"CapPass","97% Nf: Cycle 349-350",350,94453,"E-28","Alloy 617",314626,"Plate"
89.10,0.00414,"Qualified",,13961.87,"CapPass","97% Nf: Cycle 349-350",350,94454,"E-28","Alloy 617",314626,"Plate"
89.20,0.00419,"Qualified",,13961.92,"CapPass","97% Nf: Cycle 349-350",350,94455,"E-28","Alloy 617",314626,"Plate"
89.31,0.00424,"Qualified",,13961.97,"CapPass","97% Nf: Cycle 349-350",350,94456,"E-28","Alloy 617",314626,"Plate"
89.31,0.00429,"Qualified",,13962.02,"CapPass","97% Nf: Cycle 349-350",350,94457,"E-28","Alloy 617",314626,"Plate"
89.45,0.00434,"Qualified",,13962.07,"CapPass","97% Nf: Cycle 349-350",350,94458,"E-28","Alloy 617",314626,"Plate"
89.63,0.00439,"Qualified",,13962.12,"CapPass","97% Nf: Cycle 349-350",350,94459,"E-28","Alloy 617",314626,"Plate"
89.75,0.00444,"Qualified",,13962.17,"CapPass","97% Nf: Cycle 349-350",350,94460,"E-28","Alloy 617",314626,"Plate"
89.88,0.00449,"Qualified",,13962.21,"CapPass","97% Nf: Cycle 349-350",350,94461,"E-28","Alloy 617",314626,"Plate"
89.92,0.00454,"Qualified",,13962.26,"CapPass","97% Nf: Cycle 349-350",350,94462,"E-28","Alloy 617",314626,"Plate"
89.84,0.00454,"Qualified",,13962.27,"CapPass","97% Nf: Cycle 349-350",350,94463,"E-28","Alloy 617",314626,"Plate"
89.76,0.00459,"Qualified",,13962.32,"CapPass","97% Nf: Cycle 349-350",350,94464,"E-28","Alloy 617",314626,"Plate"
89.69,0.00464,"Qualified",,13962.37,"CapPass","97% Nf: Cycle 349-350",350,94465,"E-28","Alloy 617",314626,"Plate"
89.70,0.00469,"Qualified",,13962.42,"CapPass","97% Nf: Cycle 349-350",350,94466,"E-28","Alloy 617",314626,"Plate"
89.71,0.00474,"Qualified",,13962.47,"CapPass","97% Nf: Cycle 349-350",350,94467,"E-28","Alloy 617",314626,"Plate"
89.69,0.00479,"Qualified",,13962.52,"CapPass","97% Nf: Cycle 349-350",350,94468,"E-28","Alloy 617",314626,"Plate"
89.67,0.00484,"Qualified",,13962.56,"CapPass","97% Nf: Cycle 349-350",350,94469,"E-28","Alloy 617",314626,"Plate"
89.51,0.00490,"Qualified",,13962.61,"CapPass","97% Nf: Cycle 349-350",350,94470,"E-28","Alloy 617",314626,"Plate"
89.29,0.00495,"Qualified",,13962.66,"CapPass","97% Nf: Cycle 349-350",350,94471,"E-28","Alloy 617",314626,"Plate"
88.95,0.00500,"Qualified",,13962.72,"CapPass","97% Nf: Cycle 349-350",350,94472,"E-28","Alloy 617",314626,"Plate"
88.82,0.00504,"Qualified",,13962.77,"CapPass","97% Nf: Cycle 349-350",350,94473,"E-28","Alloy 617",314626,"Plate"
88.70,0.00505,"Qualified",,13962.77,"CapPass","97% Nf: Cycle 349-350",350,94474,"E-28","Alloy 617",314626,"Plate"
89.00,0.00510,"Qualified",,13962.83,"CapPass","97% Nf: Cycle 349-350",350,94475,"E-28","Alloy 617",314626,"Plate"
89.24,0.00515,"Qualified",,13962.88,"CapPass","97% Nf: Cycle 349-350",350,94476,"E-28","Alloy 617",314626,"Plate"
89.66,0.00520,"Qualified",,13962.93,"CapPass","97% Nf: Cycle 349-350",350,94477,"E-28","Alloy 617",314626,"Plate"
89.95,0.00525,"Qualified",,13962.98,"CapPass","97% Nf: Cycle 349-350",350,94478,"E-28","Alloy 617",314626,"Plate"
90.37,0.00530,"Qualified",,13963.02,"CapPass","97% Nf: Cycle 349-350",350,94479,"E-28","Alloy 617",314626,"Plate"
90.28,0.00535,"Qualified",,13963.07,"CapPass","97% Nf: Cycle 349-350",350,94480,"E-28","Alloy 617",314626,"Plate"
90.17,0.00540,"Qualified",,13963.12,"CapPass","97% Nf: Cycle 349-350",350,94481,"E-28","Alloy 617",314626,"Plate"
90.01,0.00545,"Qualified",,13963.17,"CapPass","97% Nf: Cycle 349-350",350,94482,"E-28","Alloy 617",314626,"Plate"
89.81,0.00550,"Qualified",,13963.23,"CapPass","97% Nf: Cycle 349-350",350,94483,"E-28","Alloy 617",314626,"Plate"
89.82,0.00554,"Qualified",,13963.27,"CapPass","97% Nf: Cycle 349-350",350,94484,"E-28","Alloy 617",314626,"Plate"
89.93,0.00555,"Qualified",,13963.28,"CapPass","97% Nf: Cycle 349-350",350,94485,"E-28","Alloy 617",314626,"Plate"
89.95,0.00560,"Qualified",,13963.33,"CapPass","97% Nf: Cycle 349-350",350,94486,"E-28","Alloy 617",314626,"Plate"
89.94,0.00565,"Qualified",,13963.38,"CapPass","97% Nf: Cycle 349-350",350,94487,"E-28","Alloy 617",314626,"Plate"
89.96,0.00570,"Qualified",,13963.43,"CapPass","97% Nf: Cycle 349-350",350,94488,"E-28","Alloy 617",314626,"Plate"
90.21,0.00576,"Qualified",,13963.48,"CapPass","97% Nf: Cycle 349-350",350,94489,"E-28","Alloy 617",314626,"Plate"
90.18,0.00581,"Qualified",,13963.53,"CapPass","97% Nf: Cycle 349-350",350,94490,"E-28","Alloy 617",314626,"Plate"
90.16,0.00586,"Qualified",,13963.58,"CapPass","97% Nf: Cycle 349-350",350,94491,"E-28","Alloy 617",314626,"Plate"
90.32,0.00591,"Qualified",,13963.63,"CapPass","97% Nf: Cycle 349-350",350,94492,"E-28","Alloy 617",314626,"Plate"
90.43,0.00596,"Qualified",,13963.68,"CapPass","97% Nf: Cycle 349-350",350,94493,"E-28","Alloy 617",314626,"Plate"
90.52,0.00601,"Qualified",,13963.74,"CapPass","97% Nf: Cycle 349-350",350,94494,"E-28","Alloy 617",314626,"Plate"
90.67,0.00604,"Qualified",,13963.77,"CapPass","97% Nf: Cycle 349-350",350,94495,"E-28","Alloy 617",314626,"Plate"
90.70,0.00606,"Qualified",,13963.79,"CapPass","97% Nf: Cycle 349-350",350,94496,"E-28","Alloy 617",314626,"Plate"
91.05,0.00611,"Qualified",,13963.83,"CapPass","97% Nf: Cycle 349-350",350,94497,"E-28","Alloy 617",314626,"Plate"
91.28,0.00616,"Qualified",,13963.88,"CapPass","97% Nf: Cycle 349-350",350,94498,"E-28","Alloy 617",314626,"Plate"
91.35,0.00621,"Qualified",,13963.93,"CapPass","97% Nf: Cycle 349-350",350,94499,"E-28","Alloy 617",314626,"Plate"
90.97,0.00626,"Qualified",,13963.98,"CapPass","97% Nf: Cycle 349-350",350,94500,"E-28","Alloy 617",314626,"Plate"
90.98,0.00631,"Qualified",,13964.03,"CapPass","97% Nf: Cycle 349-350",350,94501,"E-28","Alloy 617",314626,"Plate"
90.69,0.00636,"Qualified",,13964.08,"CapPass","97% Nf: Cycle 349-350",350,94502,"E-28","Alloy 617",314626,"Plate"
90.44,0.00641,"Qualified",,13964.13,"CapPass","97% Nf: Cycle 349-350",350,94503,"E-28","Alloy 617",314626,"Plate"
90.37,0.00646,"Qualified",,13964.19,"CapPass","97% Nf: Cycle 349-350",350,94504,"E-28","Alloy 617",314626,"Plate"
90.47,0.00651,"Qualified",,13964.24,"CapPass","97% Nf: Cycle 349-350",350,94505,"E-28","Alloy 617",314626,"Plate"
90.46,0.00654,"Qualified",,13964.27,"CapPass","97% Nf: Cycle 349-350",350,94506,"E-28","Alloy 617",314626,"Plate"
90.52,0.00657,"Qualified",,13964.29,"CapPass","97% Nf: Cycle 349-350",350,94507,"E-28","Alloy 617",314626,"Plate"
90.71,0.00662,"Qualified",,13964.34,"CapPass","97% Nf: Cycle 349-350",350,94508,"E-28","Alloy 617",314626,"Plate"
90.74,0.00667,"Qualified",,13964.38,"CapPass","97% Nf: Cycle 349-350",350,94509,"E-28","Alloy 617",314626,"Plate"
90.73,0.00672,"Qualified",,13964.43,"CapPass","97% Nf: Cycle 349-350",350,94510,"E-28","Alloy 617",314626,"Plate"
90.58,0.00677,"Qualified",,13964.49,"CapPass","97% Nf: Cycle 349-350",350,94511,"E-28","Alloy 617",314626,"Plate"
90.59,0.00682,"Qualified",,13964.54,"CapPass","97% Nf: Cycle 349-350",350,94512,"E-28","Alloy 617",314626,"Plate"
90.41,0.00687,"Qualified",,13964.59,"CapPass","97% Nf: Cycle 349-350",350,94513,"E-28","Alloy 617",314626,"Plate"
90.60,0.00692,"Qualified",,13964.64,"CapPass","97% Nf: Cycle 349-350",350,94514,"E-28","Alloy 617",314626,"Plate"
90.66,0.00697,"Qualified",,13964.69,"CapPass","97% Nf: Cycle 349-350",350,94515,"E-28","Alloy 617",314626,"Plate"
90.91,0.00702,"Qualified",,13964.74,"CapPass","97% Nf: Cycle 349-350",350,94516,"E-28","Alloy 617",314626,"Plate"
91.04,0.00704,"Qualified",,13964.77,"CapPass","97% Nf: Cycle 349-350",350,94517,"E-28","Alloy 617",314626,"Plate"
90.99,0.00707,"Qualified",,13964.79,"CapPass","97% Nf: Cycle 349-350",350,94518,"E-28","Alloy 617",314626,"Plate"
91.17,0.00712,"Qualified",,13964.84,"CapPass","97% Nf: Cycle 349-350",350,94519,"E-28","Alloy 617",314626,"Plate"
91.30,0.00717,"Qualified",,13964.89,"CapPass","97% Nf: Cycle 349-350",350,94520,"E-28","Alloy 617",314626,"Plate"
91.43,0.00722,"Qualified",,13964.94,"CapPass","97% Nf: Cycle 349-350",350,94521,"E-28","Alloy 617",314626,"Plate"
91.43,0.00727,"Qualified",,13964.99,"CapPass","97% Nf: Cycle 349-350",350,94522,"E-28","Alloy 617",314626,"Plate"
91.41,0.00732,"Qualified",,13965.04,"CapPass","97% Nf: Cycle 349-350",350,94523,"E-28","Alloy 617",314626,"Plate"
91.36,0.00737,"Qualified",,13965.09,"CapPass","97% Nf: Cycle 349-350",350,94524,"E-28","Alloy 617",314626,"Plate"
91.36,0.00742,"Qualified",,13965.14,"CapPass","97% Nf: Cycle 349-350",350,94525,"E-28","Alloy 617",314626,"Plate"
91.40,0.00747,"Qualified",,13965.19,"CapPass","97% Nf: Cycle 349-350",350,94526,"E-28","Alloy 617",314626,"Plate"
91.40,0.00752,"Qualified",,13965.24,"CapPass","97% Nf: Cycle 349-350",350,94527,"E-28","Alloy 617",314626,"Plate"
91.44,0.00755,"Qualified",,13965.27,"CapPass","97% Nf: Cycle 349-350",350,94528,"E-28","Alloy 617",314626,"Plate"
91.41,0.00757,"Qualified",,13965.29,"CapPass","97% Nf: Cycle 349-350",350,94529,"E-28","Alloy 617",314626,"Plate"
91.48,0.00763,"Qualified",,13965.34,"CapPass","97% Nf: Cycle 349-350",350,94530,"E-28","Alloy 617",314626,"Plate"
91.31,0.00768,"Qualified",,13965.39,"CapPass","97% Nf: Cycle 349-350",350,94531,"E-28","Alloy 617",314626,"Plate"
91.04,0.00773,"Qualified",,13965.44,"CapPass","97% Nf: Cycle 349-350",350,94532,"E-28","Alloy 617",314626,"Plate"
91.10,0.00778,"Qualified",,13965.50,"CapPass","97% Nf: Cycle 349-350",350,94533,"E-28","Alloy 617",314626,"Plate"
91.04,0.00783,"Qualified",,13965.55,"CapPass","97% Nf: Cycle 349-350",350,94534,"E-28","Alloy 617",314626,"Plate"
91.06,0.00788,"Qualified",,13965.60,"CapPass","97% Nf: Cycle 349-350",350,94535,"E-28","Alloy 617",314626,"Plate"
91.09,0.00793,"Qualified",,13965.65,"CapPass","97% Nf: Cycle 349-350",350,94536,"E-28","Alloy 617",314626,"Plate"
91.19,0.00798,"Qualified",,13965.70,"CapPass","97% Nf: Cycle 349-350",350,94537,"E-28","Alloy 617",314626,"Plate"
91.18,0.00803,"Qualified",,13965.75,"CapPass","97% Nf: Cycle 349-350",350,94538,"E-28","Alloy 617",314626,"Plate"
91.10,0.00805,"Qualified",,13965.77,"CapPass","97% Nf: Cycle 349-350",350,94539,"E-28","Alloy 617",314626,"Plate"
91.21,0.00808,"Qualified",,13965.80,"CapPass","97% Nf: Cycle 349-350",350,94540,"E-28","Alloy 617",314626,"Plate"
91.33,0.00813,"Qualified",,13965.85,"CapPass","97% Nf: Cycle 349-350",350,94541,"E-28","Alloy 617",314626,"Plate"
91.23,0.00818,"Qualified",,13965.90,"CapPass","97% Nf: Cycle 349-350",350,94542,"E-28","Alloy 617",314626,"Plate"
91.24,0.00823,"Qualified",,13965.95,"CapPass","97% Nf: Cycle 349-350",350,94543,"E-28","Alloy 617",314626,"Plate"
91.40,0.00828,"Qualified",,13966.00,"CapPass","97% Nf: Cycle 349-350",350,94544,"E-28","Alloy 617",314626,"Plate"
91.55,0.00833,"Qualified",,13966.05,"CapPass","97% Nf: Cycle 349-350",350,94545,"E-28","Alloy 617",314626,"Plate"
91.68,0.00838,"Qualified",,13966.10,"CapPass","97% Nf: Cycle 349-350",350,94546,"E-28","Alloy 617",314626,"Plate"
91.88,0.00843,"Qualified",,13966.15,"CapPass","97% Nf: Cycle 349-350",350,94547,"E-28","Alloy 617",314626,"Plate"
91.90,0.00848,"Qualified",,13966.20,"CapPass","97% Nf: Cycle 349-350",350,94548,"E-28","Alloy 617",314626,"Plate"
92.00,0.00853,"Qualified",,13966.25,"CapPass","97% Nf: Cycle 349-350",350,94549,"E-28","Alloy 617",314626,"Plate"
92.00,0.00855,"Qualified",,13966.27,"CapPass","97% Nf: Cycle 349-350",350,94550,"E-28","Alloy 617",314626,"Plate"
92.14,0.00859,"Qualified",,13966.30,"CapPass","97% Nf: Cycle 349-350",350,94551,"E-28","Alloy 617",314626,"Plate"
92.01,0.00864,"Qualified",,13966.35,"CapPass","97% Nf: Cycle 349-350",350,94552,"E-28","Alloy 617",314626,"Plate"
91.89,0.00869,"Qualified",,13966.40,"CapPass","97% Nf: Cycle 349-350",350,94553,"E-28","Alloy 617",314626,"Plate"
91.82,0.00874,"Qualified",,13966.45,"CapPass","97% Nf: Cycle 349-350",350,94554,"E-28","Alloy 617",314626,"Plate"
91.68,0.00879,"Qualified",,13966.51,"CapPass","97% Nf: Cycle 349-350",350,94555,"E-28","Alloy 617",314626,"Plate"
91.75,0.00884,"Qualified",,13966.56,"CapPass","97% Nf: Cycle 349-350",350,94556,"E-28","Alloy 617",314626,"Plate"
92.08,0.00889,"Qualified",,13966.61,"CapPass","97% Nf: Cycle 349-350",350,94557,"E-28","Alloy 617",314626,"Plate"
92.49,0.00894,"Qualified",,13966.66,"CapPass","97% Nf: Cycle 349-350",350,94558,"E-28","Alloy 617",314626,"Plate"
92.46,0.00899,"Qualified",,13966.71,"CapPass","97% Nf: Cycle 349-350",350,94559,"E-28","Alloy 617",314626,"Plate"
92.66,0.00904,"Qualified",,13966.76,"CapPass","97% Nf: Cycle 349-350",350,94560,"E-28","Alloy 617",314626,"Plate"
92.68,0.00905,"Qualified",,13966.77,"CapPass","97% Nf: Cycle 349-350",350,94561,"E-28","Alloy 617",314626,"Plate"
92.69,0.00909,"Qualified",,13966.81,"CapPass","97% Nf: Cycle 349-350",350,94562,"E-28","Alloy 617",314626,"Plate"
92.77,0.00914,"Qualified",,13966.86,"CapPass","97% Nf: Cycle 349-350",350,94563,"E-28","Alloy 617",314626,"Plate"
93.02,0.00919,"Qualified",,13966.91,"CapPass","97% Nf: Cycle 349-350",350,94564,"E-28","Alloy 617",314626,"Plate"
93.06,0.00924,"Qualified",,13966.96,"CapPass","97% Nf: Cycle 349-350",350,94565,"E-28","Alloy 617",314626,"Plate"
93.16,0.00929,"Qualified",,13967.01,"CapPass","97% Nf: Cycle 349-350",350,94566,"E-28","Alloy 617",314626,"Plate"
93.35,0.00934,"Qualified",,13967.06,"CapPass","97% Nf: Cycle 349-350",350,94567,"E-28","Alloy 617",314626,"Plate"
93.34,0.00939,"Qualified",,13967.11,"CapPass","97% Nf: Cycle 349-350",350,94568,"E-28","Alloy 617",314626,"Plate"
93.37,0.00944,"Qualified",,13967.17,"CapPass","97% Nf: Cycle 349-350",350,94569,"E-28","Alloy 617",314626,"Plate"
93.50,0.00949,"Qualified",,13967.21,"CapPass","97% Nf: Cycle 349-350",350,94570,"E-28","Alloy 617",314626,"Plate"
93.79,0.00955,"Qualified",,13967.26,"CapPass","97% Nf: Cycle 349-350",350,94571,"E-28","Alloy 617",314626,"Plate"
93.63,0.00955,"Qualified",,13967.27,"CapPass","97% Nf: Cycle 349-350",350,94572,"E-28","Alloy 617",314626,"Plate"
93.61,0.00960,"Qualified",,13967.31,"CapPass","97% Nf: Cycle 349-350",350,94573,"E-28","Alloy 617",314626,"Plate"
93.54,0.00965,"Qualified",,13967.36,"CapPass","97% Nf: Cycle 349-350",350,94574,"E-28","Alloy 617",314626,"Plate"
93.31,0.00970,"Qualified",,13967.41,"CapPass","97% Nf: Cycle 349-350",350,94575,"E-28","Alloy 617",314626,"Plate"
93.14,0.00975,"Qualified",,13967.46,"CapPass","97% Nf: Cycle 349-350",350,94576,"E-28","Alloy 617",314626,"Plate"
92.96,0.00980,"Qualified",,13967.51,"CapPass","97% Nf: Cycle 349-350",350,94577,"E-28","Alloy 617",314626,"Plate"
92.88,0.00985,"Qualified",,13967.57,"CapPass","97% Nf: Cycle 349-350",350,94578,"E-28","Alloy 617",314626,"Plate"
92.87,0.00990,"Qualified",,13967.62,"CapPass","97% Nf: Cycle 349-350",350,94579,"E-28","Alloy 617",314626,"Plate"
92.85,0.00995,"Qualified",,13967.67,"CapPass","97% Nf: Cycle 349-350",350,94580,"E-28","Alloy 617",314626,"Plate"
