Repository: js-molina/fatigue-A617

File: data/950C/Strain rate 0.001/2.0% strain/HTM_A19_Cycles_J5.csv (part 20 of 20)
"Stress Mpa","Strain","Qual State","Qual Exceptions","Elapsed Time Sec","Data State","Cycle Label","Cycle","Count","Sample","Alloy","Heat","Material_Form"
88.69,0.00444,"Qualified",,14002.22,"CapPass","89% Nf: Cycle 350-351",351,93255,"J-5","Alloy 617",314626,"Plate"
88.74,0.00449,"Qualified",,14002.27,"CapPass","89% Nf: Cycle 350-351",351,93256,"J-5","Alloy 617",314626,"Plate"
88.75,0.00453,"Qualified",,14002.31,"CapPass","89% Nf: Cycle 350-351",351,93257,"J-5","Alloy 617",314626,"Plate"
88.77,0.00454,"Qualified",,14002.33,"CapPass","89% Nf: Cycle 350-351",351,93258,"J-5","Alloy 617",314626,"Plate"
88.80,0.00460,"Qualified",,14002.38,"CapPass","89% Nf: Cycle 350-351",351,93259,"J-5","Alloy 617",314626,"Plate"
88.95,0.00465,"Qualified",,14002.44,"CapPass","89% Nf: Cycle 350-351",351,93260,"J-5","Alloy 617",314626,"Plate"
89.11,0.00470,"Qualified",,14002.49,"CapPass","89% Nf: Cycle 350-351",351,93261,"J-5","Alloy 617",314626,"Plate"
89.30,0.00475,"Qualified",,14002.54,"CapPass","89% Nf: Cycle 350-351",351,93262,"J-5","Alloy 617",314626,"Plate"
89.47,0.00481,"Qualified",,14002.59,"CapPass","89% Nf: Cycle 350-351",351,93263,"J-5","Alloy 617",314626,"Plate"
89.69,0.00486,"Qualified",,14002.64,"CapPass","89% Nf: Cycle 350-351",351,93264,"J-5","Alloy 617",314626,"Plate"
89.78,0.00491,"Qualified",,14002.69,"CapPass","89% Nf: Cycle 350-351",351,93265,"J-5","Alloy 617",314626,"Plate"
89.76,0.00496,"Qualified",,14002.74,"CapPass","89% Nf: Cycle 350-351",351,93266,"J-5","Alloy 617",314626,"Plate"
89.80,0.00501,"Qualified",,14002.79,"CapPass","89% Nf: Cycle 350-351",351,93267,"J-5","Alloy 617",314626,"Plate"
89.73,0.00503,"Qualified",,14002.81,"CapPass","89% Nf: Cycle 350-351",351,93268,"J-5","Alloy 617",314626,"Plate"
89.78,0.00506,"Qualified",,14002.84,"CapPass","89% Nf: Cycle 350-351",351,93269,"J-5","Alloy 617",314626,"Plate"
89.70,0.00511,"Qualified",,14002.89,"CapPass","89% Nf: Cycle 350-351",351,93270,"J-5","Alloy 617",314626,"Plate"
89.55,0.00517,"Qualified",,14002.95,"CapPass","89% Nf: Cycle 350-351",351,93271,"J-5","Alloy 617",314626,"Plate"
89.59,0.00522,"Qualified",,14003.00,"CapPass","89% Nf: Cycle 350-351",351,93272,"J-5","Alloy 617",314626,"Plate"
89.64,0.00527,"Qualified",,14003.05,"CapPass","89% Nf: Cycle 350-351",351,93273,"J-5","Alloy 617",314626,"Plate"
89.55,0.00533,"Qualified",,14003.10,"CapPass","89% Nf: Cycle 350-351",351,93274,"J-5","Alloy 617",314626,"Plate"
89.15,0.00538,"Qualified",,14003.16,"CapPass","89% Nf: Cycle 350-351",351,93275,"J-5","Alloy 617",314626,"Plate"
89.08,0.00543,"Qualified",,14003.21,"CapPass","89% Nf: Cycle 350-351",351,93276,"J-5","Alloy 617",314626,"Plate"
89.18,0.00548,"Qualified",,14003.26,"CapPass","89% Nf: Cycle 350-351",351,93277,"J-5","Alloy 617",314626,"Plate"
89.38,0.00553,"Qualified",,14003.31,"CapPass","89% Nf: Cycle 350-351",351,93278,"J-5","Alloy 617",314626,"Plate"
89.47,0.00553,"Qualified",,14003.31,"CapPass","89% Nf: Cycle 350-351",351,93279,"J-5","Alloy 617",314626,"Plate"
89.54,0.00558,"Qualified",,14003.36,"CapPass","89% Nf: Cycle 350-351",351,93280,"J-5","Alloy 617",314626,"Plate"
89.65,0.00563,"Qualified",,14003.42,"CapPass","89% Nf: Cycle 350-351",351,93281,"J-5","Alloy 617",314626,"Plate"
89.83,0.00568,"Qualified",,14003.46,"CapPass","89% Nf: Cycle 350-351",351,93282,"J-5","Alloy 617",314626,"Plate"
89.88,0.00573,"Qualified",,14003.51,"CapPass","89% Nf: Cycle 350-351",351,93283,"J-5","Alloy 617",314626,"Plate"
89.86,0.00578,"Qualified",,14003.56,"CapPass","89% Nf: Cycle 350-351",351,93284,"J-5","Alloy 617",314626,"Plate"
89.84,0.00583,"Qualified",,14003.61,"CapPass","89% Nf: Cycle 350-351",351,93285,"J-5","Alloy 617",314626,"Plate"
89.74,0.00589,"Qualified",,14003.66,"CapPass","89% Nf: Cycle 350-351",351,93286,"J-5","Alloy 617",314626,"Plate"
89.64,0.00594,"Qualified",,14003.71,"CapPass","89% Nf: Cycle 350-351",351,93287,"J-5","Alloy 617",314626,"Plate"
89.67,0.00599,"Qualified",,14003.76,"CapPass","89% Nf: Cycle 350-351",351,93288,"J-5","Alloy 617",314626,"Plate"
89.56,0.00604,"Qualified",,14003.81,"CapPass","89% Nf: Cycle 350-351",351,93289,"J-5","Alloy 617",314626,"Plate"
89.61,0.00604,"Qualified",,14003.81,"CapPass","89% Nf: Cycle 350-351",351,93290,"J-5","Alloy 617",314626,"Plate"
89.59,0.00609,"Qualified",,14003.87,"CapPass","89% Nf: Cycle 350-351",351,93291,"J-5","Alloy 617",314626,"Plate"
89.58,0.00614,"Qualified",,14003.91,"CapPass","89% Nf: Cycle 350-351",351,93292,"J-5","Alloy 617",314626,"Plate"
89.47,0.00619,"Qualified",,14003.97,"CapPass","89% Nf: Cycle 350-351",351,93293,"J-5","Alloy 617",314626,"Plate"
89.39,0.00624,"Qualified",,14004.02,"CapPass","89% Nf: Cycle 350-351",351,93294,"J-5","Alloy 617",314626,"Plate"
89.33,0.00630,"Qualified",,14004.07,"CapPass","89% Nf: Cycle 350-351",351,93295,"J-5","Alloy 617",314626,"Plate"
89.30,0.00635,"Qualified",,14004.12,"CapPass","89% Nf: Cycle 350-351",351,93296,"J-5","Alloy 617",314626,"Plate"
89.43,0.00640,"Qualified",,14004.18,"CapPass","89% Nf: Cycle 350-351",351,93297,"J-5","Alloy 617",314626,"Plate"
89.40,0.00645,"Qualified",,14004.24,"CapPass","89% Nf: Cycle 350-351",351,93298,"J-5","Alloy 617",314626,"Plate"
89.61,0.00650,"Qualified",,14004.28,"CapPass","89% Nf: Cycle 350-351",351,93299,"J-5","Alloy 617",314626,"Plate"
89.64,0.00654,"Qualified",,14004.31,"CapPass","89% Nf: Cycle 350-351",351,93300,"J-5","Alloy 617",314626,"Plate"
89.73,0.00656,"Qualified",,14004.32,"CapPass","89% Nf: Cycle 350-351",351,93301,"J-5","Alloy 617",314626,"Plate"
89.71,0.00661,"Qualified",,14004.38,"CapPass","89% Nf: Cycle 350-351",351,93302,"J-5","Alloy 617",314626,"Plate"
89.78,0.00666,"Qualified",,14004.44,"CapPass","89% Nf: Cycle 350-351",351,93303,"J-5","Alloy 617",314626,"Plate"
89.75,0.00671,"Qualified",,14004.49,"CapPass","89% Nf: Cycle 350-351",351,93304,"J-5","Alloy 617",314626,"Plate"
89.96,0.00676,"Qualified",,14004.54,"CapPass","89% Nf: Cycle 350-351",351,93305,"J-5","Alloy 617",314626,"Plate"
90.29,0.00681,"Qualified",,14004.59,"CapPass","89% Nf: Cycle 350-351",351,93306,"J-5","Alloy 617",314626,"Plate"
90.39,0.00687,"Qualified",,14004.64,"CapPass","89% Nf: Cycle 350-351",351,93307,"J-5","Alloy 617",314626,"Plate"
90.39,0.00692,"Qualified",,14004.69,"CapPass","89% Nf: Cycle 350-351",351,93308,"J-5","Alloy 617",314626,"Plate"
90.34,0.00697,"Qualified",,14004.74,"CapPass","89% Nf: Cycle 350-351",351,93309,"J-5","Alloy 617",314626,"Plate"
90.27,0.00702,"Qualified",,14004.79,"CapPass","89% Nf: Cycle 350-351",351,93310,"J-5","Alloy 617",314626,"Plate"
90.14,0.00704,"Qualified",,14004.81,"CapPass","89% Nf: Cycle 350-351",351,93311,"J-5","Alloy 617",314626,"Plate"
90.12,0.00707,"Qualified",,14004.84,"CapPass","89% Nf: Cycle 350-351",351,93312,"J-5","Alloy 617",314626,"Plate"
90.11,0.00712,"Qualified",,14004.89,"CapPass","89% Nf: Cycle 350-351",351,93313,"J-5","Alloy 617",314626,"Plate"
90.15,0.00717,"Qualified",,14004.94,"CapPass","89% Nf: Cycle 350-351",351,93314,"J-5","Alloy 617",314626,"Plate"
90.13,0.00723,"Qualified",,14005.01,"CapPass","89% Nf: Cycle 350-351",351,93315,"J-5","Alloy 617",314626,"Plate"
90.00,0.00728,"Qualified",,14005.06,"CapPass","89% Nf: Cycle 350-351",351,93316,"J-5","Alloy 617",314626,"Plate"
90.11,0.00733,"Qualified",,14005.11,"CapPass","89% Nf: Cycle 350-351",351,93317,"J-5","Alloy 617",314626,"Plate"
90.21,0.00738,"Qualified",,14005.16,"CapPass","89% Nf: Cycle 350-351",351,93318,"J-5","Alloy 617",314626,"Plate"
90.12,0.00743,"Qualified",,14005.21,"CapPass","89% Nf: Cycle 350-351",351,93319,"J-5","Alloy 617",314626,"Plate"
90.10,0.00749,"Qualified",,14005.26,"CapPass","89% Nf: Cycle 350-351",351,93320,"J-5","Alloy 617",314626,"Plate"
90.21,0.00754,"Qualified",,14005.31,"CapPass","89% Nf: Cycle 350-351",351,93321,"J-5","Alloy 617",314626,"Plate"
90.28,0.00754,"Qualified",,14005.31,"CapPass","89% Nf: Cycle 350-351",351,93322,"J-5","Alloy 617",314626,"Plate"
90.42,0.00759,"Qualified",,14005.36,"CapPass","89% Nf: Cycle 350-351",351,93323,"J-5","Alloy 617",314626,"Plate"
90.51,0.00764,"Qualified",,14005.41,"CapPass","89% Nf: Cycle 350-351",351,93324,"J-5","Alloy 617",314626,"Plate"
90.38,0.00769,"Qualified",,14005.46,"CapPass","89% Nf: Cycle 350-351",351,93325,"J-5","Alloy 617",314626,"Plate"
90.41,0.00774,"Qualified",,14005.51,"CapPass","89% Nf: Cycle 350-351",351,93326,"J-5","Alloy 617",314626,"Plate"
90.33,0.00779,"Qualified",,14005.56,"CapPass","89% Nf: Cycle 350-351",351,93327,"J-5","Alloy 617",314626,"Plate"
90.28,0.00785,"Qualified",,14005.62,"CapPass","89% Nf: Cycle 350-351",351,93328,"J-5","Alloy 617",314626,"Plate"
90.26,0.00790,"Qualified",,14005.66,"CapPass","89% Nf: Cycle 350-351",351,93329,"J-5","Alloy 617",314626,"Plate"
90.16,0.00795,"Qualified",,14005.72,"CapPass","89% Nf: Cycle 350-351",351,93330,"J-5","Alloy 617",314626,"Plate"
90.04,0.00800,"Qualified",,14005.78,"CapPass","89% Nf: Cycle 350-351",351,93331,"J-5","Alloy 617",314626,"Plate"
90.09,0.00804,"Qualified",,14005.81,"CapPass","89% Nf: Cycle 350-351",351,93332,"J-5","Alloy 617",314626,"Plate"
90.05,0.00805,"Qualified",,14005.83,"CapPass","89% Nf: Cycle 350-351",351,93333,"J-5","Alloy 617",314626,"Plate"
90.05,0.00811,"Qualified",,14005.88,"CapPass","89% Nf: Cycle 350-351",351,93334,"J-5","Alloy 617",314626,"Plate"
90.20,0.00816,"Qualified",,14005.93,"CapPass","89% Nf: Cycle 350-351",351,93335,"J-5","Alloy 617",314626,"Plate"
90.39,0.00821,"Qualified",,14005.98,"CapPass","89% Nf: Cycle 350-351",351,93336,"J-5","Alloy 617",314626,"Plate"
90.47,0.00826,"Qualified",,14006.03,"CapPass","89% Nf: Cycle 350-351",351,93337,"J-5","Alloy 617",314626,"Plate"
90.44,0.00831,"Qualified",,14006.09,"CapPass","89% Nf: Cycle 350-351",351,93338,"J-5","Alloy 617",314626,"Plate"
90.51,0.00836,"Qualified",,14006.13,"CapPass","89% Nf: Cycle 350-351",351,93339,"J-5","Alloy 617",314626,"Plate"
90.77,0.00841,"Qualified",,14006.18,"CapPass","89% Nf: Cycle 350-351",351,93340,"J-5","Alloy 617",314626,"Plate"
90.82,0.00846,"Qualified",,14006.23,"CapPass","89% Nf: Cycle 350-351",351,93341,"J-5","Alloy 617",314626,"Plate"
90.69,0.00851,"Qualified",,14006.28,"CapPass","89% Nf: Cycle 350-351",351,93342,"J-5","Alloy 617",314626,"Plate"
90.57,0.00854,"Qualified",,14006.31,"CapPass","89% Nf: Cycle 350-351",351,93343,"J-5","Alloy 617",314626,"Plate"
90.48,0.00856,"Qualified",,14006.34,"CapPass","89% Nf: Cycle 350-351",351,93344,"J-5","Alloy 617",314626,"Plate"
90.55,0.00862,"Qualified",,14006.39,"CapPass","89% Nf: Cycle 350-351",351,93345,"J-5","Alloy 617",314626,"Plate"
90.70,0.00867,"Qualified",,14006.44,"CapPass","89% Nf: Cycle 350-351",351,93346,"J-5","Alloy 617",314626,"Plate"
90.78,0.00872,"Qualified",,14006.49,"CapPass","89% Nf: Cycle 350-351",351,93347,"J-5","Alloy 617",314626,"Plate"
90.95,0.00877,"Qualified",,14006.55,"CapPass","89% Nf: Cycle 350-351",351,93348,"J-5","Alloy 617",314626,"Plate"
91.13,0.00882,"Qualified",,14006.60,"CapPass","89% Nf: Cycle 350-351",351,93349,"J-5","Alloy 617",314626,"Plate"
91.29,0.00887,"Qualified",,14006.66,"CapPass","89% Nf: Cycle 350-351",351,93350,"J-5","Alloy 617",314626,"Plate"
91.52,0.00892,"Qualified",,14006.70,"CapPass","89% Nf: Cycle 350-351",351,93351,"J-5","Alloy 617",314626,"Plate"
91.69,0.00897,"Qualified",,14006.75,"CapPass","89% Nf: Cycle 350-351",351,93352,"J-5","Alloy 617",314626,"Plate"
91.87,0.00902,"Qualified",,14006.80,"CapPass","89% Nf: Cycle 350-351",351,93353,"J-5","Alloy 617",314626,"Plate"
91.79,0.00904,"Qualified",,14006.81,"CapPass","89% Nf: Cycle 350-351",351,93354,"J-5","Alloy 617",314626,"Plate"
91.86,0.00908,"Qualified",,14006.85,"CapPass","89% Nf: Cycle 350-351",351,93355,"J-5","Alloy 617",314626,"Plate"
91.87,0.00913,"Qualified",,14006.90,"CapPass","89% Nf: Cycle 350-351",351,93356,"J-5","Alloy 617",314626,"Plate"
91.89,0.00918,"Qualified",,14006.96,"CapPass","89% Nf: Cycle 350-351",351,93357,"J-5","Alloy 617",314626,"Plate"
91.85,0.00923,"Qualified",,14007.00,"CapPass","89% Nf: Cycle 350-351",351,93358,"J-5","Alloy 617",314626,"Plate"
91.99,0.00928,"Qualified",,14007.05,"CapPass","89% Nf: Cycle 350-351",351,93359,"J-5","Alloy 617",314626,"Plate"
91.96,0.00933,"Qualified",,14007.11,"CapPass","89% Nf: Cycle 350-351",351,93360,"J-5","Alloy 617",314626,"Plate"
91.99,0.00938,"Qualified",,14007.16,"CapPass","89% Nf: Cycle 350-351",351,93361,"J-5","Alloy 617",314626,"Plate"
91.96,0.00944,"Qualified",,14007.20,"CapPass","89% Nf: Cycle 350-351",351,93362,"J-5","Alloy 617",314626,"Plate"
91.62,0.00949,"Qualified",,14007.26,"CapPass","89% Nf: Cycle 350-351",351,93363,"J-5","Alloy 617",314626,"Plate"
91.60,0.00953,"Qualified",,14007.31,"CapPass","89% Nf: Cycle 350-351",351,93364,"J-5","Alloy 617",314626,"Plate"
91.61,0.00954,"Qualified",,14007.31,"CapPass","89% Nf: Cycle 350-351",351,93365,"J-5","Alloy 617",314626,"Plate"
91.63,0.00959,"Qualified",,14007.37,"CapPass","89% Nf: Cycle 350-351",351,93366,"J-5","Alloy 617",314626,"Plate"
91.79,0.00964,"Qualified",,14007.41,"CapPass","89% Nf: Cycle 350-351",351,93367,"J-5","Alloy 617",314626,"Plate"
92.05,0.00970,"Qualified",,14007.46,"CapPass","89% Nf: Cycle 350-351",351,93368,"J-5","Alloy 617",314626,"Plate"
92.17,0.00975,"Qualified",,14007.51,"CapPass","89% Nf: Cycle 350-351",351,93369,"J-5","Alloy 617",314626,"Plate"
92.20,0.00980,"Qualified",,14007.56,"CapPass","89% Nf: Cycle 350-351",351,93370,"J-5","Alloy 617",314626,"Plate"
92.12,0.00985,"Qualified",,14007.61,"CapPass","89% Nf: Cycle 350-351",351,93371,"J-5","Alloy 617",314626,"Plate"
92.17,0.00990,"Qualified",,14007.68,"CapPass","89% Nf: Cycle 350-351",351,93372,"J-5","Alloy 617",314626,"Plate"
92.34,0.00995,"Qualified",,14007.73,"CapPass","89% Nf: Cycle 350-351",351,93373,"J-5","Alloy 617",314626,"Plate"
